Repository: KevinGundlach/OntologyRefiner

File: output/epoch_1/batch_1/paper_5.md
# Base Material
- identifier: 825 (UNS N08825) [Page 4, Table 1]
- alloy composition: 30.0 wt% Fe, 2.2 wt% Cu, 42.0 wt% Ni, 21.5 wt% Cr, 3.0 wt% Mo, 0.9 wt% Ti [Page 4, Table 1]
- alloy type: Nickel alloy [Page 3, Introduction]
- microstructure: Not specified in text.

## Conditioned Material
- identifier: As-received sheet with 120-grit finish [Page 3, Procedure]
- process_description: Cut from commercially produced 0.062-in. (1.57-mm) and 0.125-in. (3.25-mm) sheet into 2 x 2 in. (51 x 51 mm) specimens. The specimens were fitted with multiple crevice devices produced by TFE-fluorocarbon washers. Before initial testing, all specimens were given a 120-grit surface finish with aluminum oxide paper and cleaned with acetone. [Page 3, Procedure]
- heat_treatment: Not specified in text.

### Experiment
- test_procedure: Materials Technology Institute (MTI) Procedure. Duplicate specimens were exposed for 24 h at a fixed temperature. If no attack was observed, the sample was considered immune at that temperature and was further exposed, without resanding, for another 24 h at a 2.5 °C higher temperature. This procedure was continued until crevice attack was observed to determine the Critical Crevice Temperature (CCT). [Page 3, Procedure]
- test_solution_and_environment: 6% FeCl3 (i.e., 10% FeCl3·6H2O) aqueous solution, prepared by dissolving reagent-grade FeCl3·6H2O into distilled water. Natural pH of 1.2 to 1.3 at room temperature. [Page 3, Procedure & Results]
- pitting_potential: Not specified in text. (Note: The study measures Critical Crevice Temperature, not pitting potential). [Page 4, Table 2]

### Experiment
- test_procedure: Modified MTI Procedure. Identical to the original MTI procedure, except the crevice corrosion specimens were resanded and cleaned before further exposure of the specimen at higher temperatures. [Page 3, Procedure]
- test_solution_and_environment: 6% FeCl3 (i.e., 10% FeCl3·6H2O) aqueous solution, prepared by dissolving reagent-grade FeCl3·6H2O into distilled water. Natural pH of 1.2 to 1.3 at room temperature. [Page 3, Procedure & Results]
- pitting_potential: Not specified in text. [Page 4, Table 2]


# Base Material
- identifier: 317LM (UNS S31703) [Page 4, Table 1]
- alloy composition: 61.0 wt% Fe, 14.0 wt% Ni, 19.0 wt% Cr, 4.25 wt% Mo [Page 4, Table 1]
- alloy type: Nickel alloy / Austenitic Stainless Steel [Page 3, Introduction; Page 5, Relationship to alloying elements]
- microstructure: Not specified in text.

## Conditioned Material
- identifier: As-received sheet with 120-grit finish [Page 3, Procedure]
- process_description: Cut from commercially produced 0.062-in. (1.57-mm) and 0.125-in. (3.25-mm) sheet into 2 x 2 in. (51 x 51 mm) specimens. The specimens were fitted with multiple crevice devices produced by TFE-fluorocarbon washers. Before initial testing, all specimens were given a 120-grit surface finish with aluminum oxide paper and cleaned with acetone. [Page 3, Procedure]
- heat_treatment: Not specified in text.

### Experiment
- test_procedure: Materials Technology Institute (MTI) Procedure. Duplicate specimens exposed for 24 h at a fixed temperature; if no attack observed, reimmersed without resanding for 24 h at a 2.5 °C higher temperature until attack observed. [Page 3, Procedure]
- test_solution_and_environment: 6% FeCl3 (i.e., 10% FeCl3·6H2O) aqueous solution, prepared by dissolving reagent-grade FeCl3·6H2O into distilled water. Natural pH of 1.2 to 1.3 at room temperature. [Page 3, Procedure & Results]
- pitting_potential: Not specified in text. [Page 4, Table 2]

### Experiment
- test_procedure: Modified MTI Procedure. Identical to original MTI procedure but specimens were resanded and cleaned before further exposure at higher temperatures. [Page 3, Procedure]
- test_solution_and_environment: 6% FeCl3 (i.e., 10% FeCl3·6H2O) aqueous solution, prepared by dissolving reagent-grade FeCl3·6H2O into distilled water. Natural pH of 1.2 to 1.3 at room temperature. [Page 3, Procedure & Results]
- pitting_potential: Not specified in text. [Page 4, Table 2]


# Base Material
- identifier: 904L (UNS N08904) [Page 4, Table 1]
- alloy composition: 45.0 wt% Fe, 1.5 wt% Cu, 25.5 wt% Ni, 21.0 wt% Cr, 4.7 wt% Mo [Page 4, Table 1]
- alloy type: Nickel alloy [Page 3, Introduction]
- microstructure: Not specified in text.

## Conditioned Material
- identifier: As-received sheet with 120-grit finish [Page 3, Procedure]
- process_description: Cut from commercially produced 0.062-in. (1.57-mm) and 0.125-in. (3.25-mm) sheet into 2 x 2 in. (51 x 51 mm) specimens. Fitted with multiple crevice devices produced by TFE-fluorocarbon washers. Before initial testing, all specimens were given a 120-grit surface finish with aluminum oxide paper and cleaned with acetone. [Page 3, Procedure]
- heat_treatment: Not specified in text.

### Experiment
- test_procedure: Materials Technology Institute (MTI) Procedure. Duplicate specimens exposed for 24 h at fixed temperature; reimmersed without resanding for 24 h at 2.5 °C higher temperature increments until crevice attack. [Page 3, Procedure]
- test_solution_and_environment: 6% FeCl3 (i.e., 10% FeCl3·6H2O) aqueous solution. Natural pH of 1.2 to 1.3 at room temperature. [Page 3, Procedure & Results]
- pitting_potential: Not specified in text. [Page 4, Table 2]

### Experiment
- test_procedure: Modified MTI Procedure. Identical to original MTI procedure but specimens were resanded and cleaned before further exposure at higher temperatures. [Page 3, Procedure]
- test_solution_and_environment: 6% FeCl3 (i.e., 10% FeCl3·6H2O) aqueous solution. Natural pH of 1.2 to 1.3 at room temperature. [Page 3, Procedure & Results]
- pitting_potential: Not specified in text. [Page 4, Table 2]


# Base Material
- identifier: G (UNS N06007) [Page 4, Table 1]
- alloy composition: 19.5 wt% Fe, 2.0 wt% Cu, 44.0 wt% Ni, 22.0 wt% Cr, 6.5 wt% Mo, 2.0 wt% Cb (Includes Ta), 2.5 wt% Co, 1.0 wt% W [Page 4, Table 1]
- alloy type: Nickel alloy [Page 3, Introduction]
- microstructure: Not specified in text.

## Conditioned Material
- identifier: As-received sheet with 120-grit finish [Page 3, Procedure]
- process_description: Prepared from commercially produced sheet. Specimen dimensions 2 x 2 in., fitted with TFE-fluorocarbon washer crevice devices. 120-grit surface finish and cleaned with acetone. [Page 3, Procedure]
- heat_treatment: Not specified in text.

### Experiment
- test_procedure: Materials Technology Institute (MTI) Procedure. 24 h exposure increments with 2.5 °C temperature steps. Reimmersed without resanding until attack. [Page 3, Procedure]
- test_solution_and_environment: 6% FeCl3 (i.e., 10% FeCl3·6H2O) aqueous solution. Natural pH of 1.2 to 1.3 at room temperature. [Page 3, Procedure & Results]
- pitting_potential: Not specified in text. [Page 4, Table 2]

### Experiment
- test_procedure: Modified MTI Procedure. 24 h exposure increments with 2.5 °C temperature steps. Resanded and cleaned between temperature steps until attack. [Page 3, Procedure]
- test_solution_and_environment: 6% FeCl3 (i.e., 10% FeCl3·6H2O) aqueous solution. Natural pH of 1.2 to 1.3 at room temperature. [Page 3, Procedure & Results]
- pitting_potential: Not specified in text. [Page 4, Table 2]


# Base Material
- identifier: G-3 (UNS N06985) [Page 4, Table 1]
- alloy composition: 19.5 wt% Fe, 1.9 wt% Cu, 49.0 wt% Ni, 22.2 wt% Cr, 7.0 wt% Mo, 1.0 wt% W [Page 4, Table 1]
- alloy type: Nickel alloy [Page 3, Introduction]
- microstructure: Not specified in text.

## Conditioned Material
- identifier: As-received sheet with 120-grit finish [Page 3, Procedure]
- process_description: Prepared from commercially produced sheet. Specimen dimensions 2 x 2 in., fitted with TFE-fluorocarbon washer crevice devices. 120-grit surface finish and cleaned with acetone. [Page 3, Procedure]
- heat_treatment: Not specified in text.

### Experiment
- test_procedure: Materials Technology Institute (MTI) Procedure. 24 h exposure increments with 2.5 °C temperature steps. Reimmersed without resanding until attack. [Page 3, Procedure]
- test_solution_and_environment: 6% FeCl3 (i.e., 10% FeCl3·6H2O) aqueous solution. Natural pH of 1.2 to 1.3 at room temperature. [Page 3, Procedure & Results]
- pitting_potential: Not specified in text. [Page 4, Table 2]

### Experiment
- test_procedure: Modified MTI Procedure. 24 h exposure increments with 2.5 °C temperature steps. Resanded and cleaned between temperature steps until attack. [Page 3, Procedure]
- test_solution_and_environment: 6% FeCl3 (i.e., 10% FeCl3·6H2O) aqueous solution. Natural pH of 1.2 to 1.3 at room temperature. [Page 3, Procedure & Results]
- pitting_potential: Not specified in text. [Page 4, Table 2]


# Base Material
- identifier: HX (UNS N06002) [Page 4, Table 1]
- alloy composition: 18.5 wt% Fe, 48.0 wt% Ni, 22.0 wt% Cr, 9.0 wt% Mo, 1.5 wt% Co, 0.6 wt% W [Page 4, Table 1]
- alloy type: Nickel alloy [Page 3, Introduction]
- microstructure: Not specified in text.

## Conditioned Material
- identifier: As-received sheet with 120-grit finish [Page 3, Procedure]
- process_description: Prepared from commercially produced sheet. Specimen dimensions 2 x 2 in., fitted with TFE-fluorocarbon washer crevice devices. 120-grit surface finish and cleaned with acetone. [Page 3, Procedure]
- heat_treatment: Not specified in text.

### Experiment
- test_procedure: Materials Technology Institute (MTI) Procedure. 24 h exposure increments with 2.5 °C temperature steps. Reimmersed without resanding until attack. [Page 3, Procedure]
- test_solution_and_environment: 6% FeCl3 (i.e., 10% FeCl3·6H2O) aqueous solution. Natural pH of 1.2 to 1.3 at room temperature. [Page 3, Procedure & Results]
- pitting_potential: Not specified in text. [Page 4, Table 2]

### Experiment
- test_procedure: Modified MTI Procedure. 24 h exposure increments with 2.5 °C temperature steps. Resanded and cleaned between temperature steps until attack. [Page 3, Procedure]
- test_solution_and_environment: 6% FeCl3 (i.e., 10% FeCl3·6H2O) aqueous solution. Natural pH of 1.2 to 1.3 at room temperature. [Page 3, Procedure & Results]
- pitting_potential: Not specified in text. [Page 4, Table 2]


# Base Material
- identifier: 625 (UNS N06625) [Page 4, Table 1]
- alloy composition: 2.5 wt% Fe, 61.0 wt% Ni, 21.0 wt% Cr, 9.0 wt% Mo, 3.6 wt% Cb (Includes Ta) [Page 4, Table 1]
- alloy type: Nickel alloy [Page 3, Introduction]
- microstructure: Not specified in text.

## Conditioned Material
- identifier: As-received sheet with 120-grit finish [Page 3, Procedure]
- process_description: Prepared from commercially produced sheet. Specimen dimensions 2 x 2 in., fitted with TFE-fluorocarbon washer crevice devices. 120-grit surface finish and cleaned with acetone. [Page 3, Procedure]
- heat_treatment: Not specified in text.

### Experiment
- test_procedure: Materials Technology Institute (MTI) Procedure. 24 h exposure increments with 2.5 °C temperature steps. Reimmersed without resanding until attack. [Page 3, Procedure]
- test_solution_and_environment: 6% FeCl3 (i.e., 10% FeCl3·6H2O) aqueous solution. Natural pH of 1.2 to 1.3 at room temperature. [Page 3, Procedure & Results]
- pitting_potential: Not specified in text. [Page 4, Table 2]

### Experiment
- test_procedure: Modified MTI Procedure. 24 h exposure increments with 2.5 °C temperature steps. Resanded and cleaned between temperature steps until attack. [Page 3, Procedure]
- test_solution_and_environment: 6% FeCl3 (i.e., 10% FeCl3·6H2O) aqueous solution. Natural pH of 1.2 to 1.3 at room temperature. [Page 3, Procedure & Results]
- pitting_potential: Not specified in text. [Page 4, Table 2]


# Base Material
- identifier: C-22 (UNS N06022) [Page 4, Table 1]
- alloy composition: 4.0 wt% Fe, 58.0 wt% Ni, 21.0 wt% Cr, 13.5 wt% Mo, 2.5 wt% Co, 3.0 wt% W [Page 4, Table 1]
- alloy type: Nickel alloy [Page 3, Introduction]
- microstructure: Not specified in text.

## Conditioned Material
- identifier: As-received sheet with 120-grit finish [Page 3, Procedure]
- process_description: Prepared from commercially produced sheet. Specimen dimensions 2 x 2 in., fitted with TFE-fluorocarbon washer crevice devices. 120-grit surface finish and cleaned with acetone. [Page 3, Procedure]
- heat_treatment: Not specified in text.

### Experiment
- test_procedure: Materials Technology Institute (MTI) Procedure. 24 h exposure increments with 2.5 °C temperature steps. Reimmersed without resanding until attack. [Page 3, Procedure]
- test_solution_and_environment: 6% FeCl3 (i.e., 10% FeCl3·6H2O) aqueous solution. Natural pH of 1.2 to 1.3 at room temperature. [Page 3, Procedure & Results]
- pitting_potential: Not specified in text. [Page 4, Table 2]

### Experiment
- test_procedure: Modified MTI Procedure. 24 h exposure increments with 2.5 °C temperature steps. Resanded and cleaned between temperature steps until attack. [Page 3, Procedure]
- test_solution_and_environment: 6% FeCl3 (i.e., 10% FeCl3·6H2O) aqueous solution. Natural pH of 1.2 to 1.3 at room temperature. [Page 3, Procedure & Results]
- pitting_potential: Not specified in text. [Page 4, Table 2]


# Base Material
- identifier: C-276 (UNS N10276) [Page 4, Table 1]
- alloy composition: 5.0 wt% Fe, 59.0 wt% Ni, 15.5 wt% Cr, 16.0 wt% Mo, 4.0 wt% W [Page 4, Table 1]
- alloy type: Nickel alloy [Page 3, Introduction]
- microstructure: Not specified in text.

## Conditioned Material
- identifier: As-received sheet with 120-grit finish [Page 3, Procedure]
- process_description: Prepared from commercially produced sheet (0.062 in. / 1.6 mm sheet for specific variation tests, multiple heats tested). Specimen dimensions 2 x 2 in., fitted with TFE-fluorocarbon washer crevice devices. 120-grit surface finish and cleaned with acetone. [Page 3, Procedure; Page 4, Procedure]
- heat_treatment: Not specified in text.

### Experiment
- test_procedure: Materials Technology Institute (MTI) Procedure. 24 h exposure increments with 2.5 °C temperature steps. Reimmersed without resanding until attack. [Page 3, Procedure]
- test_solution_and_environment: 6% FeCl3 (i.e., 10% FeCl3·6H2O) aqueous solution. Natural pH of 1.2 to 1.3 at room temperature. [Page 3, Procedure & Results]
- pitting_potential: Not specified in text. [Page 4, Table 2]

### Experiment
- test_procedure: Modified MTI Procedure. 24 h exposure increments with 2.5 °C temperature steps. Resanded and cleaned between temperature steps until attack. [Page 3, Procedure]
- test_solution_and_environment: 6% FeCl3 (i.e., 10% FeCl3·6H2O) aqueous solution. Natural pH of 1.2 to 1.3 at room temperature. [Page 3, Procedure & Results]
- pitting_potential: Not specified in text. [Page 4, Table 2]

### Experiment
- test_procedure: MTI Procedure to evaluate CCT data scatter as a function of initial immersion temperature. Triplicate specimens evaluated with initial immersion temperatures of 30.0, 40.0, 47.5, and 50.0 °C. Reimmersed without resanding until attack occurred. [Page 4, Procedure; Page 5, Table 3]
- test_solution_and_environment: 10% FeCl3·6H2O (equivalent to 6% FeCl3) aqueous solution. [Page 4, Procedure]
- pitting_potential: Not specified in text. [Page 5, Table 3]


# Base Material
- identifier: C-4 (UNS N06455) [Page 4, Table 1]
- alloy composition: 68.0 wt% Ni, 16.3 wt% Cr, 15.3 wt% Mo [Page 4, Table 1]
- alloy type: Nickel alloy [Page 3, Introduction]
- microstructure: Not specified in text.

## Conditioned Material
- identifier: As-received sheet with 120-grit finish [Page 3, Procedure]
- process_description: Prepared from commercially produced sheet. Specimen dimensions 2 x 2 in., fitted with TFE-fluorocarbon washer crevice devices. 120-grit surface finish and cleaned with acetone. [Page 3, Procedure]
- heat_treatment: Not specified in text.

### Experiment
- test_procedure: Materials Technology Institute (MTI) Procedure. 24 h exposure increments with 2.5 °C temperature steps. Reimmersed without resanding until attack. [Page 3, Procedure]
- test_solution_and_environment: 6% FeCl3 (i.e., 10% FeCl3·6H2O) aqueous solution. Natural pH of 1.2 to 1.3 at room temperature. [Page 3, Procedure & Results]
- pitting_potential: Not specified in text. [Page 4, Table 2]

### Experiment
- test_procedure: Modified MTI Procedure. 24 h exposure increments with 2.5 °C temperature steps. Resanded and cleaned between temperature steps until attack. [Page 3, Procedure]
- test_solution_and_environment: 6% FeCl3 (i.e., 10% FeCl3·6H2O) aqueous solution. Natural pH of 1.2 to 1.3 at room temperature. [Page 3, Procedure & Results]
- pitting_potential: Not specified in text. [Page 4, Table 2]


# Base Material
- identifier: ALLCORR [Page 4, Table 1]
- alloy composition: 56.0 wt% Ni, 31.0 wt% Cr, 10.0 wt% Mo, 2.0 wt% W [Page 4, Table 1]
- alloy type: Nickel alloy [Page 3, Introduction]
- microstructure: Not specified in text.

## Conditioned Material
- identifier: As-received sheet with 120-grit finish [Page 3, Procedure]
- process_description: Prepared from commercially produced sheet. Specimen dimensions 2 x 2 in., fitted with TFE-fluorocarbon washer crevice devices. 120-grit surface finish and cleaned with acetone. [Page 3, Procedure]
- heat_treatment: Not specified in text.

### Experiment
- test_procedure: Materials Technology Institute (MTI) Procedure. 24 h exposure increments with 2.5 °C temperature steps. Reimmersed without resanding until attack. [Page 3, Procedure]
- test_solution_and_environment: 6% FeCl3 (i.e., 10% FeCl3·6H2O) aqueous solution. Natural pH of 1.2 to 1.3 at room temperature. [Page 3, Procedure & Results]
- pitting_potential: Not specified in text. [Page 4, Table 2]

### Experiment
- test_procedure: Modified MTI Procedure. 24 h exposure increments with 2.5 °C temperature steps. Resanded and cleaned between temperature steps until attack. [Page 3, Procedure]
- test_solution_and_environment: 6% FeCl3 (i.e., 10% FeCl3·6H2O) aqueous solution. Natural pH of 1.2 to 1.3 at room temperature. [Page 3, Procedure & Results]
- pitting_potential: Not specified in text. [Page 4, Table 2]

File: output/epoch_1/batch_1/paper_8.md
Here is the extracted data regarding metal alloy corrosion testing from the provided research paper, structured according to your requested hierarchy.

# Base Material
- identifier: UNS S30100 [Page 2, Table 1]
- alloy composition: 0.108 wt% C, 17.0 wt% Cr, 8.3 wt% Ni, 0.19 wt% Mo, 0.19 wt% Cu, 0.047 wt% N [Page 2, Table 1]
- alloy type: Austenitic stainless steel [Page 1, Abstract & Page 2, Materials]
- microstructure: Not specified in text.

## Conditioned Material
- identifier: UNS S30100 (cold-rolled) [Page 2, Materials]
- process_description: Cut from cold-rolled sheets. Surface ground to 600 grade silicon carbide paper. [Page 2, Materials]
- heat_treatment: Not specified in text.

### Experiment
- test_procedure: Potentiodynamic measurement to determine pitting potentials. Scanning commenced at the free-corrosion potential after the sample was immersed in the solution for 30 minutes, using a scan rate of 600 mV/h. [Page 2, Procedures]
- test_solution_and_environment: 0.6 M NaCl solution. Neutral (pH ~7), prepared from analytical reagents and distilled water. Deaerated by nitrogen for one hour prior to the beginning of and for the duration of the experiments. Temperature: 70°C. [Page 2, Solutions]
- pitting_potential: ~0.10 V(SCE) (Estimated from graph) [Page 2, Figure 1 & Page 3, Figure 3]

### Experiment
- test_procedure: Potentiodynamic measurement, scanning commenced at free-corrosion potential after 30 min immersion, scan rate 600 mV/h. [Page 2, Procedures]
- test_solution_and_environment: 0.6 M NaBr solution. Neutral (pH ~7). Deaerated by nitrogen for one hour prior to and during the experiment. Temperature: 70°C. [Page 2, Solutions]
- pitting_potential: ~0.30 V(SCE) (Estimated from graph) [Page 2, Figure 1 & Page 3, Figure 3]

***

# Base Material
- identifier: UNS S31600 [Page 2, Table 1]
- alloy composition: 0.06 wt% C, 17.2 wt% Cr, 10.5 wt% Ni, 2.0 wt% Mo, 0.25 wt% Cu, 0.049 wt% N [Page 2, Table 1]
- alloy type: Austenitic stainless steel [Page 1, Abstract & Page 2, Materials]
- microstructure: Not specified in text.

## Conditioned Material
- identifier: UNS S31600 (cold-rolled) [Page 2, Materials]
- process_description: Cut from cold-rolled sheets. Surface ground to 600 grade silicon carbide paper. [Page 2, Materials]
- heat_treatment: Not specified in text.

### Experiment
- test_procedure: Potentiodynamic measurement, scanning commenced at free-corrosion potential after 30 min immersion, scan rate 600 mV/h. [Page 2, Procedures]
- test_solution_and_environment: 0.6 M NaCl solution. Neutral (pH ~7). Deaerated by nitrogen for one hour prior to and during the experiment. Temperature: 70°C. [Page 2, Solutions]
- pitting_potential: ~0.12 - 0.20 V(SCE) (Estimated range from bar chart) [Page 3, Figure 3]

### Experiment
- test_procedure: Potentiodynamic measurement, scanning commenced at free-corrosion potential after 30 min immersion, scan rate 600 mV/h. [Page 2, Procedures]
- test_solution_and_environment: 0.6 M NaBr solution. Neutral (pH ~7). Deaerated by nitrogen for one hour prior to and during the experiment. Temperature: 70°C. [Page 2, Solutions]
- pitting_potential: ~0.30 - 0.40 V(SCE) (Estimated range from bar chart) [Page 3, Figure 3]

***

# Base Material
- identifier: UNS N08904 [Page 2, Table 1]
- alloy composition: 0.025 wt% C, 20.0 wt% Cr, 25.0 wt% Ni, 4.5 wt% Mo, 1.5 wt% Cu [Page 2, Table 1]
- alloy type: High-molybdenum austenitic stainless steel [Page 1, Abstract & Page 4, Discussion]
- microstructure: Not specified in text.

## Conditioned Material
- identifier: UNS N08904 (cold-rolled) [Page 2, Materials]
- process_description: Cut from cold-rolled sheets. Surface ground to 600 grade silicon carbide paper. [Page 2, Materials]
- heat_treatment: Not specified in text.

### Experiment
- test_procedure: Potentiodynamic measurement, scanning commenced at free-corrosion potential after 30 min immersion, scan rate 600 mV/h. [Page 2, Procedures]
- test_solution_and_environment: 0.6 M NaCl solution. Neutral (pH ~7). Deaerated by nitrogen for one hour prior to and during the experiment. Temperature: 70°C. [Page 2, Solutions]
- pitting_potential: ~0.60 - 0.70 V(SCE) (Estimated range from bar chart) [Page 3, Figure 3]

### Experiment
- test_procedure: Potentiodynamic measurement, scanning commenced at free-corrosion potential after 30 min immersion, scan rate 600 mV/h. [Page 2, Procedures]
- test_solution_and_environment: 0.6 M NaBr solution. Neutral (pH ~7). Deaerated by nitrogen for one hour prior to and during the experiment. Temperature: 70°C. [Page 2, Solutions]
- pitting_potential: ~0.50 - 0.60 V(SCE) (Estimated range from bar chart) [Page 3, Figure 3]

### Experiment
- test_procedure: Potentiodynamic measurement to determine critical temperatures for pitting. [Page 2, Procedures & Results]
- test_solution_and_environment: 0.6 M NaCl and 0.6 M NaBr solutions. Neutral (pH ~7). Deaerated by nitrogen. Variable temperatures from 10°C to 90°C. [Page 3, Figure 4]
- pitting_potential: Critical Temperature for Pitting: 60°C in Chloride; <23°C in Bromide. [Page 3, Table 2]

***

# Base Material
- identifier: UNS S31254 (Heat 1) [Page 2, Table 1]
- alloy composition: 0.02 wt% C, 20.0 wt% Cr, 18.0 wt% Ni, 6.1 wt% Mo, 0.7 wt% Cu, 0.21 wt% N, 0.033 wt% Ti [Page 2, Table 1]
- alloy type: High-molybdenum austenitic stainless steel [Page 1, Abstract & Page 4, Discussion]
- microstructure: Contained a significant quantity of titanium-rich inclusions. Metallographically less clean than Heat 2 material. [Page 2, Materials & Page 3, Results]

## Conditioned Material
- identifier: UNS S31254 Heat 1 (Tube material) [Page 2, Materials]
- process_description: Taken from tube material. Surface ground to 600 grade silicon carbide paper. [Page 2, Materials]
- heat_treatment: Not specified in text.

### Experiment
- test_procedure: Potentiodynamic measurement, scanning commenced at free-corrosion potential after 30 min immersion, scan rate 600 mV/h. [Page 2, Procedures]
- test_solution_and_environment: 0.6 M NaCl solution (also verified in 2 M NaCl). Neutral (pH ~7). Deaerated by nitrogen for one hour prior to and during the experiment. Temperatures up to 80°C. [Page 3, Results]
- pitting_potential: Transpassive behavior; no local breakdown of passivity observed up to >1.0 V(SCE). [Page 3, Results & Figure 3]

### Experiment
- test_procedure: Potentiodynamic measurement, scanning commenced at free-corrosion potential after 30 min immersion, scan rate 600 mV/h. [Page 2, Procedures]
- test_solution_and_environment: 0.6 M NaBr solution. Neutral (pH ~7). Deaerated by nitrogen for one hour prior to and during the experiment. Temperature: 70°C. [Page 2, Solutions]
- pitting_potential: ~0.65 V(SCE) (Estimated from graph; lower than Heat 2 due to inclusions) [Page 4, Figure 6]

### Experiment
- test_procedure: Potentiodynamic measurement, scanning commenced at free-corrosion potential after 30 min immersion, scan rate 600 mV/h. [Page 2, Procedures]
- test_solution_and_environment: Mixed bromide-chloride neutral (pH ~7) solutions. Total halide concentration fixed at 0.6 M. Ratios of [Br-]/([Br-]+[Cl-]) tested: 0, 0.25, 0.50, 0.75, 1.0. Deaerated by nitrogen. Temperature: 70°C. [Page 2, Solutions & Page 4, Figure 5]
- pitting_potential: Decreased rapidly from ~1.0 V(SCE) at 0 Br ratio to ~0.7 V(SCE) at 0.25 Br ratio, and declined gradually to ~0.65 V(SCE) at 1.0 Br ratio. (Estimated from graph) [Page 4, Figure 5]

### Experiment
- test_procedure: Potentiodynamic measurement to determine critical temperatures for pitting. [Page 2, Procedures & Results]
- test_solution_and_environment: 0.6 M NaCl and 0.6 M NaBr solutions. Neutral (pH ~7). Deaerated by nitrogen. Variable temperatures from 10°C to 90°C. [Page 3, Figure 4]
- pitting_potential: Critical Temperature for Pitting: >80°C in Chloride; 30°C in Bromide. [Page 3, Table 2]

***

# Base Material
- identifier: UNS S31254 (Heat 2) [Page 2, Table 1]
- alloy composition: 0.02 wt% C, 20.0 wt% Cr, 18.0 wt% Ni, 6.1 wt% Mo, 0.7 wt% Cu, 0.21 wt% N [Page 2, Table 1]
- alloy type: High-molybdenum austenitic stainless steel [Page 1, Abstract & Page 4, Discussion]
- microstructure: Clean material, absent of significant titanium-rich inclusions. [Page 2, Materials & Page 3, Results]

## Conditioned Material
- identifier: UNS S31254 Heat 2 (Tube material) [Page 2, Materials]
- process_description: Taken from tube material. Surface ground to 600 grade silicon carbide paper. [Page 2, Materials]
- heat_treatment: Not specified in text.

### Experiment
- test_procedure: Potentiodynamic measurement, scanning commenced at free-corrosion potential after 30 min immersion, scan rate 600 mV/h. [Page 2, Procedures]
- test_solution_and_environment: 0.6 M NaCl solution. Neutral (pH ~7). Deaerated by nitrogen for one hour prior to and during the experiment. Temperature: 70°C. [Page 2, Solutions]
- pitting_potential: Transpassive behavior >1.0 V(SCE) (Estimated from graph). [Page 3, Figure 2]

### Experiment
- test_procedure: Potentiodynamic measurement, scanning commenced at free-corrosion potential after 30 min immersion, scan rate 600 mV/h. [Page 2, Procedures]
- test_solution_and_environment: 0.6 M NaBr solution. Neutral (pH ~7). Deaerated by nitrogen for one hour prior to and during the experiment. Temperature: 70°C. [Page 2, Solutions]
- pitting_potential: ~0.68 V(SCE) (Estimated from graph; slightly higher than Heat 1 material). [Page 3, Figure 2 & Page 4, Figure 6]

File: output/epoch_1/batch_2/paper_11.md
# Base Material
- material_identifier: Type 430 [Page 1, Section: Experimental Procedures; Page 2, Table I]
- chemical_composition: 0.046 wt% C, 16.30 wt% Cr, 0.33 wt% Ni, 0.70 wt% Mn, 0.10 wt% Cu, 0.60 wt% Si, 0.018 wt% P, 0.008 wt% S [Page 2, Table I]
- material_classification: Commercial ferritic stainless steel [Page 1, Section: Experimental Procedures]
- microstructural_features: Ferritic matrix. The relatively high carbon content (commercial level) compared to high-purity laboratory alloys results in precipitated chromium and molybdenum carbides and a corresponding depletion of these elements in the surrounding matrix, which increases sensitivity to pitting [Page 5, Section: Discussion].

## Conditioned Material
- material_identifier: Type 430 - Annealed [Page 1, Section: Experimental Procedures]
- manufacturing_process_description: Hot-rolled commercial steel [Page 1, Section: Experimental Procedures]
- heat_treatment_parameters: Annealed at 815°C for 1 hr and water-quenched [Page 1, Section: Experimental Procedures]
- surface_preparation_and_finish: Polished using standard metallographic techniques, finishing with a distilled water slurry of 0.3μ alumina. The electrode surface was masked with electroplaters tape (Scotch 470) to leave an exposed circular area 0.36 cm in diameter [Pages 1-2, Section: Experimental Procedures].

### Experiment
- experimental_test_summary: Potentiodynamic polarization in argon-saturated 0.1N hydrochloric acid (HCl) to evaluate pitting resistance [Page 2, Section: Experimental Procedures]
- stable_pitting_potential: 0.18 V [Page 3, Table IV]
- reference_electrode: Saturated Calomel Electrode (SCE) [Page 2, Section: Experimental Procedures]
- polarization_scan_rate: Initially scanned at 540 mV/hr into the passive potential region. At 0.1-0.2V less noble than the expected pitting potential, the scanning rate was decreased tenfold to 54 mV/hr until the pitting potential was reached [Page 2, Section: Experimental Procedures].
- electrolyte_temperature: 29.6°C ± 0.1°C [Page 2, Section: Experimental Procedures]


# Base Material
- material_identifier: Type 434 [Page 1, Section: Experimental Procedures; Page 2, Table I]
- chemical_composition: 0.069 wt% C, 16.52 wt% Cr, 0.99 wt% Mo, 0.30 wt% Ni, 0.42 wt% Mn, 0.11 wt% Cu, 0.54 wt% Si, 0.016 wt% P, 0.007 wt% S [Page 2, Table I]
- material_classification: Commercial ferritic stainless steel [Page 1, Section: Experimental Procedures]
- microstructural_features: Ferritic matrix. The relatively high carbon level (0.069 wt%) causes more precipitated chromium and molybdenum carbides and depletes the matrix of Cr and Mo, obscuring the beneficial effects of Mo on the pitting potential [Page 5, Section: Discussion].

## Conditioned Material
- material_identifier: Type 434 - Annealed [Page 1, Section: Experimental Procedures]
- manufacturing_process_description: Hot-rolled commercial steel [Page 1, Section: Experimental Procedures]
- heat_treatment_parameters: Annealed at 815°C for 1 hr and water-quenched [Page 1, Section: Experimental Procedures]
- surface_preparation_and_finish: Polished using standard metallographic techniques, ending with a distilled water slurry of 0.3μ alumina. Masked with electroplaters tape (Scotch 470) to expose a 0.36 cm diameter circular area [Pages 1-2, Section: Experimental Procedures].

### Experiment
- experimental_test_summary: Potentiodynamic polarization in argon-saturated 0.1N hydrochloric acid (HCl) [Page 2, Section: Experimental Procedures]
- stable_pitting_potential: 0.19 V [Page 3, Table IV]
- reference_electrode: Saturated Calomel Electrode (SCE) [Page 2, Section: Experimental Procedures]
- polarization_scan_rate: 540 mV/hr, decreased tenfold to 54 mV/hr at approximately 0.1-0.2V below the expected pitting potential [Page 2, Section: Experimental Procedures]
- electrolyte_temperature: 29.6°C ± 0.1°C [Page 2, Section: Experimental Procedures]


# Base Material
- material_identifier: High-purity 17% Chromium [Page 1, Section: Experimental Procedures; Page 2, Table I]
- chemical_composition: 0.003 wt% C, 17.08 wt% Cr, 0.03 wt% Mo, 0.00 wt% Cu, 0.06 wt% Si, 0.009 wt% P, 0.0065 wt% N. Mn, Ni, S not added/detected [Page 2, Table I]
- material_classification: Laboratory-prepared high-purity ferritic alloy [Page 1, Section: Experimental Procedures]
- microstructural_features: Ferritic matrix. The very low carbon levels (vacuum-melted) limit the formation of chromium and molybdenum carbides, preventing localized depletion zones [Page 5, Section: Discussion].

## Conditioned Material
- material_identifier: High-purity 17% Chromium - Annealed [Page 1, Section: Experimental Procedures]
- manufacturing_process_description: Melted and cast in vacuum. The ingots were hot-rolled to 0.64-cm-thick sheet, then cold-rolled to 0.32-cm thickness [Page 1, Section: Experimental Procedures].
- heat_treatment_parameters: Annealed for 1 hr at 815°C and water-quenched [Page 1, Section: Experimental Procedures].
- surface_preparation_and_finish: Metallographically polished, finishing with 0.3μ alumina slurry. Masked with tape exposing a 0.36 cm diameter circular area [Pages 1-2, Section: Experimental Procedures].

### Experiment
- experimental_test_summary: Potentiodynamic polarization in argon-saturated 0.1N hydrochloric acid (HCl) [Page 2, Section: Experimental Procedures]
- stable_pitting_potential: 0.26 V [Page 3, Table IV]
- reference_electrode: Saturated Calomel Electrode (SCE) [Page 2, Section: Experimental Procedures]
- polarization_scan_rate: 540 mV/hr initially, dropped to 54 mV/hr near the pitting potential [Page 2, Section: Experimental Procedures]
- electrolyte_temperature: 29.6°C ± 0.1°C [Page 2, Section: Experimental Procedures]


# Base Material
- material_identifier: High-purity 17% Cr-1% Mo [Page 1, Section: Experimental Procedures; Page 2, Table I]
- chemical_composition: 0.002 wt% C, 16.93 wt% Cr, 1.04 wt% Mo, 0.00 wt% Cu, 0.05 wt% Si, 0.007 wt% P [Page 2, Table I]
- material_classification: Laboratory-prepared high-purity ferritic alloy [Page 1, Section: Experimental Procedures]
- microstructural_features: Ferritic matrix with limited carbide precipitation due to high-purity/low-carbon nature [Page 5, Section: Discussion].

## Conditioned Material
- material_identifier: High-purity 17% Cr-1% Mo - Annealed [Page 1, Section: Experimental Procedures]
- manufacturing_process_description: Vacuum melted and cast. Hot-rolled to 0.64-cm sheet, cold-rolled to 0.32-cm [Page 1, Section: Experimental Procedures].
- heat_treatment_parameters: Annealed for 1 hr at 815°C and water-quenched [Page 1, Section: Experimental Procedures].
- surface_preparation_and_finish: Polished to a 0.3μ alumina finish, masked with tape leaving a 0.36 cm diameter active area [Pages 1-2, Section: Experimental Procedures].

### Experiment
- experimental_test_summary: Potentiodynamic polarization in argon-saturated 0.1N hydrochloric acid (HCl) [Page 2, Section: Experimental Procedures]
- stable_pitting_potential: 0.32 V [Page 3, Table IV]
- reference_electrode: Saturated Calomel Electrode (SCE) [Page 2, Section: Experimental Procedures]
- polarization_scan_rate: 540 mV/hr initially, reduced to 54 mV/hr near the expected pitting potential [Page 2, Section: Experimental Procedures]
- electrolyte_temperature: 29.6°C ± 0.1°C [Page 2, Section: Experimental Procedures]


# Base Material
- material_identifier: High-purity 17% Cr-3% Mo [Page 1, Section: Experimental Procedures; Page 2, Table I]
- chemical_composition: 0.003 wt% C, 16.68 wt% Cr, 2.99 wt% Mo, 0.00 wt% Cu, 0.06 wt% Si, 0.007 wt% P, 0.0048 wt% N [Page 2, Table I]
- material_classification: Laboratory-prepared high-purity ferritic alloy [Page 1, Section: Experimental Procedures]
- microstructural_features: Ferritic matrix with limited carbide precipitation [Page 5, Section: Discussion].

## Conditioned Material
- material_identifier: High-purity 17% Cr-3% Mo - Annealed [Page 1, Section: Experimental Procedures]
- manufacturing_process_description: Vacuum melted and cast. Hot-rolled to 0.64-cm sheet, cold-rolled to 0.32-cm [Page 1, Section: Experimental Procedures].
- heat_treatment_parameters: Annealed for 1 hr at 815°C and water-quenched [Page 1, Section: Experimental Procedures].
- surface_preparation_and_finish: Polished down to 0.3μ alumina slurry, taped to leave 0.36 cm diameter exposed [Pages 1-2, Section: Experimental Procedures].

### Experiment 1
- experimental_test_summary: Potentiodynamic polarization in argon-saturated 0.1N hydrochloric acid (HCl) [Page 2, Section: Experimental Procedures]
- stable_pitting_potential: >0.80 V (Reached normal transpassive transition without stable pitting under potentiodynamic conditions) [Page 3, Table IV]
- reference_electrode: Saturated Calomel Electrode (SCE) [Page 2, Section: Experimental Procedures]
- polarization_scan_rate: 540 mV/hr initially, reduced to 54 mV/hr near breakdown [Page 2, Section: Experimental Procedures]
- electrolyte_temperature: 29.6°C ± 0.1°C [Page 2, Section: Experimental Procedures]

### Experiment 2
- experimental_test_summary: Potentiostatic pitting experiments involving nearly instantaneous potential switches from an active corrosion potential to a selected noble passive potential in 0.1N HCl [Page 4, Section: Experiments in 0.1N hydrochloric acid]
- stable_pitting_potential: +0.40 V [Page 4, Section: Experiments in 0.1N hydrochloric acid]
- reference_electrode: Saturated Calomel Electrode (SCE) [Page 2, Section: Experimental Procedures]
- polarization_scan_rate: Instantaneous potential step (potentiostatic condition) [Page 4, Section: Experiments in 0.1N hydrochloric acid]
- electrolyte_temperature: 29.6°C ± 0.1°C [Page 2, Section: Experimental Procedures]


# Base Material
- material_identifier: 18% Cr-2% Mo-0.11% Ni [Page 2, Table I; Page 3, Table IV]
- chemical_composition: 0.11 wt% Ni. (Note: C, Cr, Mo not explicitly analyzed for this heat, but stated as assumed to be in the range of the series, approx. ~0.03 wt% C, ~18.5 wt% Cr, ~2.0 wt% Mo) [Page 2, Table I]
- material_classification: Laboratory-prepared ferritic alloy [Page 1, Section: Experimental Procedures]
- microstructural_features: Ferritic matrix [Page 1, Section: Experimental Procedures].

## Conditioned Material
- material_identifier: 18% Cr-2% Mo-0.11% Ni - Annealed [Page 1, Section: Experimental Procedures]
- manufacturing_process_description: Produced by induction melting in an argon atmosphere using the split-heat technique. Ingots were hot-forged, hot-rolled to 0.76-cm strips, and cold-rolled to 0.38-cm strips [Page 1, Section: Experimental Procedures].
- heat_treatment_parameters: Annealed at 815°C for 1 hr and water-quenched [Page 1, Section: Experimental Procedures].
- surface_preparation_and_finish: Polished using standard metallographic techniques with a 0.3μ alumina final finish, masked to leave a 0.36 cm diameter circle exposed [Pages 1-2, Section: Experimental Procedures].

### Experiment
- experimental_test_summary: Potentiodynamic polarization in argon-saturated 0.1N hydrochloric acid (HCl) [Page 2, Section: Experimental Procedures]
- stable_pitting_potential: 0.31 V [Page 3, Table IV]
- reference_electrode: Saturated Calomel Electrode (SCE) [Page 2, Section: Experimental Procedures]
- polarization_scan_rate: Initially 600 mV/hr; decreased to 60 mV/hr near expected pitting potential [Page 2, Section: Experimental Procedures]
- electrolyte_temperature: 24°C ± 1°C [Page 2, Section: Experimental Procedures]


# Base Material
- material_identifier: 18% Cr-2% Mo-0.62% Ni [Page 2, Table I; Page 3, Table IV]
- chemical_composition: 0.62 wt% Ni. (Note: C, Cr, Mo not explicitly analyzed, assumed in range of series, approx. ~0.03 wt% C, ~18.5 wt% Cr, ~2.0 wt% Mo) [Page 2, Table I]
- material_classification: Laboratory-prepared ferritic alloy [Page 1, Section: Experimental Procedures]
- microstructural_features: Ferritic matrix [Page 1, Section: Experimental Procedures].

## Conditioned Material
- material_identifier: 18% Cr-2% Mo-0.62% Ni - Annealed [Page 1, Section: Experimental Procedures]
- manufacturing_process_description: Induction melted in argon (split-heat). Hot-forged, hot-rolled to 0.76 cm, cold-rolled to 0.38 cm [Page 1, Section: Experimental Procedures].
- heat_treatment_parameters: Annealed at 815°C for 1 hr and water-quenched [Page 1, Section: Experimental Procedures].
- surface_preparation_and_finish: Metallographically polished to 0.3μ alumina finish and masked to expose a 0.36 cm diameter circle [Pages 1-2, Section: Experimental Procedures].

### Experiment
- experimental_test_summary: Potentiodynamic polarization in argon-saturated 0.1N hydrochloric acid (HCl) [Page 2, Section: Experimental Procedures]
- stable_pitting_potential: 0.35 V [Page 3, Table IV]
- reference_electrode: Saturated Calomel Electrode (SCE) [Page 2, Section: Experimental Procedures]
- polarization_scan_rate: Initially 600 mV/hr; decreased to 60 mV/hr near expected pitting potential [Page 2, Section: Experimental Procedures]
- electrolyte_temperature: 24°C ± 1°C [Page 2, Section: Experimental Procedures]


# Base Material
- material_identifier: 18% Cr-2% Mo-1.08% Ni [Page 2, Table I; Page 3, Table IV]
- chemical_composition: 0.031 wt% C, 18.53 wt% Cr, 1.95 wt% Mo, 1.08 wt% Ni [Page 2, Table I]
- material_classification: Laboratory-prepared ferritic alloy [Page 1, Section: Experimental Procedures]
- microstructural_features: Ferritic matrix [Page 1, Section: Experimental Procedures].

## Conditioned Material
- material_identifier: 18% Cr-2% Mo-1.08% Ni - Annealed [Page 1, Section: Experimental Procedures]
- manufacturing_process_description: Induction melted in argon (split-heat). Hot-forged, hot-rolled to 0.76 cm, cold-rolled to 0.38 cm [Page 1, Section: Experimental Procedures].
- heat_treatment_parameters: Annealed at 815°C for 1 hr and water-quenched [Page 1, Section: Experimental Procedures].
- surface_preparation_and_finish: Polished to 0.3μ alumina final finish, masked leaving 0.36 cm diameter active area [Pages 1-2, Section: Experimental Procedures].

### Experiment
- experimental_test_summary: Potentiodynamic polarization in argon-saturated 0.1N hydrochloric acid (HCl) [Page 2, Section: Experimental Procedures]
- stable_pitting_potential: 0.34 V [Page 3, Table IV]
- reference_electrode: Saturated Calomel Electrode (SCE) [Page 2, Section: Experimental Procedures]
- polarization_scan_rate: Initially 600 mV/hr; decreased to 60 mV/hr near expected pitting potential [Page 2, Section: Experimental Procedures]
- electrolyte_temperature: 24°C ± 1°C [Page 2, Section: Experimental Procedures]


# Base Material
- material_identifier: 18% Cr-2% Mo-0.47% Ti [Page 2, Table I; Page 3, Table IV]
- chemical_composition: 0.034 wt% C, 18.45 wt% Cr, 1.97 wt% Mo, 0.11 wt% Ni, 0.47 wt% Ti, 0.13 wt% Si, 0.045 wt% N [Page 2, Table I]
- material_classification: Laboratory-prepared ferritic alloy [Page 1, Section: Experimental Procedures]
- microstructural_features: Ferritic matrix. The addition of titanium ties up carbon and nitrogen, preventing the formation of chromium and molybdenum carbides/nitrides and consequently mitigating the formation of Cr/Mo-depleted zones [Page 5, Section: Discussion].

## Conditioned Material
- material_identifier: 18% Cr-2% Mo-0.47% Ti - Annealed [Page 1, Section: Experimental Procedures]
- manufacturing_process_description: Induction melted in argon (split-heat). Hot-forged, hot-rolled to 0.76 cm, cold-rolled to 0.38 cm [Page 1, Section: Experimental Procedures].
- heat_treatment_parameters: Annealed for 1 hr at 1040°C (the minimum temperature that prevented formation of a second phase) and water-quenched [Page 1, Section: Experimental Procedures].
- surface_preparation_and_finish: Polished to 0.3μ alumina finish, masked with tape to expose 0.36 cm diameter circle [Pages 1-2, Section: Experimental Procedures].

### Experiment
- experimental_test_summary: Potentiodynamic polarization in argon-saturated 0.1N hydrochloric acid (HCl) [Page 2, Section: Experimental Procedures]
- stable_pitting_potential: >0.8 V (Reached transpassive transition without exhibiting pitting) [Page 3, Table IV]
- reference_electrode: Saturated Calomel Electrode (SCE) [Page 2, Section: Experimental Procedures]
- polarization_scan_rate: 600 mV/hr; decreased to 60 mV/hr near expected pitting potential [Page 2, Section: Experimental Procedures]
- electrolyte_temperature: 24°C ± 1°C [Page 2, Section: Experimental Procedures]


# Base Material
- material_identifier: 18% Cr-2% Mo-1.86% Ti [Page 2, Table I; Page 3, Table IV]
- chemical_composition: 0.035 wt% C, 1.86 wt% Ti, 0.023 wt% N. (Note: Cr, Mo, Ni not explicitly analyzed, assumed in range of series) [Page 2, Table I]
- material_classification: Laboratory-prepared ferritic alloy [Page 1, Section: Experimental Procedures]
- microstructural_features: Ferritic matrix. The larger 1.86% titanium addition leads to a considerable amount of second phase development, which acts as a preferred site for pitting attack, reducing pitting resistance [Page 5, Section: Discussion].

## Conditioned Material
- material_identifier: 18% Cr-2% Mo-1.86% Ti - Annealed [Page 1, Section: Experimental Procedures]
- manufacturing_process_description: Induction melted in argon (split-heat). Hot-forged, hot-rolled to 0.76 cm, cold-rolled to 0.38 cm [Page 1, Section: Experimental Procedures].
- heat_treatment_parameters: Annealed for 1 hr at 1040°C and water-quenched [Page 1, Section: Experimental Procedures].
- surface_preparation_and_finish: Polished to 0.3μ alumina finish, masked with tape to expose 0.36 cm diameter active area [Pages 1-2, Section: Experimental Procedures].

### Experiment
- experimental_test_summary: Potentiodynamic polarization in argon-saturated 0.1N hydrochloric acid (HCl) [Page 2, Section: Experimental Procedures]
- stable_pitting_potential: 0.63 V [Page 3, Table IV]
- reference_electrode: Saturated Calomel Electrode (SCE) [Page 2, Section: Experimental Procedures]
- polarization_scan_rate: 600 mV/hr; decreased to 60 mV/hr near expected pitting potential [Page 2, Section: Experimental Procedures]
- electrolyte_temperature: 24°C ± 1°C [Page 2, Section: Experimental Procedures]


# Base Material
- material_identifier: 18% Cr-2% Mo-0.91% Ti-0.57% Ni [Page 2, Table I; Page 3, Table IV]
- chemical_composition: 0.032 wt% C, 18.70 wt% Cr, 1.97 wt% Mo, 0.57 wt% Ni, 0.91 wt% Ti [Page 2, Table I]
- material_classification: Laboratory-prepared ferritic alloy [Page 1, Section: Experimental Procedures]
- microstructural_features: Ferritic matrix. Titanium stabilizes the structure against Cr/Mo carbides [Page 5, Section: Discussion].

## Conditioned Material
- material_identifier: 18% Cr-2% Mo-0.91% Ti-0.57% Ni - Annealed [Page 1, Section: Experimental Procedures]
- manufacturing_process_description: Induction melted in argon (split-heat). Hot-forged, hot-rolled to 0.76 cm, cold-rolled to 0.38 cm [Page 1, Section: Experimental Procedures].
- heat_treatment_parameters: Annealed for 1 hr at 1040°C and water-quenched [Page 1, Section: Experimental Procedures].
- surface_preparation_and_finish: Polished to 0.3μ alumina finish, masked leaving 0.36 cm diameter circle [Pages 1-2, Section: Experimental Procedures].

### Experiment
- experimental_test_summary: Potentiodynamic polarization in argon-saturated 0.1N hydrochloric acid (HCl) [Page 2, Section: Experimental Procedures]
- stable_pitting_potential: >0.8 V [Page 3, Table IV]
- reference_electrode: Saturated Calomel Electrode (SCE) [Page 2, Section: Experimental Procedures]
- polarization_scan_rate: 600 mV/hr; decreased to 60 mV/hr near expected pitting potential [Page 2, Section: Experimental Procedures]
- electrolyte_temperature: 24°C ± 1°C [Page 2, Section: Experimental Procedures]


# Base Material
- material_identifier: 18% Cr-2% Mo-1.75% Ti-2.08% Ni [Page 2, Table I; Page 3, Table IV]
- chemical_composition: 1.75 wt% Ti, 2.08 wt% Ni (Note: C, Cr, Mo not explicitly analyzed, assumed in range of series) [Page 2, Table I]
- material_classification: Laboratory-prepared ferritic alloy [Page 1, Section: Experimental Procedures]
- microstructural_features: Ferritic matrix. Expected second phase development due to high Ti [Page 5, Section: Discussion].

## Conditioned Material
- material_identifier: 18% Cr-2% Mo-1.75% Ti-2.08% Ni - Annealed [Page 1, Section: Experimental Procedures]
- manufacturing_process_description: Induction melted in argon (split-heat). Hot-forged, hot-rolled to 0.76 cm, cold-rolled to 0.38 cm [Page 1, Section: Experimental Procedures].
- heat_treatment_parameters: Annealed for 1 hr at 1040°C and water-quenched [Page 1, Section: Experimental Procedures].
- surface_preparation_and_finish: Polished to 0.3μ alumina finish, masked with tape to expose 0.36 cm diameter active area [Pages 1-2, Section: Experimental Procedures].

### Experiment
- experimental_test_summary: Potentiodynamic polarization in argon-saturated 0.1N hydrochloric acid (HCl) [Page 2, Section: Experimental Procedures]
- stable_pitting_potential: 0.62 V [Page 3, Table IV]
- reference_electrode: Saturated Calomel Electrode (SCE) [Page 2, Section: Experimental Procedures]
- polarization_scan_rate: 600 mV/hr; decreased to 60 mV/hr near expected pitting potential [Page 2, Section: Experimental Procedures]
- electrolyte_temperature: 24°C ± 1°C [Page 2, Section: Experimental Procedures]
