Repository: KevinGundlach/OntologyRefiner

File: output/epoch_1/batch_2/paper_17.md
# Base Material
- material_identifier: AlCoCrCuFe
- chemical_composition: Al, Co, Cr, Cu, Fe (High entropy alloy, nominally near-equimolar) [Page 2, 3]
- material_classification: High Entropy Alloy (HEA)
- microstructural_features: Heterogeneous, multiphase microstructure. Consists of a Cu-rich face-centered cubic (fcc) phase located in the interdendritic regions and a body-centered cubic (bcc) phase (Cu-depleted matrix). Exhibits intense segregation of heavier elements. [Page 4, 5; Figure 2, 3]

## Conditioned Material
- material_identifier: As-cast AlCoCrCuFe
- manufacturing_process_description: Arc melting (AM) in a reduced argon atmosphere. Melted on a water-cooled copper hearth starting with pure (99.99 wt-%) metal chunks. [Page 3]
- heat_treatment_parameters: Not specified in text (tested as-cast).
- surface_preparation_and_finish: Ground to a 2000 grit finish using SiC paper. [Page 3]

### Experiment
- experimental_test_summary: Potentiodynamic polarization testing conducted in a three-electrode flat cell using a quiescent 0.6 M NaCl solution. Open circuit potential (OCP) was measured for 30 minutes before testing. [Page 3]
- stable_pitting_potential: -130 ± 5 mVSCE [Page 6, Table 1]
- reference_electrode: Saturated Calomel Electrode (SCE) [Page 3]
- polarization_scan_rate: 1 mV s^-1 (scanned from -150 mVSCE vs OCP to 2.0 VSCE) [Page 3]
- electrolyte_temperature: 25 °C [Page 3]

***

# Base Material
- material_identifier: (TiAl)0.7V0.15Fe0.1Ni0.05
- chemical_composition: (TiAl)0.7V0.15Fe0.1Ni0.05 [Page 4]
- material_classification: High Entropy Alloy (HEA)
- microstructural_features: Highly heterogeneous, multiphase microstructure. [Page 4; Figure 2]

## Conditioned Material
- material_identifier: As-cast (TiAl)0.7V0.15Fe0.1Ni0.05
- manufacturing_process_description: Arc melting (AM) in a reduced argon atmosphere using pure (99.99 wt-%) metal chunks on a water-cooled copper hearth. [Page 3, 5]
- heat_treatment_parameters: Not specified in text (tested as-cast).
- surface_preparation_and_finish: Ground to a 2000 grit finish using SiC paper. [Page 3]

### Experiment
- experimental_test_summary: Potentiodynamic polarization testing conducted in a three-electrode flat cell using a quiescent 0.6 M NaCl solution. Open circuit potential (OCP) was measured for 30 minutes before testing. [Page 3]
- stable_pitting_potential: 263 ± 10 mVSCE [Page 6, Table 1]
- reference_electrode: Saturated Calomel Electrode (SCE) [Page 3]
- polarization_scan_rate: 1 mV s^-1 (scanned from -150 mVSCE vs OCP to 2.0 VSCE) [Page 3]
- electrolyte_temperature: 25 °C [Page 3]

***

# Base Material
- material_identifier: AlTiVCrSi
- chemical_composition: Al, Ti, V, Cr, Si [Page 4]
- material_classification: High Entropy Alloy (HEA)
- microstructural_features: Highly heterogeneous, multiphase microstructure. [Page 4; Figure 2]

## Conditioned Material
- material_identifier: As-cast AlTiVCrSi
- manufacturing_process_description: Arc melting (AM) in a reduced argon atmosphere using pure (99.99 wt-%) metal chunks on a water-cooled copper hearth. [Page 3, 5]
- heat_treatment_parameters: Not specified in text (tested as-cast).
- surface_preparation_and_finish: Ground to a 2000 grit finish using SiC paper. [Page 3]

### Experiment
- experimental_test_summary: Potentiodynamic polarization testing conducted in a three-electrode flat cell using a quiescent 0.6 M NaCl solution. Open circuit potential (OCP) was measured for 30 minutes before testing. [Page 3]
- stable_pitting_potential: 11 ± 10 mVSCE [Page 6, Table 1]
- reference_electrode: Saturated Calomel Electrode (SCE) [Page 3]
- polarization_scan_rate: 1 mV s^-1 (scanned from -150 mVSCE vs OCP to 2.0 VSCE) [Page 3]
- electrolyte_temperature: 25 °C [Page 3]

***

# Base Material
- material_identifier: CoCrFeNi
- chemical_composition: Co, Cr, Fe, Ni [Page 4]
- material_classification: High Entropy Alloy (HEA)
- microstructural_features: Microstructure is heavily dependent on the manufacturing process; varies from a single fcc solid solution (AM) to a multiphase structure containing fine pores and a Cr-rich sigma (σ) phase inside a Cr-depleted fcc matrix (SPS). [Page 6; Figures 4, 5]

## Conditioned Material
- material_identifier: CoCrFeNi (AM)
- manufacturing_process_description: Arc melting (AM) in a reduced argon atmosphere on a water-cooled copper hearth. [Page 3]
- heat_treatment_parameters: Not specified in text (tested as-cast).
- surface_preparation_and_finish: Ground to a 2000 grit finish using SiC paper. [Page 3]

### Experiment
- experimental_test_summary: Potentiodynamic polarization testing conducted in a three-electrode flat cell using a quiescent 0.6 M NaCl solution. Open circuit potential (OCP) was measured for 30 minutes before testing. [Page 3]
- stable_pitting_potential: 442 mVSCE [Page 4]
- reference_electrode: Saturated Calomel Electrode (SCE) [Page 3]
- polarization_scan_rate: 1 mV s^-1 (scanned from -150 mVSCE vs OCP to 2.0 VSCE) [Page 3]
- electrolyte_temperature: 25 °C [Page 3]

## Conditioned Material
- material_identifier: CoCrFeNi (SPS*)
- manufacturing_process_description: Mechanical alloying by blending powders via high-energy ball milling, followed by consolidation using spark plasma sintering (SPS). [Page 3, 5]
- heat_treatment_parameters: Held at 1000 °C for 5 min during SPS. [Page 5, Figure 1 caption]
- surface_preparation_and_finish: Ground to a 2000 grit finish using SiC paper. [Page 3]

### Experiment
- experimental_test_summary: Potentiodynamic polarization testing conducted in a three-electrode flat cell using a quiescent 0.6 M NaCl solution. Open circuit potential (OCP) was measured for 30 minutes before testing. [Page 3]
- stable_pitting_potential: -28 mVSCE [Page 4]
- reference_electrode: Saturated Calomel Electrode (SCE) [Page 3]
- polarization_scan_rate: 1 mV s^-1 (scanned from -150 mVSCE vs OCP to 2.0 VSCE) [Page 3]
- electrolyte_temperature: 25 °C [Page 3]

## Conditioned Material
- material_identifier: CoCrFeNi (SPS^)
- manufacturing_process_description: Mechanical alloying by blending powders via high-energy ball milling, followed by consolidation using spark plasma sintering (SPS). [Page 3, 5]
- heat_treatment_parameters: Held at 500 °C for 5 min, and then sintered at 1000 °C for another 5 min. [Page 5, Figure 1 caption]
- surface_preparation_and_finish: Ground to a 2000 grit finish using SiC paper. [Page 3]

### Experiment
- experimental_test_summary: Potentiodynamic polarization testing conducted in a three-electrode flat cell using a quiescent 0.6 M NaCl solution. Open circuit potential (OCP) was measured for 30 minutes before testing. [Page 3]
- stable_pitting_potential: -8 ± 59 mVSCE [Page 7, Table 3]
- reference_electrode: Saturated Calomel Electrode (SCE) [Page 3]
- polarization_scan_rate: 1 mV s^-1 (scanned from -150 mVSCE vs OCP to 2.0 VSCE) [Page 3]
- electrolyte_temperature: 25 °C [Page 3]

## Conditioned Material
- material_identifier: CoCrFeNi (LM)
- manufacturing_process_description: Laser melting (LM) using metal powders (50–100 μm) performed under an argon atmosphere. [Page 3]
- heat_treatment_parameters: Not specified in text.
- surface_preparation_and_finish: Ground to a 2000 grit finish using SiC paper. [Page 3]

### Experiment
- experimental_test_summary: Potentiodynamic polarization testing conducted in a three-electrode flat cell using a quiescent 0.6 M NaCl solution. Open circuit potential (OCP) was measured for 30 minutes before testing. [Page 3]
- stable_pitting_potential: ~380 mVSCE [Estimated from Page 5, Figure 1]
- reference_electrode: Saturated Calomel Electrode (SCE) [Page 3]
- polarization_scan_rate: 1 mV s^-1 (scanned from -150 mVSCE vs OCP to 2.0 VSCE) [Page 3]
- electrolyte_temperature: 25 °C [Page 3]

***

# Base Material
- material_identifier: CoCrFeNiAl0.9
- chemical_composition: Co, Cr, Fe, Ni, Al0.9 [Page 6]
- material_classification: High Entropy Alloy (HEA)
- microstructural_features: Fine interconnected microstructure consisting of a combination of fcc and bcc phases (specifically a B2 ordered bcc phase, lattice parameter 0.3001 nm). Exhibits no severe elemental segregation. [Page 6, 7, 8; Figure 7]

## Conditioned Material
- material_identifier: As-cast CoCrFeNiAl0.9 (AM)
- manufacturing_process_description: Arc melting (AM) in a reduced argon atmosphere using pure (99.99 wt-%) metal chunks on a water-cooled copper hearth. [Page 3]
- heat_treatment_parameters: Not specified in text (tested as-cast).
- surface_preparation_and_finish: Ground to a 2000 grit finish using SiC paper. [Page 3]

### Experiment
- experimental_test_summary: Potentiodynamic polarization testing conducted in a three-electrode flat cell using a quiescent 0.6 M NaCl solution. Open circuit potential (OCP) was measured for 30 minutes before testing. [Page 3]
- stable_pitting_potential: 164 ± 29 mVSCE [Page 7, Table 3]
- reference_electrode: Saturated Calomel Electrode (SCE) [Page 3]
- polarization_scan_rate: 1 mV s^-1 (scanned from -150 mVSCE vs OCP to 2.0 VSCE) [Page 3]
- electrolyte_temperature: 25 °C [Page 3]

***

# Base Material
- material_identifier: Ti0.3(CoCrFeNi)0.7
- chemical_composition: Ti0.3, Co, Cr, Fe, Ni0.7 [Page 6]
- material_classification: High Entropy Alloy (HEA)
- microstructural_features: Very heterogeneous microstructure with significant segregation containing at least three unique phases. Includes a specific phase ('A') that is highly enriched in Ti (~62.8 at-%). [Page 6; Figure 4]

## Conditioned Material
- material_identifier: As-cast Ti0.3(CoCrFeNi)0.7 (AM)
- manufacturing_process_description: Arc melting (AM) in a reduced argon atmosphere using pure (99.99 wt-%) metal chunks on a water-cooled copper hearth. [Page 3]
- heat_treatment_parameters: Not specified in text (tested as-cast).
- surface_preparation_and_finish: Ground to a 2000 grit finish using SiC paper. [Page 3]

### Experiment
- experimental_test_summary: Potentiodynamic polarization testing conducted in a three-electrode flat cell using a quiescent 0.6 M NaCl solution. Open circuit potential (OCP) was measured for 30 minutes before testing. [Page 3]
- stable_pitting_potential: 1040 ± 13 mVSCE [Page 7, Table 3]
- reference_electrode: Saturated Calomel Electrode (SCE) [Page 3]
- polarization_scan_rate: 1 mV s^-1 (scanned from -150 mVSCE vs OCP to 2.0 VSCE) [Page 3]
- electrolyte_temperature: 25 °C [Page 3]

***

# Base Material
- material_identifier: CoCrFeNiAl0.6
- chemical_composition: Co, Cr, Fe, Ni, Al0.6
- material_classification: High Entropy Alloy (HEA)
- microstructural_features: Not specifically detailed in text; general HEA solid-solution/multiphase characteristics assumed. [Page 5]

## Conditioned Material
- material_identifier: CoCrFeNiAl0.6 (AM)
- manufacturing_process_description: Arc melting (AM) in a reduced argon atmosphere on a water-cooled copper hearth. [Page 3]
- heat_treatment_parameters: Not specified in text.
- surface_preparation_and_finish: Ground to a 2000 grit finish using SiC paper. [Page 3]

### Experiment
- experimental_test_summary: Potentiodynamic polarization testing conducted in a three-electrode flat cell using a quiescent 0.6 M NaCl solution. Open circuit potential (OCP) was measured for 30 minutes before testing. [Page 3]
- stable_pitting_potential: ~180 mVSCE [Estimated from Page 5, Figure 1]
- reference_electrode: Saturated Calomel Electrode (SCE) [Page 3]
- polarization_scan_rate: 1 mV s^-1 (scanned from -150 mVSCE vs OCP to 2.0 VSCE) [Page 3]
- electrolyte_temperature: 25 °C [Page 3]

***

# Base Material
- material_identifier: CoFeMnNi
- chemical_composition: Co, Fe, Mn, Ni
- material_classification: High Entropy Alloy (HEA)
- microstructural_features: Not specifically detailed in text; general HEA solid-solution/multiphase characteristics assumed. [Page 5]

## Conditioned Material
- material_identifier: CoFeMnNi (SPS)
- manufacturing_process_description: Mechanical alloying by blending powders via high-energy ball milling, followed by consolidation using spark plasma sintering (SPS). [Page 3]
- heat_treatment_parameters: Not specified in text.
- surface_preparation_and_finish: Ground to a 2000 grit finish using SiC paper. [Page 3]

### Experiment
- experimental_test_summary: Potentiodynamic polarization testing conducted in a three-electrode flat cell using a quiescent 0.6 M NaCl solution. Open circuit potential (OCP) was measured for 30 minutes before testing. [Page 3]
- stable_pitting_potential: ~0 mVSCE [Estimated from Page 5, Figure 1]
- reference_electrode: Saturated Calomel Electrode (SCE) [Page 3]
- polarization_scan_rate: 1 mV s^-1 (scanned from -150 mVSCE vs OCP to 2.0 VSCE) [Page 3]
- electrolyte_temperature: 25 °C [Page 3]

## Conditioned Material
- material_identifier: CoFeMnNi (AM)
- manufacturing_process_description: Arc melting (AM) in a reduced argon atmosphere on a water-cooled copper hearth. [Page 3]
- heat_treatment_parameters: Not specified in text.
- surface_preparation_and_finish: Ground to a 2000 grit finish using SiC paper. [Page 3]

### Experiment
- experimental_test_summary: Potentiodynamic polarization testing conducted in a three-electrode flat cell using a quiescent 0.6 M NaCl solution. Open circuit potential (OCP) was measured for 30 minutes before testing. [Page 3]
- stable_pitting_potential: ~ -280 mVSCE [Estimated from Page 5, Figure 1]
- reference_electrode: Saturated Calomel Electrode (SCE) [Page 3]
- polarization_scan_rate: 1 mV s^-1 (scanned from -150 mVSCE vs OCP to 2.0 VSCE) [Page 3]
- electrolyte_temperature: 25 °C [Page 3]

***

# Base Material
- material_identifier: CoCuFeNi
- chemical_composition: Co, Cu, Fe, Ni
- material_classification: High Entropy Alloy (HEA)
- microstructural_features: Not specifically detailed in text; general HEA solid-solution/multiphase characteristics assumed. [Page 5]

## Conditioned Material
- material_identifier: CoCuFeNi (SPS)
- manufacturing_process_description: Mechanical alloying by blending powders via high-energy ball milling, followed by consolidation using spark plasma sintering (SPS). [Page 3]
- heat_treatment_parameters: Not specified in text.
- surface_preparation_and_finish: Ground to a 2000 grit finish using SiC paper. [Page 3]

### Experiment
- experimental_test_summary: Potentiodynamic polarization testing conducted in a three-electrode flat cell using a quiescent 0.6 M NaCl solution. Open circuit potential (OCP) was measured for 30 minutes before testing. [Page 3]
- stable_pitting_potential: ~100 mVSCE [Estimated from Page 5, Figure 1]
- reference_electrode: Saturated Calomel Electrode (SCE) [Page 3]
- polarization_scan_rate: 1 mV s^-1 (scanned from -150 mVSCE vs OCP to 2.0 VSCE) [Page 3]
- electrolyte_temperature: 25 °C [Page 3]

***

# Base Material
- material_identifier: CoCrFeNiAl0.3
- chemical_composition: Co, Cr, Fe, Ni, Al0.3
- material_classification: High Entropy Alloy (HEA)
- microstructural_features: Not specifically detailed in text; general HEA solid-solution/multiphase characteristics assumed. [Page 5]

## Conditioned Material
- material_identifier: CoCrFeNiAl0.3 (AM)
- manufacturing_process_description: Arc melting (AM) in a reduced argon atmosphere on a water-cooled copper hearth. [Page 3]
- heat_treatment_parameters: Not specified in text.
- surface_preparation_and_finish: Ground to a 2000 grit finish using SiC paper. [Page 3]

### Experiment
- experimental_test_summary: Potentiodynamic polarization testing conducted in a three-electrode flat cell using a quiescent 0.6 M NaCl solution. Open circuit potential (OCP) was measured for 30 minutes before testing. [Page 3]
- stable_pitting_potential: ~280 mVSCE [Estimated from Page 5, Figure 1]
- reference_electrode: Saturated Calomel Electrode (SCE) [Page 3]
- polarization_scan_rate: 1 mV s^-1 (scanned from -150 mVSCE vs OCP to 2.0 VSCE) [Page 3]
- electrolyte_temperature: 25 °C [Page 3]

***

# Base Material
- material_identifier: CoCrFeNiMo
- chemical_composition: Co, Cr, Fe, Ni, Mo
- material_classification: High Entropy Alloy (HEA)
- microstructural_features: Not specifically detailed in text; general HEA solid-solution/multiphase characteristics assumed. [Page 5]

## Conditioned Material
- material_identifier: CoCrFeNiMo (SPS)
- manufacturing_process_description: Mechanical alloying by blending powders via high-energy ball milling, followed by consolidation using spark plasma sintering (SPS). [Page 3]
- heat_treatment_parameters: Not specified in text.
- surface_preparation_and_finish: Ground to a 2000 grit finish using SiC paper. [Page 3]

### Experiment
- experimental_test_summary: Potentiodynamic polarization testing conducted in a three-electrode flat cell using a quiescent 0.6 M NaCl solution. Open circuit potential (OCP) was measured for 30 minutes before testing. [Page 3]
- stable_pitting_potential: ~0 mVSCE [Estimated from Page 5, Figure 1]
- reference_electrode: Saturated Calomel Electrode (SCE) [Page 3]
- polarization_scan_rate: 1 mV s^-1 (scanned from -150 mVSCE vs OCP to 2.0 VSCE) [Page 3]
- electrolyte_temperature: 25 °C [Page 3]

***

# Base Material
- material_identifier: CoCrFeNiAl0.9Ti0.5
- chemical_composition: Co, Cr, Fe, Ni, Al0.9, Ti0.5
- material_classification: High Entropy Alloy (HEA)
- microstructural_features: Not specifically detailed in text; general HEA solid-solution/multiphase characteristics assumed. [Page 5]

## Conditioned Material
- material_identifier: CoCrFeNiAl0.9Ti0.5 (AM)
- manufacturing_process_description: Arc melting (AM) in a reduced argon atmosphere on a water-cooled copper hearth. [Page 3]
- heat_treatment_parameters: Not specified in text.
- surface_preparation_and_finish: Ground to a 2000 grit finish using SiC paper. [Page 3]

### Experiment
- experimental_test_summary: Potentiodynamic polarization testing conducted in a three-electrode flat cell using a quiescent 0.6 M NaCl solution. Open circuit potential (OCP) was measured for 30 minutes before testing. [Page 3]
- stable_pitting_potential: ~180 mVSCE [Estimated from Page 5, Figure 1]
- reference_electrode: Saturated Calomel Electrode (SCE) [Page 3]
- polarization_scan_rate: 1 mV s^-1 (scanned from -150 mVSCE vs OCP to 2.0 VSCE) [Page 3]
- electrolyte_temperature: 25 °C [Page 3]

***

# Base Material
- material_identifier: CoFeNi
- chemical_composition: Co, Fe, Ni
- material_classification: Medium/High Entropy Alloy
- microstructural_features: Not specifically detailed in text; general HEA solid-solution/multiphase characteristics assumed. [Page 5]

## Conditioned Material
- material_identifier: CoFeNi (SPS)
- manufacturing_process_description: Mechanical alloying by blending powders via high-energy ball milling, followed by consolidation using spark plasma sintering (SPS). [Page 3]
- heat_treatment_parameters: Not specified in text.
- surface_preparation_and_finish: Ground to a 2000 grit finish using SiC paper. [Page 3]

### Experiment
- experimental_test_summary: Potentiodynamic polarization testing conducted in a three-electrode flat cell using a quiescent 0.6 M NaCl solution. Open circuit potential (OCP) was measured for 30 minutes before testing. [Page 3]
- stable_pitting_potential: ~250 mVSCE [Estimated from Page 5, Figure 1]
- reference_electrode: Saturated Calomel Electrode (SCE) [Page 3]
- polarization_scan_rate: 1 mV s^-1 (scanned from -150 mVSCE vs OCP to 2.0 VSCE) [Page 3]
- electrolyte_temperature: 25 °C [Page 3]

***

# Base Material
- material_identifier: TiAlCuFeSn
- chemical_composition: Ti, Al, Cu, Fe, Sn
- material_classification: High Entropy Alloy (HEA)
- microstructural_features: Not specifically detailed in text; general HEA solid-solution/multiphase characteristics assumed. [Page 5]

## Conditioned Material
- material_identifier: TiAlCuFeSn (AM)
- manufacturing_process_description: Arc melting (AM) in a reduced argon atmosphere on a water-cooled copper hearth. [Page 3]
- heat_treatment_parameters: Not specified in text.
- surface_preparation_and_finish: Ground to a 2000 grit finish using SiC paper. [Page 3]

### Experiment
- experimental_test_summary: Potentiodynamic polarization testing conducted in a three-electrode flat cell using a quiescent 0.6 M NaCl solution. Open circuit potential (OCP) was measured for 30 minutes before testing. [Page 3]
- stable_pitting_potential: ~ -280 mVSCE [Estimated from Page 5, Figure 1]
- reference_electrode: Saturated Calomel Electrode (SCE) [Page 3]
- polarization_scan_rate: 1 mV s^-1 (scanned from -150 mVSCE vs OCP to 2.0 VSCE) [Page 3]
- electrolyte_temperature: 25 °C [Page 3]

File: output/epoch_1/batch_3/paper_21.md
# Base Material
- material_designation_and_classification: Pure Molybdenum, 99.99 Wt% Mo [Page 1, Experimental]
- chemical_composition: Mo: 99.99 wt% [Page 1, Experimental]
- microstructural_properties: Not specified in text.

## Conditioned Material
- material_identifier: Pure Mo Sheet [Page 1, Experimental]
- manufacturing_process: Rolled sheet [Page 1, Experimental]
- heat_treatment_parameters: Annealed at 1050 C for 2 hours in vacuo, then water-quenched at 0 C [Page 1, Experimental]
- surface_preparation_and_finish: Mechanically polished with emery papers up to No. 6/0 and with cloth using diluted suspension of chromium oxide; degreased with absolute ethyl alcohol; washed in distilled water; dried with air blasts. Electrodes masked with Teflon seal tapes attached to an epoxy resin undercoating, exposing a 1 cm² area [Page 1, Experimental].

### Experiment
- experimental_test_summary: Anodic polarization to determine dissolution behavior in a chloride solution [Page 2, Anodic Dissolution of Pure Mo... & Figure 1]. 
- pitting_potential: Not applicable. Pitting did not occur; general transpassive dissolution occurred at approximately +0.15 V (NHE) [Page 2, Figure 1 and Text].
- electrolyte_temperature: 25 C [Page 2, Figure 1]
- polarization_scan_rate: Stepwise potentiostatic polarization: potential increased from the corrosion potential in steps of 25 mV, with a holding time of 1 minute at each step [Page 1, Experimental].
- reference_electrode: Measured using a saturated calomel electrode (SCE), but reported with respect to the standard hydrogen electrode (NHE) [Page 1, Experimental].
- electrolyte_composition: 0.1 M NaCl, pH approx. 6.16 [Page 1, Experimental & Page 2, Figure 1]
- aeration_status: Deaerated by bubbling pure nitrogen for more than 30 minutes [Page 1, Experimental].

### Experiment
- experimental_test_summary: Anodic polarization to determine dissolution behavior in a bromide solution [Page 2, Figure 1].
- pitting_potential: Not applicable. Pitting did not occur; general transpassive dissolution occurred at approximately +0.15 V (NHE) [Page 2, Figure 1 and Text].
- electrolyte_temperature: 25 C [Page 2, Figure 1]
- polarization_scan_rate: Stepwise potentiostatic polarization: potential increased from the corrosion potential in steps of 25 mV, with a holding time of 1 minute at each step [Page 1, Experimental].
- reference_electrode: Measured using a saturated calomel electrode (SCE), but reported with respect to the standard hydrogen electrode (NHE) [Page 1, Experimental].
- electrolyte_composition: 0.1 M NaBr, neutral pH [Page 1, Experimental & Page 2, Figure 1]
- aeration_status: Deaerated by bubbling pure nitrogen for more than 30 minutes [Page 1, Experimental].


# Base Material
- material_designation_and_classification: Austenitic Stainless Steel, 20Cr-25Ni [Page 1, Table 1]
- chemical_composition: C: 0.053 wt%, Si: 0.54 wt%, Mn: 1.53 wt%, P: 0.009 wt%, S: 0.010 wt%, Cr: 20.06 wt%, Ni: 25.58 wt%, Mo: 0.01 wt% [Page 1, Table 1]
- microstructural_properties: Not specified in text.

## Conditioned Material
- material_identifier: 20Cr-25Ni Specimen (0% nominal Mo) [Page 1, Table 1]
- manufacturing_process: Rolled sheet, machined to 40 x 20 x 1.5 mm specimens [Page 1, Experimental]
- heat_treatment_parameters: Annealed at 1050 C for 2 hours in vacuo, then water-quenched at 0 C [Page 1, Experimental]
- surface_preparation_and_finish: Mechanically polished with emery papers up to No. 6/0 and with cloth using diluted suspension of chromium oxide; degreased with absolute ethyl alcohol; washed in distilled water; dried with air blasts. Electrodes masked with Teflon seal tapes attached to an epoxy resin undercoating, exposing a 1 cm² area [Page 1, Experimental].

### Experiment
- experimental_test_summary: Anodic polarization testing to map the pitting potential as a function of inhibitor (MoO4²⁻) concentration [Page 3, Figure 4].
- pitting_potential: ~+0.48 V (NHE) (estimated from plot) [Page 3, Figure 4]
- electrolyte_temperature: 50 C [Page 3, Figure 4]
- polarization_scan_rate: Stepwise potentiostatic polarization: potential increased from the corrosion potential in steps of 25 mV, holding for 1 minute at each step [Page 1, Experimental].
- reference_electrode: Measured using SCE, reported vs. NHE [Page 1, Experimental].
- electrolyte_composition: 0.1 M NaCl (0 M MoO4²⁻) [Page 3, Figure 4]
- aeration_status: Deaerated by bubbling pure nitrogen for more than 30 minutes [Page 1, Experimental].

### Experiment
- experimental_test_summary: Anodic polarization testing to map the pitting potential as a function of inhibitor (MoO4²⁻) concentration [Page 3, Figure 4].
- pitting_potential: ~+0.61 V (NHE) (estimated from plot) [Page 3, Figure 4]
- electrolyte_temperature: 50 C [Page 3, Figure 4]
- polarization_scan_rate: Stepwise potentiostatic polarization: potential increased from the corrosion potential in steps of 25 mV, holding for 1 minute at each step [Page 1, Experimental].
- reference_electrode: Measured using SCE, reported vs. NHE [Page 1, Experimental].
- electrolyte_composition: 0.1 M NaCl + ~0.05 M Na2MoO4 [Page 3, Figure 4]
- aeration_status: Deaerated by bubbling pure nitrogen for more than 30 minutes [Page 1, Experimental].

### Experiment
- experimental_test_summary: Anodic polarization testing to map the pitting potential as a function of inhibitor (MoO4²⁻) concentration [Page 3, Figure 4].
- pitting_potential: ~+0.70 V (NHE) (estimated from plot) [Page 3, Figure 4]
- electrolyte_temperature: 50 C [Page 3, Figure 4]
- polarization_scan_rate: Stepwise potentiostatic polarization: potential increased from the corrosion potential in steps of 25 mV, holding for 1 minute at each step [Page 1, Experimental].
- reference_electrode: Measured using SCE, reported vs. NHE [Page 1, Experimental].
- electrolyte_composition: 0.1 M NaCl + ~0.08 M Na2MoO4 [Page 3, Figure 4]
- aeration_status: Deaerated by bubbling pure nitrogen for more than 30 minutes [Page 1, Experimental].

### Experiment
- experimental_test_summary: Anodic polarization testing to map the pitting potential as a function of inhibitor (MoO4²⁻) concentration [Page 3, Figure 4].
- pitting_potential: ~+0.79 V (NHE) (estimated from plot) [Page 3, Figure 4]
- electrolyte_temperature: 50 C [Page 3, Figure 4]
- polarization_scan_rate: Stepwise potentiostatic polarization: potential increased from the corrosion potential in steps of 25 mV, holding for 1 minute at each step [Page 1, Experimental].
- reference_electrode: Measured using SCE, reported vs. NHE [Page 1, Experimental].
- electrolyte_composition: 0.1 M NaCl + ~0.11 M Na2MoO4 [Page 3, Figure 4]
- aeration_status: Deaerated by bubbling pure nitrogen for more than 30 minutes [Page 1, Experimental].

### Experiment
- experimental_test_summary: Anodic polarization testing to map the pitting potential as a function of inhibitor (MoO4²⁻) concentration [Page 3, Figure 4].
- pitting_potential: ~+0.83 V (NHE) (estimated from plot) [Page 3, Figure 4]
- electrolyte_temperature: 50 C [Page 3, Figure 4]
- polarization_scan_rate: Stepwise potentiostatic polarization: potential increased from the corrosion potential in steps of 25 mV, holding for 1 minute at each step [Page 1, Experimental].
- reference_electrode: Measured using SCE, reported vs. NHE [Page 1, Experimental].
- electrolyte_composition: 0.1 M NaCl + 0.12 M Na2MoO4 [Page 3, Figure 4 & Text]
- aeration_status: Deaerated by bubbling pure nitrogen for more than 30 minutes [Page 1, Experimental].

### Experiment
- experimental_test_summary: Anodic polarization to investigate pitting behavior in NaBr solution [Page 4, Figure 7 & Text].
- pitting_potential: +0.521 V (NHE) [Page 4, Text explicitly states this value]
- electrolyte_temperature: 25 C [Page 4, Figure 7]
- polarization_scan_rate: Stepwise potentiostatic polarization: potential increased from the corrosion potential in steps of 25 mV, holding for 1 minute at each step [Page 1, Experimental].
- reference_electrode: Measured using SCE, reported vs. NHE [Page 1, Experimental].
- electrolyte_composition: 0.1 M NaBr [Page 4, Figure 7]
- aeration_status: Deaerated by bubbling pure nitrogen for more than 30 minutes [Page 1, Experimental].

### Experiment
- experimental_test_summary: Anodic polarization to investigate pitting behavior in high-concentration NaBr solution [Page 4, Figure 7].
- pitting_potential: ~+0.38 V (NHE) (estimated from Curve 1) [Page 4, Figure 7]
- electrolyte_temperature: 25 C [Page 4, Figure 7]
- polarization_scan_rate: Stepwise potentiostatic polarization: potential increased from the corrosion potential in steps of 25 mV, holding for 1 minute at each step [Page 1, Experimental].
- reference_electrode: Measured using SCE, reported vs. NHE [Page 1, Experimental].
- electrolyte_composition: 1.0 M NaBr [Page 4, Figure 7]
- aeration_status: Deaerated by bubbling pure nitrogen for more than 30 minutes [Page 1, Experimental].


# Base Material
- material_designation_and_classification: Austenitic Stainless Steel, 20Cr-25Ni-1Mo [Page 1, Table 1]
- chemical_composition: C: 0.057 wt%, Si: 0.48 wt%, Mn: 1.48 wt%, P: 0.009 wt%, S: 0.010 wt%, Cr: 19.99 wt%, Ni: 25.88 wt%, Mo: 1.05 wt% [Page 1, Table 1]
- microstructural_properties: Not specified in text.

## Conditioned Material
- material_identifier: 20Cr-25Ni-1Mo Specimen [Page 1, Table 1]
- manufacturing_process: Rolled sheet, machined to 40 x 20 x 1.5 mm specimens [Page 1, Experimental]
- heat_treatment_parameters: Annealed at 1050 C for 2 hours in vacuo, then water-quenched at 0 C [Page 1, Experimental]
- surface_preparation_and_finish: Mechanically polished up to No. 6/0 emery, finished with chromium oxide cloth; degreased, washed, dried, and masked exposing 1 cm² [Page 1, Experimental].

### Experiment
- experimental_test_summary: Critical pitting temperature determination via anodic polarization [Page 2, Figure 2].
- pitting_potential: Not specified in text (the study reported the critical pitting temperature instead of a specific breakdown potential for this condition).
- electrolyte_temperature: 25 C (measured critical pitting initiation temperature for 1% Mo) [Page 2, Figure 2]
- polarization_scan_rate: Stepwise potentiostatic polarization: potential increased from the corrosion potential in steps of 25 mV, holding for 1 minute at each step [Page 1, Experimental].
- reference_electrode: Measured using SCE, reported vs. NHE [Page 1, Experimental].
- electrolyte_composition: 0.1 M NaCl [Page 2, Figure 2]
- aeration_status: Deaerated by bubbling pure nitrogen for more than 30 minutes [Page 1, Experimental].


# Base Material
- material_designation_and_classification: Austenitic Stainless Steel, 20Cr-25Ni-3Mo [Page 1, Table 1]
- chemical_composition: C: 0.064 wt%, Si: 0.52 wt%, Mn: 1.47 wt%, P: 0.009 wt%, S: 0.010 wt%, Cr: 20.16 wt%, Ni: 25.52 wt%, Mo: 2.97 wt% [Page 1, Table 1]
- microstructural_properties: Not specified in text.

## Conditioned Material
- material_identifier: 20Cr-25Ni-3Mo Specimen [Page 1, Table 1]
- manufacturing_process: Rolled sheet, machined to 40 x 20 x 1.5 mm specimens [Page 1, Experimental]
- heat_treatment_parameters: Annealed at 1050 C for 2 hours in vacuo, then water-quenched at 0 C [Page 1, Experimental]
- surface_preparation_and_finish: Mechanically polished up to No. 6/0 emery, finished with chromium oxide cloth; degreased, washed, dried, and masked exposing 1 cm² [Page 1, Experimental].

### Experiment
- experimental_test_summary: Anodic polarization testing to investigate combined inhibition effects of alloyed Mo and molybdate ions [Page 4, Figure 6].
- pitting_potential: Not applicable (pitting was entirely inhibited; stable passivity observed up to transpassive potential at ~+1.0 V NHE) [Page 3, Text & Page 4, Figure 6]
- electrolyte_temperature: 50 C [Page 4, Figure 6]
- polarization_scan_rate: Stepwise potentiostatic polarization: potential increased from the corrosion potential in steps of 25 mV, holding for 1 minute at each step [Page 1, Experimental].
- reference_electrode: Measured using SCE, reported vs. NHE [Page 1, Experimental].
- electrolyte_composition: 0.1 M NaCl + 0.11 M Na2MoO4 [Page 4, Figure 6]
- aeration_status: Deaerated by bubbling pure nitrogen for more than 30 minutes [Page 1, Experimental].


# Base Material
- material_designation_and_classification: Austenitic Stainless Steel, 20Cr-25Ni-5Mo [Page 1, Table 1]
- chemical_composition: C: 0.059 wt%, Si: 0.46 wt%, Mn: 1.44 wt%, P: 0.008 wt%, S: 0.010 wt%, Cr: 19.96 wt%, Ni: 25.66 wt%, Mo: 5.06 wt% [Page 1, Table 1]
- microstructural_properties: Not specified in text.

## Conditioned Material
- material_identifier: 20Cr-25Ni-5Mo Specimen [Page 1, Table 1]
- manufacturing_process: Rolled sheet, machined to 40 x 20 x 1.5 mm specimens [Page 1, Experimental]
- heat_treatment_parameters: Annealed at 1050 C for 2 hours in vacuo, then water-quenched at 0 C [Page 1, Experimental]
- surface_preparation_and_finish: Mechanically polished up to No. 6/0 emery, finished with chromium oxide cloth; degreased, washed, dried, and masked exposing 1 cm² [Page 1, Experimental].

### Experiment
- experimental_test_summary: Anodic polarization testing to investigate combined inhibition effects of alloyed Mo and molybdate ions at elevated temperature [Page 4, Figure 6].
- pitting_potential: Not applicable (pitting was entirely inhibited; stable passivity observed up to transpassive potential at ~+0.9 V NHE) [Page 3, Text & Page 4, Figure 6]
- electrolyte_temperature: 60 C [Page 4, Figure 6]
- polarization_scan_rate: Stepwise potentiostatic polarization: potential increased from the corrosion potential in steps of 25 mV, holding for 1 minute at each step [Page 1, Experimental].
- reference_electrode: Measured using SCE, reported vs. NHE [Page 1, Experimental].
- electrolyte_composition: 0.1 M NaCl + 0.11 M Na2MoO4 [Page 4, Figure 6]
- aeration_status: Deaerated by bubbling pure nitrogen for more than 30 minutes [Page 1, Experimental].

### Experiment
- experimental_test_summary: Anodic polarization to investigate pitting behavior in NaBr solution [Page 4, Figure 7 & Text].
- pitting_potential: +0.521 V (NHE) [Page 4, Text explicitly states this value for both steels]
- electrolyte_temperature: 25 C [Page 4, Figure 7]
- polarization_scan_rate: Stepwise potentiostatic polarization: potential increased from the corrosion potential in steps of 25 mV, holding for 1 minute at each step [Page 1, Experimental].
- reference_electrode: Measured using SCE, reported vs. NHE [Page 1, Experimental].
- electrolyte_composition: 0.1 M NaBr [Page 4, Figure 7]
- aeration_status: Deaerated by bubbling pure nitrogen for more than 30 minutes [Page 1, Experimental].

### Experiment
- experimental_test_summary: Anodic polarization to investigate pitting behavior in high-concentration NaBr solution [Page 4, Figure 7].
- pitting_potential: ~+0.38 V (NHE) (estimated from Curve 2) [Page 4, Figure 7]
- electrolyte_temperature: 25 C [Page 4, Figure 7]
- polarization_scan_rate: Stepwise potentiostatic polarization: potential increased from the corrosion potential in steps of 25 mV, holding for 1 minute at each step [Page 1, Experimental].
- reference_electrode: Measured using SCE, reported vs. NHE [Page 1, Experimental].
- electrolyte_composition: 1.0 M NaBr [Page 4, Figure 7]
- aeration_status: Deaerated by bubbling pure nitrogen for more than 30 minutes [Page 1, Experimental].
