Repository: KevinGundlach/OntologyRefiner

File: output/epoch_1/batch_3/paper_22.md
# Base Material
- material_designation_and_classification: Al0.5CoCrFeNi high-entropy alloy (HEAS) [Page 1, Title & Abstract].
- chemical_composition: Made from highly pure Al, Co, Ni, Cr, Fe, and Ni elements (99.99%) in a nominal Al0.5CoCrFeNi molar ratio [Page 1-2, Experimental procedures]. 
- microstructural_properties: The as-cast microstructure comprises an FCC solid solution matrix and droplet-shaped phases (Al–Ni rich phases). The aged microstructures comprise an FCC + BCC solid solution with a matrix, droplet-shaped phases (Al–Ni rich), wall-shaped phases (Al-depleted), and needle-shaped phases (Al–(Ni, Co, Cr, Fe)) [Page 1, Abstract; Page 2, Section 3.3].

## Conditioned Material
- material_identifier: As-cast Al0.5CoCrFeNi alloy [Page 1, Abstract]
- manufacturing_process: Melted under an Ar atmosphere in an arc furnace. Specimens with dimensions of 10 mm × 10 mm × 7 mm were prepared and retained in an as-cast condition [Page 1-2, Experimental procedures].
- heat_treatment_parameters: None (As-cast) [Page 2, Experimental procedures].
- surface_preparation_and_finish: Not specified in text.

### Experiment
- experimental_test_summary: Electrochemical corrosion properties evaluated via potentiodynamic polarization curves when immersed in a 3.5% NaCl solution at room temperature, in accordance with the ASTM G59 test standard [Page 2, Experimental procedures].
- pitting_potential: 0.13 V (vs. SCE) [Page 6, Table 4].
- electrolyte_temperature: Room temperature / 25 °C [Page 2, Experimental procedures; Page 6, Table 4].
- polarization_scan_rate: Potentiodynamically scanned at a rate of 1 mV s⁻¹ from an initial potential of -0.5 VSCE with reference to the open circuit potential to a final potential of 1.5 VSCE [Page 2, Experimental procedures].
- reference_electrode: Saturated Calomel Electrode (SCE) [Page 2, Experimental procedures; Page 6, Table 4].
- electrolyte_composition: 3.5 wt% NaCl solution [Page 2, Experimental procedures; Page 7, Section 4].
- aeration_status: Not specified in text.

## Conditioned Material
- material_identifier: 350 °C Aged Al0.5CoCrFeNi alloy [Page 1, Abstract]
- manufacturing_process: Melted under an Ar atmosphere in an arc furnace. Specimens with dimensions of 10 mm × 10 mm × 7 mm were prepared [Page 1-2, Experimental procedures].
- heat_treatment_parameters: Aged in an Ar atmosphere for 24 h at 350 °C and then quenched in water [Page 2, Experimental procedures].
- surface_preparation_and_finish: Not specified in text.

### Experiment
- experimental_test_summary: Electrochemical corrosion properties evaluated via potentiodynamic polarization curves when immersed in a 3.5% NaCl solution at room temperature, in accordance with the ASTM G59 test standard [Page 2, Experimental procedures].
- pitting_potential: 0.18 V (vs. SCE) [Page 6, Table 4].
- electrolyte_temperature: Room temperature / 25 °C [Page 2, Experimental procedures; Page 6, Table 4].
- polarization_scan_rate: Potentiodynamically scanned at a rate of 1 mV s⁻¹ from an initial potential of -0.5 VSCE with reference to the open circuit potential to a final potential of 1.5 VSCE [Page 2, Experimental procedures].
- reference_electrode: Saturated Calomel Electrode (SCE) [Page 2, Experimental procedures; Page 6, Table 4].
- electrolyte_composition: 3.5 wt% NaCl solution [Page 2, Experimental procedures; Page 7, Section 4].
- aeration_status: Not specified in text.

## Conditioned Material
- material_identifier: 500 °C Aged Al0.5CoCrFeNi alloy [Page 1, Abstract]
- manufacturing_process: Melted under an Ar atmosphere in an arc furnace. Specimens with dimensions of 10 mm × 10 mm × 7 mm were prepared [Page 1-2, Experimental procedures].
- heat_treatment_parameters: Aged in an Ar atmosphere for 24 h at 500 °C and then quenched in water [Page 2, Experimental procedures].
- surface_preparation_and_finish: Not specified in text.

### Experiment
- experimental_test_summary: Electrochemical corrosion properties evaluated via potentiodynamic polarization curves when immersed in a 3.5% NaCl solution at room temperature, in accordance with the ASTM G59 test standard [Page 2, Experimental procedures].
- pitting_potential: 0.28 V (vs. SCE) [Page 6, Table 4].
- electrolyte_temperature: Room temperature / 25 °C [Page 2, Experimental procedures; Page 6, Table 4].
- polarization_scan_rate: Potentiodynamically scanned at a rate of 1 mV s⁻¹ from an initial potential of -0.5 VSCE with reference to the open circuit potential to a final potential of 1.5 VSCE [Page 2, Experimental procedures].
- reference_electrode: Saturated Calomel Electrode (SCE) [Page 2, Experimental procedures; Page 6, Table 4].
- electrolyte_composition: 3.5 wt% NaCl solution [Page 2, Experimental procedures; Page 7, Section 4].
- aeration_status: Not specified in text.

## Conditioned Material
- material_identifier: 650 °C Aged Al0.5CoCrFeNi alloy [Page 1, Abstract]
- manufacturing_process: Melted under an Ar atmosphere in an arc furnace. Specimens with dimensions of 10 mm × 10 mm × 7 mm were prepared [Page 1-2, Experimental procedures].
- heat_treatment_parameters: Aged in an Ar atmosphere for 24 h at 650 °C and then quenched in water [Page 2, Experimental procedures].
- surface_preparation_and_finish: Not specified in text.

### Experiment
- experimental_test_summary: Electrochemical corrosion properties evaluated via potentiodynamic polarization curves when immersed in a 3.5% NaCl solution at room temperature, in accordance with the ASTM G59 test standard [Page 2, Experimental procedures].
- pitting_potential: 0.71 V (vs. SCE) [Page 6, Table 4].
- electrolyte_temperature: Room temperature / 25 °C [Page 2, Experimental procedures; Page 6, Table 4].
- polarization_scan_rate: Potentiodynamically scanned at a rate of 1 mV s⁻¹ from an initial potential of -0.5 VSCE with reference to the open circuit potential to a final potential of 1.5 VSCE [Page 2, Experimental procedures].
- reference_electrode: Saturated Calomel Electrode (SCE) [Page 2, Experimental procedures; Page 6, Table 4].
- electrolyte_composition: 3.5 wt% NaCl solution [Page 2, Experimental procedures; Page 7, Section 4].
- aeration_status: Not specified in text.

## Conditioned Material
- material_identifier: 800 °C Aged Al0.5CoCrFeNi alloy [Page 1, Abstract]
- manufacturing_process: Melted under an Ar atmosphere in an arc furnace. Specimens with dimensions of 10 mm × 10 mm × 7 mm were prepared [Page 1-2, Experimental procedures].
- heat_treatment_parameters: Aged in an Ar atmosphere for 24 h at 800 °C and then quenched in water [Page 2, Experimental procedures].
- surface_preparation_and_finish: Not specified in text.

### Experiment
- experimental_test_summary: Electrochemical corrosion properties evaluated via potentiodynamic polarization curves when immersed in a 3.5% NaCl solution at room temperature, in accordance with the ASTM G59 test standard [Page 2, Experimental procedures].
- pitting_potential: 0.14 V (vs. SCE) [Page 6, Table 4].
- electrolyte_temperature: Room temperature / 25 °C [Page 2, Experimental procedures; Page 6, Table 4].
- polarization_scan_rate: Potentiodynamically scanned at a rate of 1 mV s⁻¹ from an initial potential of -0.5 VSCE with reference to the open circuit potential to a final potential of 1.5 VSCE [Page 2, Experimental procedures].
- reference_electrode: Saturated Calomel Electrode (SCE) [Page 2, Experimental procedures; Page 6, Table 4].
- electrolyte_composition: 3.5 wt% NaCl solution [Page 2, Experimental procedures; Page 7, Section 4].
- aeration_status: Not specified in text.

## Conditioned Material
- material_identifier: 950 °C Aged Al0.5CoCrFeNi alloy [Page 1, Abstract]
- manufacturing_process: Melted under an Ar atmosphere in an arc furnace. Specimens with dimensions of 10 mm × 10 mm × 7 mm were prepared [Page 1-2, Experimental procedures].
- heat_treatment_parameters: Aged in an Ar atmosphere for 24 h at 950 °C and then quenched in water [Page 2, Experimental procedures].
- surface_preparation_and_finish: Not specified in text.

### Experiment
- experimental_test_summary: Electrochemical corrosion properties evaluated via potentiodynamic polarization curves when immersed in a 3.5% NaCl solution at room temperature, in accordance with the ASTM G59 test standard [Page 2, Experimental procedures].
- pitting_potential: 0.18 V (vs. SCE) [Page 6, Table 4].
- electrolyte_temperature: Room temperature / 25 °C [Page 2, Experimental procedures; Page 6, Table 4].
- polarization_scan_rate: Potentiodynamically scanned at a rate of 1 mV s⁻¹ from an initial potential of -0.5 VSCE with reference to the open circuit potential to a final potential of 1.5 VSCE [Page 2, Experimental procedures].
- reference_electrode: Saturated Calomel Electrode (SCE) [Page 2, Experimental procedures; Page 6, Table 4].
- electrolyte_composition: 3.5 wt% NaCl solution [Page 2, Experimental procedures; Page 7, Section 4].
- aeration_status: Not specified in text.

# Base Material
- material_designation_and_classification: AISI 304L stainless steel (Used as a comparison reference) [Page 5, Section 3.4].
- chemical_composition: Not specified in text.
- microstructural_properties: Not specified in text.

## Conditioned Material
- material_identifier: AISI 304L stainless steel reference [Page 5, Section 3.4].
- manufacturing_process: Not specified in text (Reference material).
- heat_treatment_parameters: Not specified in text.
- surface_preparation_and_finish: Not specified in text.

### Experiment
- experimental_test_summary: Electrochemical corrosion properties evaluated using potentiodynamic polarization method to serve as comparison for the HEAS alloy specimens [Page 5, Section 3.4].
- pitting_potential: 0.48 V (vs. SCE) [Page 6, Table 4].
- electrolyte_temperature: 25 °C [Page 6, Table 4].
- polarization_scan_rate: Not explicitly repeated for the reference, assumed 1 mV s⁻¹ [Page 2, Experimental procedures].
- reference_electrode: Saturated Calomel Electrode (SCE) [Page 5, Section 3.4; Page 6, Table 4].
- electrolyte_composition: 3.5% NaCl solution [Page 5, Section 3.4].
- aeration_status: Not specified in text.

File: output/epoch_1/batch_3/paper_25.md
```markdown
# Base Material
- material_designation_and_classification: Equiatomic FeSiBAlNi high-entropy alloy (HEA) [Page 1, Abstract & Section 1].
- chemical_composition: Equiatomic Fe, Si, B, Al, and Ni (implied ~20 at% for each element) [Page 1, Abstract & Section 2].
- microstructural_properties: The as-milled powders were fully amorphous. After spark plasma sintering (SPS) at 520°C, the alloy exhibited an amorphous composite structure comprising simple body-centered cubic (bcc1) and face-centered cubic (fcc1) solid-solution phases. After SPS at 1080°C, the amorphous phase disappeared, the material was fully crystallized, and a new fcc phase (fcc2) appeared, resulting in a mixture of two fcc phases, one bcc phase, and some inevitable oxides [Page 1, Abstract; Page 3, Section 3.2; Page 4, Section 3.3].

## Conditioned Material
- material_identifier: FeSiBAlNi HEA sintered at 520°C [Page 4, Section 3.4].
- manufacturing_process: Elemental powders were mechanically alloyed (MA) in a planetary ball mill at 350 r/min for 240 h under an Ar atmosphere with a ball-to-powder mass ratio of 15:1. The as-milled powders were subsequently consolidated by spark plasma sintering (SPS) in a graphite die under an axial pressure of 80 MPa in an Ar atmosphere [Page 2, Section 2].
- heat_treatment_parameters: Spark plasma sintered (SPS) at 520°C for 10 min at a heating rate of 40°C/min, followed by free cooling to room temperature [Page 2, Section 2].
- surface_preparation_and_finish: Ground using 2000-grit SiC paper to produce a smooth surface [Page 2, Section 2].

### Experiment
- experimental_test_summary: Potentiodynamic polarization measurements were conducted in a three-electrode cell to evaluate corrosion behavior in a seawater solution after the open-circuit potential had sufficiently stabilized [Page 2, Section 2; Page 4, Section 3.4].
- pitting_potential: -0.56 V vs. Ag/AgCl [Page 4, Section 3.4].
- electrolyte_temperature: Room temperature (explicitly stated for immersion tests and inferred for the electrochemical measurements) [Page 2, Section 2].
- polarization_scan_rate: 3 mV/s [Page 2, Section 2].
- reference_electrode: Ag/AgCl reference electrode [Page 2, Section 2].
- electrolyte_composition: Seawater solution prepared by dissolving artificial sea salt in distilled water at a mass ratio of 1:30 [Page 2, Section 2].
- aeration_status: Not specified in text.

## Conditioned Material
- material_identifier: FeSiBAlNi HEA sintered at 1080°C [Page 4, Section 3.4].
- manufacturing_process: Elemental powders were mechanically alloyed (MA) in a planetary ball mill at 350 r/min for 240 h under an Ar atmosphere with a ball-to-powder mass ratio of 15:1. The as-milled powders were subsequently consolidated by spark plasma sintering (SPS) in a graphite die under an axial pressure of 80 MPa in an Ar atmosphere [Page 2, Section 2].
- heat_treatment_parameters: Spark plasma sintered (SPS) at 1080°C for 10 min at a heating rate of 40°C/min, followed by free cooling to room temperature [Page 2, Section 2].
- surface_preparation_and_finish: Ground using 2000-grit SiC paper to produce a smooth surface [Page 2, Section 2].

### Experiment
- experimental_test_summary: Potentiodynamic polarization measurements were conducted in a three-electrode cell to evaluate corrosion behavior in a seawater solution after the open-circuit potential had sufficiently stabilized [Page 2, Section 2; Page 4, Section 3.4].
- pitting_potential: Not observed (only anodic dissolution was observed in the polarization curve; no passive plateau or pitting potential occurred for this sample) [Page 4, Section 3.4].
- electrolyte_temperature: Room temperature (explicitly stated for immersion tests and inferred for the electrochemical measurements) [Page 2, Section 2].
- polarization_scan_rate: 3 mV/s [Page 2, Section 2].
- reference_electrode: Ag/AgCl reference electrode [Page 2, Section 2].
- electrolyte_composition: Seawater solution prepared by dissolving artificial sea salt in distilled water at a mass ratio of 1:30 [Page 2, Section 2].
- aeration_status: Not specified in text.
```

File: output/epoch_1/batch_3/paper_28.md
# Base Material
- material_designation_and_classification: Al0.3CoCrFeNi High-Entropy Alloy (HEA) [Page 1, Title & Page 2, Section 2.1]
- chemical_composition: Atom ratios of Al/(CoCrFeNi) are 0.3/(1 + 1 + 1 + 1). Prepared by arc-melting a mixture of pure metals (99.99 wt.%). [Page 2, Section 2.1]
- microstructural_properties: Possesses a simple, single face-centered cubic (FCC) A1 phase structure with randomly-oriented equiaxed grains and elements distributed homogeneously in the solid solution. [Page 3, Section 3.1 & Page 4, Table 1]

## Conditioned Material
- material_identifier: As-forged Al0.3CoCrFeNi [Page 2, Section 2.1]
- manufacturing_process: Cast alloy was prepared by arc-melting in a water-cooled copper hearth under a Ti-gettered argon atmosphere (remelted at least four times). The ingots were annealed, water quenched, and then forged with a reduction of 50% to a final thickness of about 10 mm, followed by air cooling. [Page 2, Section 2.1]
- heat_treatment_parameters: Before forging, annealed in a muffle furnace at 1250 °C for 50 h and water quenched. Forging occurred at 1250 °C, followed by air cooling. [Page 2, Section 2.1]
- surface_preparation_and_finish: Specimens were cut to 1 × 1 × 0.5 cm³, cold-mounted in epoxy (exposed area of 1 cm²), ground with SiC papers from 200 to 2000 grit, and cleaned with alcohol, acetone, and deionized water. [Page 3, Section 2.4]

### Experiment
- experimental_test_summary: Potentiodynamic polarization test using a Potentiostat Workstation PARSTAT 2263 in a three-electrode electrochemical cell. Specimens were allowed to corrode freely for 30 min to reach open circuit potential (OCP), then scanned from -0.25 V vs. OCP until the current density reached 1 mA/cm². [Page 3, Section 2.4]
- pitting_potential: 522 (± 18) mVSCE [Page 9, Table 3]
- electrolyte_temperature: Room temperature (20 ± 2 °C) [Page 3, Section 2.4]
- polarization_scan_rate: 100 mV/min [Page 3, Section 2.4]
- reference_electrode: Saturated Calomel Electrode (SCE) [Page 3, Section 2.4]
- electrolyte_composition: 3.5 wt.% NaCl solution [Page 3, Section 2.4]
- aeration_status: Not explicitly specified in text (tests were conducted open to the air/naturally aerated). [Page 3, Section 2.4]

## Conditioned Material
- material_identifier: As-equilibrated Al0.3CoCrFeNi [Page 2, Section 2.1]
- manufacturing_process: Same casting and forging procedure as the "as-forged" condition, but subjected to an extended subsequent high-temperature equilibrium annealing process. [Page 2, Section 2.1]
- heat_treatment_parameters: After forging, samples were sealed in vacuum tubes and annealed in a muffle furnace at 1250 °C for 1000 h, then water quenched. [Page 2, Section 2.1]
- surface_preparation_and_finish: Specimens were cut to 1 × 1 × 0.5 cm³, cold-mounted in epoxy (exposed area of 1 cm²), ground with SiC papers from 200 to 2000 grit, and cleaned with alcohol, acetone, and deionized water. [Page 3, Section 2.4]

### Experiment
- experimental_test_summary: Potentiodynamic polarization test using a Potentiostat Workstation PARSTAT 2263 in a three-electrode electrochemical cell. Specimens were allowed to corrode freely for 30 min to reach OCP, then scanned from -0.25 V vs. OCP until the current density reached 1 mA/cm². [Page 3, Section 2.4]
- pitting_potential: 808 (± 16) mVSCE [Page 9, Table 3]
- electrolyte_temperature: Room temperature (20 ± 2 °C) [Page 3, Section 2.4]
- polarization_scan_rate: 100 mV/min [Page 3, Section 2.4]
- reference_electrode: Saturated Calomel Electrode (SCE) [Page 3, Section 2.4]
- electrolyte_composition: 3.5 wt.% NaCl solution [Page 3, Section 2.4]
- aeration_status: Not explicitly specified in text (tests were conducted open to the air/naturally aerated). [Page 3, Section 2.4]

***

# Base Material
- material_designation_and_classification: Al0.5CoCrFeNi High-Entropy Alloy (HEA) [Page 1, Title & Page 2, Section 2.1]
- chemical_composition: Atom ratios of Al/(CoCrFeNi) are 0.5/(1 + 1 + 1 + 1). Prepared by arc-melting a mixture of pure metals (99.99 wt.%). [Page 2, Section 2.1]
- microstructural_properties: Two-phase microstructure comprising a majority randomly-oriented FCC solid solution (A1 phase) and irregularly-shaped islands of BCC-structured phases (disordered A2 and ordered B2 phases). Forged condition has ~95 vol% A1 and ~5 vol% A2/B2, which drops to ~98 vol% A1 and 2 vol% A2/B2 after equilibrium annealing. [Page 3, Section 3.1 & Page 5, Section 3.1]

## Conditioned Material
- material_identifier: As-forged Al0.5CoCrFeNi [Page 2, Section 2.1]
- manufacturing_process: Cast alloy prepared by arc-melting in a water-cooled copper hearth under a Ti-gettered argon atmosphere (remelted at least four times). Annealed, water quenched, forged with 50% reduction to ~10 mm thickness, and air cooled. [Page 2, Section 2.1]
- heat_treatment_parameters: Before forging, annealed in a muffle furnace at 1250 °C for 50 h and water quenched. Forging occurred at 1250 °C, followed by air cooling. [Page 2, Section 2.1]
- surface_preparation_and_finish: Specimens cut to 1 × 1 × 0.5 cm³, cold-mounted in epoxy (exposed area of 1 cm²), ground with SiC papers from 200 to 2000 grit, cleaned with alcohol, acetone, and deionized water. [Page 3, Section 2.4]

### Experiment
- experimental_test_summary: Potentiodynamic polarization test using a Potentiostat Workstation PARSTAT 2263 in a three-electrode cell. Specimens were allowed to corrode freely for 30 min to reach OCP, then scanned from -0.25 V vs. OCP until current density hit 1 mA/cm². [Page 3, Section 2.4]
- pitting_potential: 316 (± 32) mVSCE [Page 9, Table 3]
- electrolyte_temperature: Room temperature (20 ± 2 °C) [Page 3, Section 2.4]
- polarization_scan_rate: 100 mV/min [Page 3, Section 2.4]
- reference_electrode: Saturated Calomel Electrode (SCE) [Page 3, Section 2.4]
- electrolyte_composition: 3.5 wt.% NaCl solution [Page 3, Section 2.4]
- aeration_status: Not explicitly specified in text (tests were conducted open to the air/naturally aerated). [Page 3, Section 2.4]

## Conditioned Material
- material_identifier: As-equilibrated Al0.5CoCrFeNi [Page 2, Section 2.1]
- manufacturing_process: Same casting and forging procedure as the "as-forged" condition, followed by an extended high-temperature equilibrium annealing process. [Page 2, Section 2.1]
- heat_treatment_parameters: After forging, samples were sealed in vacuum tubes, annealed in a muffle furnace at 1250 °C for 1000 h, and then water quenched. [Page 2, Section 2.1]
- surface_preparation_and_finish: Specimens cut to 1 × 1 × 0.5 cm³, cold-mounted in epoxy (exposed area of 1 cm²), ground with SiC papers from 200 to 2000 grit, cleaned with alcohol, acetone, and deionized water. [Page 3, Section 2.4]

### Experiment
- experimental_test_summary: Potentiodynamic polarization test using a Potentiostat Workstation PARSTAT 2263 in a three-electrode cell. Specimens were allowed to corrode freely for 30 min to reach OCP, then scanned from -0.25 V vs. OCP until current density reached 1 mA/cm². [Page 3, Section 2.4]
- pitting_potential: 496 (± 38) mVSCE [Page 9, Table 3]
- electrolyte_temperature: Room temperature (20 ± 2 °C) [Page 3, Section 2.4]
- polarization_scan_rate: 100 mV/min [Page 3, Section 2.4]
- reference_electrode: Saturated Calomel Electrode (SCE) [Page 3, Section 2.4]
- electrolyte_composition: 3.5 wt.% NaCl solution [Page 3, Section 2.4]
- aeration_status: Not explicitly specified in text (tests were conducted open to the air/naturally aerated). [Page 3, Section 2.4]

***

# Base Material
- material_designation_and_classification: Al0.7CoCrFeNi High-Entropy Alloy (HEA) [Page 1, Title & Page 2, Section 2.1]
- chemical_composition: Atom ratios of Al/(CoCrFeNi) are 0.7/(1 + 1 + 1 + 1). Prepared by arc-melting a mixture of pure metals (99.99 wt.%). [Page 2, Section 2.1]
- microstructural_properties: As-forged shows a typical dendrites (FCC A1 phase) and interdendrites (BCC A2/B2 phases) microstructure with ~45 vol% BCC phases. As-equilibrated shows equiaxed A1 grains (~50 μm) with the A2/B2 volume fraction decreased to 22 vol%. [Page 3, Section 3.1 & Page 5, Section 3.1]

## Conditioned Material
- material_identifier: As-forged Al0.7CoCrFeNi [Page 2, Section 2.1]
- manufacturing_process: Cast alloy prepared by arc-melting in a water-cooled copper hearth under a Ti-gettered argon atmosphere (remelted at least four times). Annealed, water quenched, forged with 50% reduction to ~10 mm thickness, and air cooled. [Page 2, Section 2.1]
- heat_treatment_parameters: Before forging, annealed in a muffle furnace at 1250 °C for 50 h and water quenched. Forging occurred at 1250 °C, followed by air cooling. [Page 2, Section 2.1]
- surface_preparation_and_finish: Specimens cut to 1 × 1 × 0.5 cm³, cold-mounted in epoxy (exposed area of 1 cm²), ground with SiC papers from 200 to 2000 grit, cleaned with alcohol, acetone, and deionized water. [Page 3, Section 2.4]

### Experiment
- experimental_test_summary: Potentiodynamic polarization test using a Potentiostat Workstation PARSTAT 2263 in a three-electrode cell. Specimens were allowed to corrode freely for 30 min to reach OCP, then scanned from -0.25 V vs. OCP until current density hit 1 mA/cm². [Page 3, Section 2.4]
- pitting_potential: 118 (± 12) mVSCE [Page 9, Table 3]
- electrolyte_temperature: Room temperature (20 ± 2 °C) [Page 3, Section 2.4]
- polarization_scan_rate: 100 mV/min [Page 3, Section 2.4]
- reference_electrode: Saturated Calomel Electrode (SCE) [Page 3, Section 2.4]
- electrolyte_composition: 3.5 wt.% NaCl solution [Page 3, Section 2.4]
- aeration_status: Not explicitly specified in text (tests were conducted open to the air/naturally aerated). [Page 3, Section 2.4]

## Conditioned Material
- material_identifier: As-equilibrated Al0.7CoCrFeNi [Page 2, Section 2.1]
- manufacturing_process: Same casting and forging procedure as the "as-forged" condition, followed by an extended high-temperature equilibrium annealing process. [Page 2, Section 2.1]
- heat_treatment_parameters: After forging, samples were sealed in vacuum tubes, annealed in a muffle furnace at 1250 °C for 1000 h, and then water quenched. [Page 2, Section 2.1]
- surface_preparation_and_finish: Specimens cut to 1 × 1 × 0.5 cm³, cold-mounted in epoxy (exposed area of 1 cm²), ground with SiC papers from 200 to 2000 grit, cleaned with alcohol, acetone, and deionized water. [Page 3, Section 2.4]

### Experiment
- experimental_test_summary: Potentiodynamic polarization test using a Potentiostat Workstation PARSTAT 2263 in a three-electrode cell. Specimens were allowed to corrode freely for 30 min to reach OCP, then scanned from -0.25 V vs. OCP until current density reached 1 mA/cm². [Page 3, Section 2.4]
- pitting_potential: 256 (± 10) mVSCE [Page 9, Table 3]
- electrolyte_temperature: Room temperature (20 ± 2 °C) [Page 3, Section 2.4]
- polarization_scan_rate: 100 mV/min [Page 3, Section 2.4]
- reference_electrode: Saturated Calomel Electrode (SCE) [Page 3, Section 2.4]
- electrolyte_composition: 3.5 wt.% NaCl solution [Page 3, Section 2.4]
- aeration_status: Not explicitly specified in text (tests were conducted open to the air/naturally aerated). [Page 3, Section 2.4]

File: output/epoch_1/batch_3/paper_31.md
# Base Material
- material_designation_and_classification: Fe-20% Cr-20% Ni, high-nickel austenitic stainless steel (SS) [Page 1, Abstract; Page 2, Experimental].
- chemical_composition: Fe 59.58 wt%, Cr 20.12 wt%, Ni 20.18 wt%, Mo 0.01 wt%, N 0.011 wt%, C 0.004 wt%, Si 0.08 wt%, P < 0.003 wt%, S 22 ppm, Mn 0.18 wt%, W 0.02 wt% [Page 3, Table 1].
- microstructural_properties: Austenitic stainless steel [Page 1, Introduction].

## Conditioned Material
- material_identifier: Fe-20% Cr-20% Ni SS coupon [Page 2, Experimental].
- manufacturing_process: Samples cut into coupon form (7 mm by 10 mm by 1 mm [0.276 in. by 0.394 in. by 0.039 in.]) [Page 2, Experimental].
- heat_treatment_parameters: Annealed at 1,100°C for 3 h and quenched in water [Page 2, Experimental].
- surface_preparation_and_finish: Ground using 600-grit silicon carbide (SiC) paper, polished to a 0.25-µm diamond finish, cleaned ultrasonically in acetone and then in isopropanol. Rinsed with double-distilled water [Page 2, Experimental].

### Experiment
- experimental_test_summary: Potentiodynamic polarization testing in deaerated acidic chloride solution to evaluate salient anodic electrochemical characteristics [Page 3, Electrochemical Polarization; Page 4, Results and Discussion].
- pitting_potential: 239 mVSCE [Page 5, Table 3].
- electrolyte_temperature: 22°C [Page 4, Results and Discussion].
- polarization_scan_rate: 1 mV/s [Page 3, Electrochemical Polarization; Page 5, Figure 1].
- reference_electrode: Saturated Calomel Electrode (SCE) [Page 3, Electrochemical Polarization].
- electrolyte_composition: 0.1 M HCl + 0.4 M sodium chloride (NaCl) [Page 4, Results and Discussion].
- aeration_status: Deaerated with high-purity argon for at least 2 h before analysis [Page 3, Electrochemical Polarization].

# Base Material
- material_designation_and_classification: Fe-20% Cr-20% Ni-6% Mo, high-nickel austenitic stainless steel (SS) [Page 1, Abstract; Page 2, Experimental].
- chemical_composition: Fe 54.83 wt%, Cr 19.86 wt%, Ni 19.98 wt%, Mo 5.99 wt%, N 0.011 wt%, C 0.006 wt%, Si 0.08 wt%, P 0.01 wt%, S 21 ppm, Mn 0.20 wt%, W 0.03 wt% [Page 3, Table 1].
- microstructural_properties: Austenitic stainless steel [Page 1, Introduction].

## Conditioned Material
- material_identifier: Fe-20% Cr-20% Ni-6% Mo SS coupon [Page 2, Experimental].
- manufacturing_process: Samples cut into coupon form (7 mm by 10 mm by 1 mm) [Page 2, Experimental].
- heat_treatment_parameters: Annealed at 1,100°C for 3 h and quenched in water [Page 2, Experimental].
- surface_preparation_and_finish: Ground using 600-grit silicon carbide (SiC) paper, polished to a 0.25-µm diamond finish, cleaned ultrasonically in acetone and then in isopropanol. Rinsed with double-distilled water [Page 2, Experimental].

### Experiment
- experimental_test_summary: Potentiodynamic polarization testing in deaerated acidic chloride solution to evaluate salient anodic electrochemical characteristics [Page 3, Electrochemical Polarization; Page 4, Results and Discussion].
- pitting_potential: Not specified in text / No pitting observed (indicated as "-" because pitting was eliminated completely, alloy entered transpassive dissolution at 849 mVSCE) [Page 5, Table 3 and Results and Discussion].
- electrolyte_temperature: 22°C [Page 4, Results and Discussion].
- polarization_scan_rate: 1 mV/s [Page 3, Electrochemical Polarization; Page 5, Figure 1].
- reference_electrode: Saturated Calomel Electrode (SCE) [Page 3, Electrochemical Polarization].
- electrolyte_composition: 0.1 M HCl + 0.4 M sodium chloride (NaCl) [Page 4, Results and Discussion].
- aeration_status: Deaerated with high-purity argon for at least 2 h before analysis [Page 3, Electrochemical Polarization].

# Base Material
- material_designation_and_classification: Fe-20% Cr-20% Ni-6% Mo-0.2% N, high-nickel austenitic stainless steel (SS) [Page 1, Abstract; Page 2, Experimental].
- chemical_composition: Fe 53.88 wt%, Cr 19.74 wt%, Ni 19.74 wt%, Mo 5.96 wt%, N 0.19 wt%, C 0.005 wt%, Si 0.09 wt%, P 0.009 wt%, S 22 ppm, Mn 0.14 wt%, W 0.03 wt% [Page 3, Table 1].
- microstructural_properties: Austenitic stainless steel [Page 1, Introduction].

## Conditioned Material
- material_identifier: Fe-20% Cr-20% Ni-6% Mo-0.2% N SS coupon [Page 2, Experimental].
- manufacturing_process: Samples cut into coupon form (7 mm by 10 mm by 1 mm) [Page 2, Experimental].
- heat_treatment_parameters: Annealed at 1,100°C for 3 h and quenched in water [Page 2, Experimental].
- surface_preparation_and_finish: Ground using 600-grit silicon carbide (SiC) paper, polished to a 0.25-µm diamond finish, cleaned ultrasonically in acetone and then in isopropanol. Rinsed with double-distilled water [Page 2, Experimental].

### Experiment
- experimental_test_summary: Potentiodynamic polarization testing in deaerated acidic chloride solution to evaluate salient anodic electrochemical characteristics [Page 3, Electrochemical Polarization; Page 4, Results and Discussion].
- pitting_potential: Not specified in text / No pitting observed (indicated as "-" due to complete elimination of pitting; entered transpassive dissolution at 849 mVSCE) [Page 5, Table 3].
- electrolyte_temperature: 22°C [Page 4, Results and Discussion].
- polarization_scan_rate: 1 mV/s [Page 3, Electrochemical Polarization; Page 5, Figure 1].
- reference_electrode: Saturated Calomel Electrode (SCE) [Page 3, Electrochemical Polarization].
- electrolyte_composition: 0.1 M HCl + 0.4 M sodium chloride (NaCl) [Page 4, Results and Discussion].
- aeration_status: Deaerated with high-purity argon for at least 2 h before analysis [Page 3, Electrochemical Polarization].

# Base Material
- material_designation_and_classification: Molybdenum-nickel intermetallic thin film (MoNi4) [Page 2, Introduction; Page 3, Table 3].
- chemical_composition: Mo-80% Ni [Page 2, Introduction].
- microstructural_properties: RF sputtered intermetallic alloy phase [Page 2, Introduction; Page 3, Experimental].

## Conditioned Material
- material_identifier: Non-nitrided MoNi4 thin film [Page 5, Table 3].
- manufacturing_process: Made by radio frequency (RF) sputtering a multiple composition target onto polished pure molybdenum substrate samples. Base pressure ~ 7 x 10^-7 torr. Argon gas pressure of 3 x 10^-2 torr. Forward power ~ 80 W. Film thickness ~ 2 µm [Page 2-3, Sample Preparation].
- heat_treatment_parameters: Heated to 150°C during deposition to improve adhesion [Page 3, Sample Preparation].
- surface_preparation_and_finish: Cathodic pretreatment performed in 0.1 M HCl for 15 min at -700 mVSCE to remove the air-formed oxide film [Page 3, Electrochemical Polarization].

### Experiment
- experimental_test_summary: Potentiodynamic polarization testing in deaerated acidic solution to simulate the composition of the sublayer alloy for a nitrogen-bearing SS [Page 1, Abstract; Page 3, Electrochemical Polarization].
- pitting_potential: Not specified in text / No pitting observed (indicated as "-" in Table 3) [Page 5, Table 3].
- electrolyte_temperature: Not specified in text.
- polarization_scan_rate: 1 mV/s [Page 3, Electrochemical Polarization].
- reference_electrode: Saturated Calomel Electrode (SCE) [Page 3, Electrochemical Polarization].
- electrolyte_composition: 0.1 M HCl [Page 3, Electrochemical Polarization; Page 5, Table 3].
- aeration_status: Deaerated with high-purity argon for at least 2 h before analysis [Page 3, Electrochemical Polarization].

## Conditioned Material
- material_identifier: Nitrided MoNi4 thin film [Page 5, Table 3].
- manufacturing_process: Made by radio frequency (RF) sputtering a multiple composition target onto polished pure molybdenum substrate samples. Base pressure ~ 7 x 10^-7 torr. Argon gas pressure of 3 x 10^-2 torr. Forward power ~ 80 W. Film thickness ~ 2 µm [Page 2-3, Sample Preparation].
- heat_treatment_parameters: Heated to 150°C during deposition to improve adhesion [Page 3, Sample Preparation].
- surface_preparation_and_finish: Cathodic pretreatment performed in 0.1 M HCl for 15 min at -700 mVSCE to remove air-formed oxide film. Subsequently subjected to electrochemical surface nitriding in deaerated 0.1 M HCl + 0.5 M NaNO3, where samples were polarized at -700 mVSCE until 750 mcoul of charge had passed, then flushed with 0.1 M HCl [Page 3-4, Surface Nitriding].

### Experiment
- experimental_test_summary: Potentiodynamic polarization testing from OCP in deaerated acidic solution to evaluate the influence of surface nitriding on passivation characteristics [Page 4, Surface Nitriding].
- pitting_potential: Not specified in text / No pitting observed (indicated as "-" in Table 3) [Page 5, Table 3].
- electrolyte_temperature: Not specified in text.
- polarization_scan_rate: 1 mV/s [Page 3, Electrochemical Polarization].
- reference_electrode: Saturated Calomel Electrode (SCE) [Page 3, Electrochemical Polarization].
- electrolyte_composition: 0.1 M HCl [Page 4, Surface Nitriding; Page 5, Table 3].
- aeration_status: Deaerated with high-purity argon for at least 2 h before analysis [Page 3, Electrochemical Polarization; Page 4, Surface Nitriding].

File: output/epoch_1/batch_4/paper_34.md
```markdown
# Base Material
- material_designation: Type 316LN stainless steel (L series, L1) [Page 3, Section 2.1; Page 4, Table 1]
- bulk_chemical_composition: Mn <0.01, Ni 14.23, Cr 16.64, Mo 2.25, Si 0.01, Al 0.045, C 0.0042, O 0.0020, P <0.001, S 0.001, N 0.002, balance Fe (wt.%) [Page 4, Table 1]
- microstructural_properties: Consisted of a single austenitic phase with added nitrogen solid-solutioned in the phase. No second phases such as sigma, chi, or nitride precipitates (e.g., Cr2N) were found. Inclusions were hardly found in the L series. [Page 9, Section 3.2; Page 11, Section 3.2]

## Conditioned Material
- material_identifier: L1
- manufacturing_process: Induction melted in a vacuum furnace, cast into ingots, hot-rolled in a controlled atmosphere, and cold-rolled to 2.154 mm thick sheets. [Page 3, Section 2.1]
- heat_treatment_parameters: Solution annealed for 20 min at 1150 °C, then water quenched. [Page 3, Section 2.1]
- surface_preparation_and_finish: Cu-wire was spot-welded to one side, mounted in epoxy resin, and ground to 2000 grade silicon carbide. The specimen-mount interface was carefully coated with a thin film of silicone sealant. [Page 3, Section 2.2]
- exposed_surface_area: Approximately 1 cm² [Page 3, Section 2.2]

### Experiment
- experimental_test_summary: Potentiodynamic polarization test to investigate pitting corrosion resistance in a neutral chloride environment. [Page 3, Section 2.2]
- pitting_potential: ~270 mV SCE (Estimated from Figure 4) [Page 9, Section 3.1]
- electrolyte_temperature: Room temperature [Page 3, Section 2.2]
- polarization_scan_rate: 0.2 mV/s [Page 3, Section 2.2]
- reference_electrode: Saturated calomel electrode (SCE) [Page 3, Section 2.2]
- electrolyte_composition: 1 M KCl prepared from double-distilled water and analytical-grade reagents [Page 3, Section 2.2]
- aeration_status: Degassed by purging with purified N2 gas before and during the test [Page 3, Section 2.2]
- corrosion_potential: Not specified in text (Estimated as ~ -300 to -400 mV SCE from Figure 1a) [Page 6, Fig 1a]
- ocp_stabilization_protocol: Immersed in the test solution for 2 h at open-circuit potential [Page 3, Section 2.2]
- counter_electrode_details: Platinum electrode [Page 3, Section 2.2]

### Experiment
- experimental_test_summary: Potentiodynamic polarization test to investigate active-passive transition behaviors and pitting corrosion resistance in an acidic chloride environment. [Page 3, Section 2.2; Page 6, Section 3.1]
- pitting_potential: ~100 mV SCE (Estimated from Figure 4) [Page 9, Section 3.1]
- electrolyte_temperature: Room temperature [Page 3, Section 2.2]
- polarization_scan_rate: 0.2 mV/s [Page 3, Section 2.2]
- reference_electrode: Saturated calomel electrode (SCE) [Page 3, Section 2.2]
- electrolyte_composition: 0.5 M HCl prepared from double-distilled water and analytical-grade reagents [Page 3, Section 2.2]
- aeration_status: Degassed by purging with purified N2 gas before and during the test [Page 3, Section 2.2]
- corrosion_potential: Not specified in text [Page 6, Section 3.1]
- ocp_stabilization_protocol: Immersed in the test solution for 2 h at open-circuit potential [Page 3, Section 2.2]
- counter_electrode_details: Platinum electrode [Page 3, Section 2.2]

# Base Material
- material_designation: Type 316LN stainless steel (L series, L2) [Page 3, Section 2.1; Page 4, Table 1]
- bulk_chemical_composition: Mn <0.01, Ni 14.26, Cr 16.56, Mo 2.27, Si 0.01, Al 0.073, C 0.0020, O 0.0020, P <0.001, S 0.001, N 0.058, balance Fe (wt.%) [Page 4, Table 1]
- microstructural_properties: Consisted of a single austenitic phase with added nitrogen solid-solutioned in the phase. No second phases such as sigma, chi, or nitride precipitates. Inclusions were hardly found in the L series. [Page 9, Section 3.2; Page 11, Section 3.2]

## Conditioned Material
- material_identifier: L2
- manufacturing_process: Induction melted in a vacuum furnace, cast into ingots, hot-rolled in a controlled atmosphere, and cold-rolled to 2.154 mm thick sheets. [Page 3, Section 2.1]
- heat_treatment_parameters: Solution annealed for 20 min at 1150 °C, then water quenched. [Page 3, Section 2.1]
- surface_preparation_and_finish: Cu-wire was spot-welded to one side, mounted in epoxy resin, and ground to 2000 grade silicon carbide. The specimen-mount interface was carefully coated with a thin film of silicone sealant. [Page 3, Section 2.2]
- exposed_surface_area: Approximately 1 cm² [Page 3, Section 2.2]

### Experiment
- experimental_test_summary: Potentiodynamic polarization test to investigate pitting corrosion resistance in a neutral chloride environment. [Page 3, Section 2.2]
- pitting_potential: ~500 mV SCE (Estimated from Figure 4) [Page 9, Section 3.1]
- electrolyte_temperature: Room temperature [Page 3, Section 2.2]
- polarization_scan_rate: 0.2 mV/s [Page 3, Section 2.2]
- reference_electrode: Saturated calomel electrode (SCE) [Page 3, Section 2.2]
- electrolyte_composition: 1 M KCl prepared from double-distilled water and analytical-grade reagents [Page 3, Section 2.2]
- aeration_status: Degassed by purging with purified N2 gas before and during the test [Page 3, Section 2.2]
- corrosion_potential: Not specified in text [Page 6, Fig 1a]
- ocp_stabilization_protocol: Immersed in the test solution for 2 h at open-circuit potential [Page 3, Section 2.2]
- counter_electrode_details: Platinum electrode [Page 3, Section 2.2]

### Experiment
- experimental_test_summary: Potentiodynamic polarization test to investigate pitting corrosion resistance in an acidic chloride environment. [Page 3, Section 2.2; Page 6, Section 3.1]
- pitting_potential: ~144 mV SCE (Estimated from Figure 4) [Page 9, Section 3.1]
- electrolyte_temperature: Room temperature [Page 3, Section 2.2]
- polarization_scan_rate: 0.2 mV/s [Page 3, Section 2.2]
- reference_electrode: Saturated calomel electrode (SCE) [Page 3, Section 2.2]
- electrolyte_composition: 0.5 M HCl prepared from double-distilled water and analytical-grade reagents [Page 3, Section 2.2]
- aeration_status: Degassed by purging with purified N2 gas before and during the test [Page 3, Section 2.2]
- corrosion_potential: Not specified in text [Page 6, Section 3.1]
- ocp_stabilization_protocol: Immersed in the test solution for 2 h at open-circuit potential [Page 3, Section 2.2]
- counter_electrode_details: Platinum electrode [Page 3, Section 2.2]

# Base Material
- material_designation: Type 316LN stainless steel (L series, L3) [Page 3, Section 2.1; Page 4, Table 1]
- bulk_chemical_composition: Mn 0.01, Ni 14.10, Cr 16.40, Mo 2.23, Si 0.01, Al 0.064, C 0.0014, O 0.0020, P 0.001, S 0.001, N 0.116, balance Fe (wt.%) [Page 4, Table 1]
- microstructural_properties: Consisted of a single austenitic phase with added nitrogen solid-solutioned in the phase. No second phases such as sigma, chi, or nitride precipitates. Inclusions were hardly found in the L series. [Page 9, Section 3.2; Page 11, Section 3.2]

## Conditioned Material
- material_identifier: L3
- manufacturing_process: Induction melted in a vacuum furnace, cast into ingots, hot-rolled in a controlled atmosphere, and cold-rolled to 2.154 mm thick sheets. [Page 3, Section 2.1]
- heat_treatment_parameters: Solution annealed for 20 min at 1150 °C, then water quenched. [Page 3, Section 2.1]
- surface_preparation_and_finish: Cu-wire was spot-welded to one side, mounted in epoxy resin, and ground to 2000 grade silicon carbide. The specimen-mount interface was carefully coated with a thin film of silicone sealant. [Page 3, Section 2.2]
- exposed_surface_area: Approximately 1 cm² [Page 3, Section 2.2]

### Experiment
- experimental_test_summary: Potentiodynamic polarization test to investigate pitting corrosion resistance in a neutral chloride environment. [Page 3, Section 2.2]
- pitting_potential: ~730 mV SCE (Estimated from Figure 4) [Page 9, Section 3.1]
- electrolyte_temperature: Room temperature [Page 3, Section 2.2]
- polarization_scan_rate: 0.2 mV/s [Page 3, Section 2.2]
- reference_electrode: Saturated calomel electrode (SCE) [Page 3, Section 2.2]
- electrolyte_composition: 1 M KCl prepared from double-distilled water and analytical-grade reagents [Page 3, Section 2.2]
- aeration_status: Degassed by purging with purified N2 gas before and during the test [Page 3, Section 2.2]
- corrosion_potential: Not specified in text [Page 6, Fig 1a]
- ocp_stabilization_protocol: Immersed in the test solution for 2 h at open-circuit potential [Page 3, Section 2.2]
- counter_electrode_details: Platinum electrode [Page 3, Section 2.2]

### Experiment
- experimental_test_summary: Potentiodynamic polarization test to investigate pitting corrosion resistance in an acidic chloride environment. [Page 3, Section 2.2; Page 6, Section 3.1]
- pitting_potential: ~189 mV SCE (Estimated from Figure 4) [Page 9, Section 3.1]
- electrolyte_temperature: Room temperature [Page 3, Section 2.2]
- polarization_scan_rate: 0.2 mV/s [Page 3, Section 2.2]
- reference_electrode: Saturated calomel electrode (SCE) [Page 3, Section 2.2]
- electrolyte_composition: 0.5 M HCl prepared from double-distilled water and analytical-grade reagents [Page 3, Section 2.2]
- aeration_status: Degassed by purging with purified N2 gas before and during the test [Page 3, Section 2.2]
- corrosion_potential: Not specified in text [Page 6, Section 3.1]
- ocp_stabilization_protocol: Immersed in the test solution for 2 h at open-circuit potential [Page 3, Section 2.2]
- counter_electrode_details: Platinum electrode [Page 3, Section 2.2]

# Base Material
- material_designation: Type 316LN stainless steel (L series, L4) [Page 3, Section 2.1; Page 4, Table 1]
- bulk_chemical_composition: Mn 0.01, Ni 14.08, Cr 16.36, Mo 2.29, Si 0.02, Al 0.078, C 0.0025, O 0.0020, P 0.001, S 0.001, N 0.171, balance Fe (wt.%) [Page 4, Table 1]
- microstructural_properties: Consisted of a single austenitic phase with added nitrogen solid-solutioned in the phase. No second phases such as sigma, chi, or nitride precipitates. Inclusions were hardly found in the L series. [Page 9, Section 3.2; Page 11, Section 3.2]

## Conditioned Material
- material_identifier: L4
- manufacturing_process: Induction melted in a vacuum furnace, cast into ingots, hot-rolled in a controlled atmosphere, and cold-rolled to 2.154 mm thick sheets. [Page 3, Section 2.1]
- heat_treatment_parameters: Solution annealed for 20 min at 1150 °C, then water quenched. [Page 3, Section 2.1]
- surface_preparation_and_finish: Cu-wire was spot-welded to one side, mounted in epoxy resin, and ground to 2000 grade silicon carbide. The specimen-mount interface was carefully coated with a thin film of silicone sealant. [Page 3, Section 2.2]
- exposed_surface_area: Approximately 1 cm² [Page 3, Section 2.2]

### Experiment
- experimental_test_summary: Potentiodynamic polarization test to investigate pitting corrosion resistance in a neutral chloride environment. [Page 3, Section 2.2]
- pitting_potential: ~960 mV SCE (Estimated from Figure 4) [Page 9, Section 3.1]
- electrolyte_temperature: Room temperature [Page 3, Section 2.2]
- polarization_scan_rate: 0.2 mV/s [Page 3, Section 2.2]
- reference_electrode: Saturated calomel electrode (SCE) [Page 3, Section 2.2]
- electrolyte_composition: 1 M KCl prepared from double-distilled water and analytical-grade reagents [Page 3, Section 2.2]
- aeration_status: Degassed by purging with purified N2 gas before and during the test [Page 3, Section 2.2]
- corrosion_potential: Not specified in text [Page 6, Fig 1a]
- ocp_stabilization_protocol: Immersed in the test solution for 2 h at open-circuit potential [Page 3, Section 2.2]
- counter_electrode_details: Platinum electrode [Page 3, Section 2.2]

### Experiment
- experimental_test_summary: Potentiodynamic polarization test to investigate pitting corrosion resistance in an acidic chloride environment. [Page 3, Section 2.2; Page 6, Section 3.1]
- pitting_potential: ~232 mV SCE (Estimated from Figure 4) [Page 9, Section 3.1]
- electrolyte_temperature: Room temperature [Page 3, Section 2.2]
- polarization_scan_rate: 0.2 mV/s [Page 3, Section 2.2]
- reference_electrode: Saturated calomel electrode (SCE) [Page 3, Section 2.2]
- electrolyte_composition: 0.5 M HCl prepared from double-distilled water and analytical-grade reagents [Page 3, Section 2.2]
- aeration_status: Degassed by purging with purified N2 gas before and during the test [Page 3, Section 2.2]
- corrosion_potential: Not specified in text [Page 6, Section 3.1]
- ocp_stabilization_protocol: Immersed in the test solution for 2 h at open-circuit potential [Page 3, Section 2.2]
- counter_electrode_details: Platinum electrode [Page 3, Section 2.2]

# Base Material
- material_designation: 20 wt.% Mn-substituted type 316L stainless steel (M series, M1) [Page 3, Section 2.1; Page 4, Table 1]
- bulk_chemical_composition: Mn 20.26, Ni 14.39, Cr 16.62, Mo 2.26, Si 0.01, Al 0.009, C 0.0028, O 0.0050, P <0.001, S 0.002, N 0.004, balance Fe (wt.%) [Page 4, Table 1]
- microstructural_properties: Single austenitic phase. Added nitrogen was solid-solutioned in the austenitic phase. No second phases such as sigma, chi, or nitrides. Contained a high number density of non-metallic inclusions, specifically large and elongated MnS and Al2O3 inclusions, with MnS often nucleated and grown on Al2O3. [Page 9, Section 3.2; Page 11, Section 3.2]

## Conditioned Material
- material_identifier: M1
- manufacturing_process: Induction melted in a vacuum furnace, cast into ingots, hot-rolled in a controlled atmosphere, and cold-rolled to 2.154 mm thick sheets. [Page 3, Section 2.1]
- heat_treatment_parameters: Solution annealed for 20 min at 1150 °C, then water quenched. [Page 3, Section 2.1]
- surface_preparation_and_finish: Cu-wire was spot-welded to one side, mounted in epoxy resin, and ground to 2000 grade silicon carbide. The specimen-mount interface was carefully coated with a thin film of silicone sealant. [Page 3, Section 2.2]
- exposed_surface_area: Approximately 1 cm² [Page 3, Section 2.2]

### Experiment
- experimental_test_summary: Potentiodynamic polarization test to study current transients and pitting behavior in a less concentrated neutral chloride solution. [Page 5, Section 3.1]
- pitting_potential: ~260 mV SCE (Estimated from Figure 2a) [Page 7, Figure 2a]
- electrolyte_temperature: Room temperature [Page 3, Section 2.2]
- polarization_scan_rate: 0.2 mV/s [Page 3, Section 2.2]
- reference_electrode: Saturated calomel electrode (SCE) [Page 3, Section 2.2]
- electrolyte_composition: 0.1 M KCl prepared from double-distilled water and analytical-grade reagents [Page 3, Section 2.2]
- aeration_status: Degassed by purging with purified N2 gas before and during the test [Page 3, Section 2.2]
- corrosion_potential: Not specified in text [Page 7, Figure 2a]
- ocp_stabilization_protocol: Immersed in the test solution for 2 h at open-circuit potential [Page 3, Section 2.2]
- counter_electrode_details: Platinum electrode [Page 3, Section 2.2]

### Experiment
- experimental_test_summary: Potentiodynamic polarization test to investigate pitting corrosion resistance in an acidic chloride environment. [Page 3, Section 2.2; Page 6, Section 3.1]
- pitting_potential: Not defined (Pitting potential could not be defined as clear passive regions were not observed) [Page 8, Section 3.1]
- electrolyte_temperature: Room temperature [Page 3, Section 2.2]
- polarization_scan_rate: 0.2 mV/s [Page 3, Section 2.2]
- reference_electrode: Saturated calomel electrode (SCE) [Page 3, Section 2.2]
- electrolyte_composition: 0.5 M HCl prepared from double-distilled water and analytical-grade reagents [Page 3, Section 2.2]
- aeration_status: Degassed by purging with purified N2 gas before and during the test [Page 3, Section 2.2]
- corrosion_potential: Not specified in text [Page 8, Section 3.1]
- ocp_stabilization_protocol: Immersed in the test solution for 2 h at open-circuit potential [Page 3, Section 2.2]
- counter_electrode_details: Platinum electrode [Page 3, Section 2.2]

# Base Material
- material_designation: 20 wt.% Mn-substituted type 316L stainless steel (M series, M2) [Page 3, Section 2.1; Page 4, Table 1]
- bulk_chemical_composition: Mn 20.12, Ni 14.26, Cr 16.96, Mo 2.18, Si 0.01, Al 0.018, C 0.0019, O 0.0021, P <0.001, S 0.003, N 0.314, balance Fe (wt.%) [Page 4, Table 1]
- microstructural_properties: Single austenitic phase. Added nitrogen was solid-solutioned in the austenitic phase. No second phases such as sigma, chi, or nitrides. Contained a high number density of non-metallic inclusions, specifically large and elongated MnS and Al2O3 inclusions, with MnS often nucleated and grown on Al2O3. [Page 9, Section 3.2; Page 11, Section 3.2]

## Conditioned Material
- material_identifier: M2
- manufacturing_process: Induction melted in a vacuum furnace, cast into ingots, hot-rolled in a controlled atmosphere, and cold-rolled to 2.154 mm thick sheets. [Page 3, Section 2.1]
- heat_treatment_parameters: Solution annealed for 20 min at 1150 °C, then water quenched. [Page 3, Section 2.1]
- surface_preparation_and_finish: Cu-wire was spot-welded to one side, mounted in epoxy resin, and ground to 2000 grade silicon carbide. The specimen-mount interface was carefully coated with a thin film of silicone sealant. [Page 3, Section 2.2]
- exposed_surface_area: Approximately 1 cm² [Page 3, Section 2.2]

### Experiment
- experimental_test_summary: Potentiodynamic polarization test to study current transients and pitting behavior in a less concentrated neutral chloride solution. [Page 5, Section 3.1]
- pitting_potential: ~340 mV SCE (Estimated from Figure 2b) [Page 7, Figure 2b]
- electrolyte_temperature: Room temperature [Page 3, Section 2.2]
- polarization_scan_rate: 0.2 mV/s [Page 3, Section 2.2]
- reference_electrode: Saturated calomel electrode (SCE) [Page 3, Section 2.2]
- electrolyte_composition: 0.1 M KCl prepared from double-distilled water and analytical-grade reagents [Page 3, Section 2.2]
- aeration_status: Degassed by purging with purified N2 gas before and during the test [Page 3, Section 2.2]
- corrosion_potential: Not specified in text [Page 7, Figure 2b]
- ocp_stabilization_protocol: Immersed in the test solution for 2 h at open-circuit potential [Page 3, Section 2.2]
- counter_electrode_details: Platinum electrode [Page 3, Section 2.2]

### Experiment
- experimental_test_summary: Potentiodynamic polarization test to investigate pitting corrosion resistance in an acidic chloride environment. [Page 3, Section 2.2; Page 6, Section 3.1]
- pitting_potential: Not defined (Pitting potential could not be defined) [Page 8, Section 3.1]
- electrolyte_temperature: Room temperature [Page 3, Section 2.2]
- polarization_scan_rate: 0.2 mV/s [Page 3, Section 2.2]
- reference_electrode: Saturated calomel electrode (SCE) [Page 3, Section 2.2]
- electrolyte_composition: 0.5 M HCl prepared from double-distilled water and analytical-grade reagents [Page 3, Section 2.2]
- aeration_status: Degassed by purging with purified N2 gas before and during the test [Page 3, Section 2.2]
- corrosion_potential: Not specified in text [Page 8, Section 3.1]
- ocp_stabilization_protocol: Immersed in the test solution for 2 h at open-circuit potential [Page 3, Section 2.2]
- counter_electrode_details: Platinum electrode [Page 3, Section 2.2]

## Conditioned Material
- material_identifier: M2 (In-situ SPM Specimen)
- manufacturing_process: Induction melted in a vacuum furnace, cast into ingots, hot-rolled in a controlled atmosphere, and cold-rolled to 2.154 mm thick sheets. [Page 3, Section 2.1]
- heat_treatment_parameters: Solution annealed for 20 min at 1150 °C, then water quenched. [Page 3, Section 2.1]
- surface_preparation_and_finish: Mechanically polished with diamond paste to a size of 1 µm. The specimen, except the test area, was painted carefully with a corrosion-resistant enamel to avoid crevice corrosion between the specimen surface and the O-ring of the electrochemical cell. [Page 5, Section 2.4]
- exposed_surface_area: Approximately 5 × 5 mm² [Page 5, Section 2.4]

### Experiment
- experimental_test_summary: In-situ monitoring of the pitting process using a scanning probe microscope (SPM) with an electrochemical cell to observe pit initiation sites and growth features. [Page 5, Section 2.4]
- pitting_potential: Not specified in text (Potential was applied until pit initiation and then switched off; specific breakdown potential not stated) [Page 5, Section 2.4]
- electrolyte_temperature: Room temperature [Page 5, Section 2.4]
- polarization_scan_rate: Potential was raised anodically from -500 mV below Ecorr at a scan rate of 0.2 mV/s. [Page 5, Section 2.4]
- reference_electrode: Not specified in text (part of the localized SPM electrochemical cell) [Page 5, Section 2.4]
- electrolyte_composition: 0.1 M KCl [Page 5, Section 2.4]
- aeration_status: Air-saturation [Page 5, Section 2.4]
- corrosion_potential: Not specified in text [Page 5, Section 2.4]
- ocp_stabilization_protocol: Not specified in text [Page 5, Section 2.4]
- counter_electrode_details: Not specified in text (part of the localized SPM electrochemical cell) [Page 5, Section 2.4]

# Base Material
- material_designation: 20 wt.% Mn-substituted type 316L stainless steel (M series, M3) [Page 3, Section 2.1; Page 4, Table 1]
- bulk_chemical_composition: Mn 20.00, Ni 14.29, Cr 16.91, Mo 2.18, Si 0.01, Al 0.010, C 0.0024, O 0.0030, P <0.001, S 0.002, N 0.394, balance Fe (wt.%) [Page 4, Table 1]
- microstructural_properties: Single austenitic phase. Added nitrogen was solid-solutioned in the austenitic phase. No second phases such as sigma, chi, or nitrides. Contained a high number density of non-metallic inclusions, specifically large and elongated MnS and Al2O3 inclusions, with MnS often nucleated and grown on Al2O3. [Page 9, Section 3.2; Page 11, Section 3.2]

## Conditioned Material
- material_identifier: M3
- manufacturing_process: Induction melted in a vacuum furnace, cast into ingots, hot-rolled in a controlled atmosphere, and cold-rolled to 2.154 mm thick sheets. [Page 3, Section 2.1]
- heat_treatment_parameters: Solution annealed for 20 min at 1150 °C, then water quenched. [Page 3, Section 2.1]
- surface_preparation_and_finish: Cu-wire was spot-welded to one side, mounted in epoxy resin, and ground to 2000 grade silicon carbide. The specimen-mount interface was carefully coated with a thin film of silicone sealant. [Page 3, Section 2.2]
- exposed_surface_area: Approximately 1 cm² [Page 3, Section 2.2]

### Experiment
- experimental_test_summary: Potentiodynamic polarization test to study current transients and pitting behavior in a neutral chloride solution. [Page 5, Section 3.1]
- pitting_potential: Not defined (Very complicated behavior with numerous current transients below pitting potentials; pitting potential could not be defined cleanly) [Page 5, Section 3.1; Page 6, Figure 1b]
- electrolyte_temperature: Room temperature [Page 3, Section 2.2]
- polarization_scan_rate: 0.2 mV/s [Page 3, Section 2.2]
- reference_electrode: Saturated calomel electrode (SCE) [Page 3, Section 2.2]
- electrolyte_composition: 1 M KCl prepared from double-distilled water and analytical-grade reagents [Page 3, Section 2.2]
- aeration_status: Degassed by purging with purified N2 gas before and during the test [Page 3, Section 2.2]
- corrosion_potential: Not specified in text [Page 6, Figure 1b]
- ocp_stabilization_protocol: Immersed in the test solution for 2 h at open-circuit potential [Page 3, Section 2.2]
- counter_electrode_details: Platinum electrode [Page 3, Section 2.2]

### Experiment
- experimental_test_summary: Potentiodynamic polarization test to study current transients and pitting behavior in a less concentrated neutral chloride solution. [Page 5, Section 3.1]
- pitting_potential: ~460 mV SCE (Estimated from Figure 2c) [Page 7, Figure 2c]
- electrolyte_temperature: Room temperature [Page 3, Section 2.2]
- polarization_scan_rate: 0.2 mV/s [Page 3, Section 2.2]
- reference_electrode: Saturated calomel electrode (SCE) [Page 3, Section 2.2]
- electrolyte_composition: 0.1 M KCl prepared from double-distilled water and analytical-grade reagents [Page 3, Section 2.2]
- aeration_status: Degassed by purging with purified N2 gas before and during the test [Page 3, Section 2.2]
- corrosion_potential: Not specified in text [Page 7, Figure 2c]
- ocp_stabilization_protocol: Immersed in the test solution for 2 h at open-circuit potential [Page 3, Section 2.2]
- counter_electrode_details: Platinum electrode [Page 3, Section 2.2]

### Experiment
- experimental_test_summary: Potentiodynamic polarization test to investigate pitting corrosion resistance in an acidic chloride environment. [Page 3, Section 2.2; Page 6, Section 3.1]
- pitting_potential: Not defined (Pitting potential could not be defined) [Page 8, Section 3.1]
- electrolyte_temperature: Room temperature [Page 3, Section 2.2]
- polarization_scan_rate: 0.2 mV/s [Page 3, Section 2.2]
- reference_electrode: Saturated calomel electrode (SCE) [Page 3, Section 2.2]
- electrolyte_composition: 0.5 M HCl prepared from double-distilled water and analytical-grade reagents [Page 3, Section 2.2]
- aeration_status: Degassed by purging with purified N2 gas before and during the test [Page 3, Section 2.2]
- corrosion_potential: Not specified in text [Page 8, Section 3.1]
- ocp_stabilization_protocol: Immersed in the test solution for 2 h at open-circuit potential [Page 3, Section 2.2]
- counter_electrode_details: Platinum electrode [Page 3, Section 2.2]
```
