Repository: KevinGundlach/OntologyRefiner

File: output/epoch_1/batch_4/paper_36.md
# Base Material
- material_designation: AISI 304 SS (Stainless Steel) [Page 1, Abstract; Page 2, Table 1]
- bulk_chemical_composition: 71.49 wt% Fe, 8.46 wt% Ni, 16.62 wt% Cr, 0.054 wt% C, 1.78 wt% Mn, 0.007 wt% S, 0.56 wt% Si, 0.21 wt% Cu, 0.21 wt% Mo, 0.03 wt% P [Page 2, Table 1]
- microstructural_properties: Not specified in text.

## Conditioned Material
- material_identifier: As-received AISI 304 SS sheet
- manufacturing_process: Prepared from sheet material [Page 2, Experimental Procedures]
- heat_treatment_parameters: Not specified in text.
- surface_preparation_and_finish: Gradually ground to a 4/0 finish using emery paper, degreased in acetone first, then in methanol. Edges were masked with a silicon-base sealer to prevent crevice corrosion. [Page 2, Experimental Procedures]
- exposed_surface_area: Not specified in text (samples were 100 x 100 mm for polarization and 20 x 40 mm for scratching, but actual exposed area is not specified due to edge masking). [Page 2, Experimental Procedures]

### Experiment
- experimental_test_summary: Stepped potentiostatic polarization in a pure low-chloride solution to determine pitting and protection potentials. [Page 2, Experimental Procedures; Page 5, Table 2]
- pitting_potential: 500 mV [Page 5, Table 2]
- electrolyte_temperature: 80 ± 2 C [Page 2, Experimental Procedures]
- polarization_scan_rate: Potential was increased in steps of 10 mV every hour for the positive polarization direction. [Page 2, Experimental Procedures]
- reference_electrode: Saturated Ag/AgCl [Page 2, Experimental Procedures]
- electrolyte_composition: 7.00 x 10^-4 M NaCl in deionized water (< 0.1 µS/cm) [Page 2, Experimental Procedures; Page 5, Table 2]
- aeration_status: Not specified in text.
- corrosion_potential: Not specified in text.
- ocp_stabilization_protocol: The potential was initially held at 150 mV for 1 h to attain stable current before the scanning potentiometer was activated. [Page 3, Experimental Procedures]
- counter_electrode_details: A platinum-screen counter electrode approximately 50 x 100 mm facing the working electrode. [Page 2, Experimental Procedures]

### Experiment
- experimental_test_summary: Stepped potentiostatic polarization in a mixed chloride-thiosulfate solution to determine the effect of thiosulfate on pitting resistance. [Page 2, Experimental Procedures; Page 5, Table 2]
- pitting_potential: 215 mV [Page 5, Table 2]
- electrolyte_temperature: 80 ± 2 C [Page 2, Experimental Procedures]
- polarization_scan_rate: Potential was increased in steps of 10 mV every hour for the positive polarization direction. [Page 2, Experimental Procedures]
- reference_electrode: Saturated Ag/AgCl [Page 2, Experimental Procedures]
- electrolyte_composition: 7.00 x 10^-4 M NaCl + 8.00 x 10^-5 M Na2S2O3 in deionized water [Page 2, Experimental Procedures; Page 5, Table 2]
- aeration_status: Not specified in text.
- corrosion_potential: Not specified in text.
- ocp_stabilization_protocol: The potential was initially held at 150 mV for 1 h to attain stable current. [Page 3, Experimental Procedures]
- counter_electrode_details: A platinum-screen counter electrode approximately 50 x 100 mm facing the working electrode. [Page 2, Experimental Procedures]

### Experiment
- experimental_test_summary: Scratching technique under potentiostatic control to determine the pitting potential in a mixed chloride-thiosulfate solution. [Page 2, Experimental Procedures; Page 5, Table 2]
- pitting_potential: 25 mV [Page 5, Table 2]
- electrolyte_temperature: 80 ± 2 C [Page 2, Experimental Procedures]
- polarization_scan_rate: The applied potential was generally increased by steps of 25 mV until a positive transient after scratching was recorded. [Page 2, Experimental Procedures]
- reference_electrode: Saturated Ag/AgCl with no Luggin probe. [Page 2, Experimental Procedures]
- electrolyte_composition: 7.00 x 10^-4 M NaCl + 8.00 x 10^-5 M Na2S2O3 in deionized water [Page 2, Experimental Procedures; Page 5, Table 2]
- aeration_status: Not specified in text.
- corrosion_potential: Not specified in text.
- ocp_stabilization_protocol: Not specified in text.
- counter_electrode_details: Not explicitly specified for the scratching tests (assumed similar to polarization setup but unconfirmed in text). [Page 2, Experimental Procedures]

# Base Material
- material_designation: Alloy 800 [Page 1, Abstract; Page 2, Table 1]
- bulk_chemical_composition: 47.64 wt% Fe, 31.79 wt% Ni, 18.50 wt% Cr, 0.023 wt% C, 0.70 wt% Mn, 0.004 wt% S, 0.39 wt% Si, 0.64 wt% Cu, 0.20 wt% Mo [Page 2, Table 1]
- microstructural_properties: Not specified in text.

## Conditioned Material
- material_identifier: As-received Alloy 800 sheet
- manufacturing_process: Prepared from sheet material [Page 2, Experimental Procedures]
- heat_treatment_parameters: Not specified in text.
- surface_preparation_and_finish: Gradually ground to a 4/0 finish using emery paper, degreased in acetone first, then in methanol. Edges were masked with a silicon-base sealer to prevent crevice corrosion. [Page 2, Experimental Procedures]
- exposed_surface_area: Not specified in text. [Page 2, Experimental Procedures]

### Experiment
- experimental_test_summary: Stepped potentiostatic polarization in a pure low-chloride solution to determine pitting and protection potentials. [Page 2, Experimental Procedures; Page 5, Table 2]
- pitting_potential: 550 mV [Page 5, Table 2]
- electrolyte_temperature: 80 ± 2 C [Page 2, Experimental Procedures]
- polarization_scan_rate: Potential was increased in steps of 10 mV every hour for the positive polarization direction. [Page 2, Experimental Procedures]
- reference_electrode: Saturated Ag/AgCl [Page 2, Experimental Procedures]
- electrolyte_composition: 7.00 x 10^-4 M NaCl in deionized water (< 0.1 µS/cm) [Page 2, Experimental Procedures; Page 5, Table 2]
- aeration_status: Not specified in text.
- corrosion_potential: Not specified in text.
- ocp_stabilization_protocol: The potential was initially held at 150 mV for 1 h to attain stable current. [Page 3, Experimental Procedures]
- counter_electrode_details: A platinum-screen counter electrode approximately 50 x 100 mm facing the working electrode. [Page 2, Experimental Procedures]

### Experiment
- experimental_test_summary: Stepped potentiostatic polarization in a mixed chloride-thiosulfate solution to determine the effect of thiosulfate on pitting resistance. [Page 2, Experimental Procedures; Page 5, Table 2]
- pitting_potential: 290 mV [Page 5, Table 2]
- electrolyte_temperature: 80 ± 2 C [Page 2, Experimental Procedures]
- polarization_scan_rate: Potential was increased in steps of 10 mV every hour for the positive polarization direction. [Page 2, Experimental Procedures]
- reference_electrode: Saturated Ag/AgCl [Page 2, Experimental Procedures]
- electrolyte_composition: 7.00 x 10^-4 M NaCl + 8.00 x 10^-5 M Na2S2O3 in deionized water [Page 2, Experimental Procedures; Page 5, Table 2]
- aeration_status: Not specified in text.
- corrosion_potential: Not specified in text.
- ocp_stabilization_protocol: The potential was initially held at 150 mV for 1 h to attain stable current. [Page 3, Experimental Procedures]
- counter_electrode_details: A platinum-screen counter electrode approximately 50 x 100 mm facing the working electrode. [Page 2, Experimental Procedures]

### Experiment
- experimental_test_summary: Scratching technique under potentiostatic control to determine the pitting potential in a mixed chloride-thiosulfate solution. [Page 2, Experimental Procedures; Page 5, Table 2]
- pitting_potential: 100 mV [Page 5, Table 2]
- electrolyte_temperature: 80 ± 2 C [Page 2, Experimental Procedures]
- polarization_scan_rate: The applied potential was generally increased by steps of 25 mV until a positive transient after scratching was recorded. [Page 2, Experimental Procedures]
- reference_electrode: Saturated Ag/AgCl with no Luggin probe. [Page 2, Experimental Procedures]
- electrolyte_composition: 7.00 x 10^-4 M NaCl + 8.00 x 10^-5 M Na2S2O3 in deionized water [Page 2, Experimental Procedures; Page 5, Table 2]
- aeration_status: Not specified in text.
- corrosion_potential: Not specified in text.
- ocp_stabilization_protocol: Not specified in text.
- counter_electrode_details: Not explicitly specified for the scratching tests. [Page 2, Experimental Procedures]

# Base Material
- material_designation: Alloy 600 [Page 1, Abstract; Page 2, Table 1]
- bulk_chemical_composition: 9.72 wt% Fe, 73.86 wt% Ni, 15.50 wt% Cr, 0.04 wt% C, 0.31 wt% Mn, 0.001 wt% S, 0.26 wt% Si, 0.31 wt% Cu (Mill chemical analysis) [Page 2, Table 1]
- microstructural_properties: Not specified in text.

## Conditioned Material
- material_identifier: As-received Alloy 600 sheet
- manufacturing_process: Prepared from sheet material [Page 2, Experimental Procedures]
- heat_treatment_parameters: Not specified in text.
- surface_preparation_and_finish: Gradually ground to a 4/0 finish using emery paper, degreased in acetone first, then in methanol. Edges were masked with a silicon-base sealer to prevent crevice corrosion. [Page 2, Experimental Procedures]
- exposed_surface_area: Not specified in text. [Page 2, Experimental Procedures]

### Experiment
- experimental_test_summary: Stepped potentiostatic polarization in a pure low-chloride solution to determine pitting and protection potentials. [Page 2, Experimental Procedures; Page 5, Table 2]
- pitting_potential: 650 mV [Page 5, Table 2]
- electrolyte_temperature: 80 ± 2 C [Page 2, Experimental Procedures]
- polarization_scan_rate: Potential was increased in steps of 10 mV every hour for the positive polarization direction. [Page 2, Experimental Procedures]
- reference_electrode: Saturated Ag/AgCl [Page 2, Experimental Procedures]
- electrolyte_composition: 7.00 x 10^-4 M NaCl in deionized water (< 0.1 µS/cm) [Page 2, Experimental Procedures; Page 5, Table 2]
- aeration_status: Not specified in text.
- corrosion_potential: Not specified in text.
- ocp_stabilization_protocol: The potential was initially held at 150 mV for 1 h to attain stable current. [Page 3, Experimental Procedures]
- counter_electrode_details: A platinum-screen counter electrode approximately 50 x 100 mm facing the working electrode. [Page 2, Experimental Procedures]

### Experiment
- experimental_test_summary: Stepped potentiostatic polarization in a mixed chloride-thiosulfate solution to determine the effect of thiosulfate on pitting resistance. [Page 2, Experimental Procedures; Page 5, Table 2]
- pitting_potential: 350 mV [Page 5, Table 2]
- electrolyte_temperature: 80 ± 2 C [Page 2, Experimental Procedures]
- polarization_scan_rate: Potential was increased in steps of 10 mV every hour for the positive polarization direction. [Page 2, Experimental Procedures]
- reference_electrode: Saturated Ag/AgCl [Page 2, Experimental Procedures]
- electrolyte_composition: 7.00 x 10^-4 M NaCl + 8.00 x 10^-5 M Na2S2O3 in deionized water [Page 2, Experimental Procedures; Page 5, Table 2]
- aeration_status: Not specified in text.
- corrosion_potential: Not specified in text.
- ocp_stabilization_protocol: The potential was initially held at 150 mV for 1 h to attain stable current. [Page 3, Experimental Procedures]
- counter_electrode_details: A platinum-screen counter electrode approximately 50 x 100 mm facing the working electrode. [Page 2, Experimental Procedures]

### Experiment
- experimental_test_summary: Scratching technique under potentiostatic control to determine the pitting potential in a mixed chloride-thiosulfate solution. [Page 2, Experimental Procedures; Page 5, Table 2]
- pitting_potential: 150 mV [Page 5, Table 2]
- electrolyte_temperature: 80 ± 2 C [Page 2, Experimental Procedures]
- polarization_scan_rate: The applied potential was generally increased by steps of 25 mV until a positive transient after scratching was recorded. [Page 2, Experimental Procedures]
- reference_electrode: Saturated Ag/AgCl with no Luggin probe. [Page 2, Experimental Procedures]
- electrolyte_composition: 7.00 x 10^-4 M NaCl + 8.00 x 10^-5 M Na2S2O3 in deionized water [Page 2, Experimental Procedures; Page 5, Table 2]
- aeration_status: Not specified in text.
- corrosion_potential: Not specified in text.
- ocp_stabilization_protocol: Not specified in text.
- counter_electrode_details: Not explicitly specified for the scratching tests. [Page 2, Experimental Procedures]

File: output/epoch_1/batch_4/paper_38.md
# Base Material
- material_designation: 22Cr Duplex Stainless Steel (Alloy A) [Page 2, Table 1]
- bulk_chemical_composition: 0.014 mass% C, 0.49 mass% Si, 1.72 mass% Mn, 0.004 mass% P, 0.004 mass% S, 5.57 mass% Ni, 21.89 mass% Cr, 3.22 mass% Mo, 0.047 mass% N [Page 2, Table 1]
- microstructural_properties: Duplex phase structure comprising ferrite (α-phase) and austenite (γ-phase). The α-phase content is approximately 70% based on the low nitrogen content [Page 2, Figure 1].

## Conditioned Material
- material_identifier: Base Metal (Alloy A) [Page 3, Figure 4; Page 4, Figure 6]
- manufacturing_process: Ingots were melted in the laboratory, forged, and hot rolled to plates of 5 mm in thickness [Page 1, Experimental].
- heat_treatment_parameters: Solution heat treated at 1050 C for 30 min, followed by water quenching [Page 2, Experimental].
- surface_preparation_and_finish: Polished with No. 600 emery paper, washed with water and alcohol, and then degreased with acetone [Page 2, Test Method].
- exposed_surface_area: Test specimen is a disk 15 mm in diameter and 2 mm in thickness. The exposed surface area is geometrically estimated as ~1.77 cm² assuming one flat circular face is exposed [Page 2, Test Method].

### Experiment
- experimental_test_summary: Potentiodynamic polarization test to measure the pitting potential in a standard deaerated chloride environment [Page 2, Test Method].
- pitting_potential: ~190 mV (Estimated from graph) [Page 4, Figure 6]
- electrolyte_temperature: 60 C [Page 2, Test Method; Page 4, Figure 6]
- polarization_scan_rate: 20 mV/min [Page 2, Test Method]
- reference_electrode: Saturated Calomel Electrode (SCE) [Page 2, Test Method]
- electrolyte_composition: 5% NaCl solution in water [Page 2, Test Method; Page 4, Figure 6]
- aeration_status: Deaerated [Page 2, Test Method]
- corrosion_potential: Not specified in text.
- ocp_stabilization_protocol: Not specified in text.
- counter_electrode_details: Platinum counter electrode [Page 2, Test Method]

### Experiment
- experimental_test_summary: Potentiodynamic polarization test to measure the pitting potential in a chloride environment with the addition of hydrogen sulfide [Page 4, Figure 6].
- pitting_potential: ~150 mV (Estimated from graph) [Page 4, Figure 6]
- electrolyte_temperature: 60 C [Page 4, Figure 6]
- polarization_scan_rate: 20 mV/min [Page 2, Test Method]
- reference_electrode: Saturated Calomel Electrode (SCE) [Page 2, Test Method]
- electrolyte_composition: 5% NaCl solution + 0.01 atm H2S [Page 4, Figure 6]
- aeration_status: Deaerated [Page 2, Test Method]
- corrosion_potential: Not specified in text.
- ocp_stabilization_protocol: Not specified in text.
- counter_electrode_details: Platinum counter electrode [Page 2, Test Method]

## Conditioned Material
- material_identifier: High Temperature Simulated HAZ (Alloy A) [Page 2, Experimental; Page 8, Figure 18]
- manufacturing_process: Base metal heated to simulate the Heat Affected Zone (HAZ) created during welding [Page 2, Experimental].
- heat_treatment_parameters: Heated in Ar gas by an induction heating machine following a simulated heat pattern with a peak temperature of 1375 C [Page 2, Figure 2; Page 7, High Temperature HAZ].
- surface_preparation_and_finish: Polished with No. 600 emery paper, washed with water and alcohol, and then degreased with acetone [Page 2, Test Method].
- exposed_surface_area: Test specimen is a disk 15 mm in diameter and 2 mm in thickness. Estimated exposed area ~1.77 cm² [Page 2, Test Method].

### Experiment
- experimental_test_summary: Potentiodynamic polarization test to measure the pitting potential of the simulated high-temperature HAZ in a chloride environment [Page 8, Figure 18].
- pitting_potential: ~260 mV (Estimated from graph) [Page 8, Figure 18]
- electrolyte_temperature: 60 C [Page 8, Figure 18]
- polarization_scan_rate: 20 mV/min [Page 2, Test Method]
- reference_electrode: Saturated Calomel Electrode (SCE) [Page 2, Test Method]
- electrolyte_composition: 5% NaCl solution in water [Page 8, Figure 18]
- aeration_status: Deaerated [Page 2, Test Method]
- corrosion_potential: Not specified in text.
- ocp_stabilization_protocol: Not specified in text.
- counter_electrode_details: Platinum counter electrode [Page 2, Test Method]

# Base Material
- material_designation: 22Cr Duplex Stainless Steel (Alloy B) [Page 2, Table 1]
- bulk_chemical_composition: 0.012 mass% C, 0.49 mass% Si, 1.74 mass% Mn, 0.004 mass% P, 0.004 mass% S, 5.58 mass% Ni, 21.72 mass% Cr, 3.16 mass% Mo, 0.077 mass% N [Page 2, Table 1]
- microstructural_properties: Duplex phase structure comprising ferrite (α-phase) and austenite (γ-phase). The α-phase content is approximately 62% [Page 2, Figure 1].

## Conditioned Material
- material_identifier: Base Metal (Alloy B) [Page 3, Figure 4; Page 4, Figure 6]
- manufacturing_process: Ingots were melted in the laboratory, forged, and hot rolled to plates of 5 mm in thickness [Page 1, Experimental].
- heat_treatment_parameters: Solution heat treated at 1050 C for 30 min, followed by water quenching [Page 2, Experimental].
- surface_preparation_and_finish: Polished with No. 600 emery paper, washed with water and alcohol, and then degreased with acetone [Page 2, Test Method].
- exposed_surface_area: Test specimen is a disk 15 mm in diameter and 2 mm in thickness. Estimated exposed area ~1.77 cm² [Page 2, Test Method].

### Experiment
- experimental_test_summary: Potentiodynamic polarization test to measure the pitting potential in a standard deaerated chloride environment [Page 2, Test Method].
- pitting_potential: ~230 mV (Estimated from graph) [Page 4, Figure 6]
- electrolyte_temperature: 60 C [Page 2, Test Method; Page 4, Figure 6]
- polarization_scan_rate: 20 mV/min [Page 2, Test Method]
- reference_electrode: Saturated Calomel Electrode (SCE) [Page 2, Test Method]
- electrolyte_composition: 5% NaCl solution in water [Page 2, Test Method; Page 4, Figure 6]
- aeration_status: Deaerated [Page 2, Test Method]
- corrosion_potential: Not specified in text.
- ocp_stabilization_protocol: Not specified in text.
- counter_electrode_details: Platinum counter electrode [Page 2, Test Method]

### Experiment
- experimental_test_summary: Potentiodynamic polarization test to measure the pitting potential in a chloride environment with the addition of hydrogen sulfide [Page 4, Figure 6].
- pitting_potential: ~160 mV (Estimated from graph) [Page 4, Figure 6]
- electrolyte_temperature: 60 C [Page 4, Figure 6]
- polarization_scan_rate: 20 mV/min [Page 2, Test Method]
- reference_electrode: Saturated Calomel Electrode (SCE) [Page 2, Test Method]
- electrolyte_composition: 5% NaCl solution + 0.01 atm H2S [Page 4, Figure 6]
- aeration_status: Deaerated [Page 2, Test Method]
- corrosion_potential: Not specified in text.
- ocp_stabilization_protocol: Not specified in text.
- counter_electrode_details: Platinum counter electrode [Page 2, Test Method]

## Conditioned Material
- material_identifier: High Temperature Simulated HAZ (Alloy B) [Page 2, Experimental; Page 8, Figure 18]
- manufacturing_process: Base metal heated to simulate the Heat Affected Zone (HAZ) created during welding [Page 2, Experimental].
- heat_treatment_parameters: Heated in Ar gas by an induction heating machine following a simulated heat pattern with a peak temperature of 1375 C [Page 2, Figure 2; Page 7, High Temperature HAZ].
- surface_preparation_and_finish: Polished with No. 600 emery paper, washed with water and alcohol, and then degreased with acetone [Page 2, Test Method].
- exposed_surface_area: Test specimen is a disk 15 mm in diameter and 2 mm in thickness. Estimated exposed area ~1.77 cm² [Page 2, Test Method].

### Experiment
- experimental_test_summary: Potentiodynamic polarization test to measure the pitting potential of the simulated high-temperature HAZ in a chloride environment [Page 8, Figure 18].
- pitting_potential: ~260 mV (Estimated from graph) [Page 8, Figure 18]
- electrolyte_temperature: 60 C [Page 8, Figure 18]
- polarization_scan_rate: 20 mV/min [Page 2, Test Method]
- reference_electrode: Saturated Calomel Electrode (SCE) [Page 2, Test Method]
- electrolyte_composition: 5% NaCl solution in water [Page 8, Figure 18]
- aeration_status: Deaerated [Page 2, Test Method]
- corrosion_potential: Not specified in text.
- ocp_stabilization_protocol: Not specified in text.
- counter_electrode_details: Platinum counter electrode [Page 2, Test Method]

# Base Material
- material_designation: 22Cr Duplex Stainless Steel (Alloy C) [Page 2, Table 1]
- bulk_chemical_composition: 0.010 mass% C, 0.51 mass% Si, 1.77 mass% Mn, 0.004 mass% P, 0.004 mass% S, 5.60 mass% Ni, 21.92 mass% Cr, 3.22 mass% Mo, 0.123 mass% N [Page 2, Table 1]
- microstructural_properties: Duplex phase structure comprising ferrite (α-phase) and austenite (γ-phase). The α-phase content is approximately 45% [Page 2, Figure 1].

## Conditioned Material
- material_identifier: Base Metal (Alloy C) [Page 3, Figure 4; Page 4, Figure 6]
- manufacturing_process: Ingots were melted in the laboratory, forged, and hot rolled to plates of 5 mm in thickness [Page 1, Experimental].
- heat_treatment_parameters: Solution heat treated at 1050 C for 30 min, followed by water quenching [Page 2, Experimental].
- surface_preparation_and_finish: Polished with No. 600 emery paper, washed with water and alcohol, and then degreased with acetone [Page 2, Test Method].
- exposed_surface_area: Test specimen is a disk 15 mm in diameter and 2 mm in thickness. Estimated exposed area ~1.77 cm² [Page 2, Test Method].

### Experiment
- experimental_test_summary: Potentiodynamic polarization test to measure the pitting potential in a standard deaerated chloride environment [Page 2, Test Method].
- pitting_potential: ~280 mV (Estimated from graph) [Page 4, Figure 6]
- electrolyte_temperature: 60 C [Page 2, Test Method; Page 4, Figure 6]
- polarization_scan_rate: 20 mV/min [Page 2, Test Method]
- reference_electrode: Saturated Calomel Electrode (SCE) [Page 2, Test Method]
- electrolyte_composition: 5% NaCl solution in water [Page 2, Test Method; Page 4, Figure 6]
- aeration_status: Deaerated [Page 2, Test Method]
- corrosion_potential: Not specified in text.
- ocp_stabilization_protocol: Not specified in text.
- counter_electrode_details: Platinum counter electrode [Page 2, Test Method]

### Experiment
- experimental_test_summary: Potentiodynamic polarization test to measure the pitting potential in a chloride environment with the addition of hydrogen sulfide [Page 4, Figure 6].
- pitting_potential: ~160 mV (Estimated from graph) [Page 4, Figure 6]
- electrolyte_temperature: 60 C [Page 4, Figure 6]
- polarization_scan_rate: 20 mV/min [Page 2, Test Method]
- reference_electrode: Saturated Calomel Electrode (SCE) [Page 2, Test Method]
- electrolyte_composition: 5% NaCl solution + 0.01 atm H2S [Page 4, Figure 6]
- aeration_status: Deaerated [Page 2, Test Method]
- corrosion_potential: Not specified in text.
- ocp_stabilization_protocol: Not specified in text.
- counter_electrode_details: Platinum counter electrode [Page 2, Test Method]

## Conditioned Material
- material_identifier: High Temperature Simulated HAZ (Alloy C) [Page 2, Experimental; Page 8, Figure 18]
- manufacturing_process: Base metal heated to simulate the Heat Affected Zone (HAZ) created during welding [Page 2, Experimental].
- heat_treatment_parameters: Heated in Ar gas by an induction heating machine following a simulated heat pattern with a peak temperature of 1375 C [Page 2, Figure 2; Page 7, High Temperature HAZ].
- surface_preparation_and_finish: Polished with No. 600 emery paper, washed with water and alcohol, and then degreased with acetone [Page 2, Test Method].
- exposed_surface_area: Test specimen is a disk 15 mm in diameter and 2 mm in thickness. Estimated exposed area ~1.77 cm² [Page 2, Test Method].

### Experiment
- experimental_test_summary: Potentiodynamic polarization test to measure the pitting potential of the simulated high-temperature HAZ in a chloride environment [Page 8, Figure 18].
- pitting_potential: ~300 mV (Estimated from graph) [Page 8, Figure 18]
- electrolyte_temperature: 60 C [Page 8, Figure 18]
- polarization_scan_rate: 20 mV/min [Page 2, Test Method]
- reference_electrode: Saturated Calomel Electrode (SCE) [Page 2, Test Method]
- electrolyte_composition: 5% NaCl solution in water [Page 8, Figure 18]
- aeration_status: Deaerated [Page 2, Test Method]
- corrosion_potential: Not specified in text.
- ocp_stabilization_protocol: Not specified in text.
- counter_electrode_details: Platinum counter electrode [Page 2, Test Method]

# Base Material
- material_designation: 22Cr Duplex Stainless Steel (Alloy D) [Page 2, Table 1]
- bulk_chemical_composition: 0.016 mass% C, 0.49 mass% Si, 1.83 mass% Mn, 0.004 mass% P, 0.005 mass% S, 5.56 mass% Ni, 21.75 mass% Cr, 3.30 mass% Mo, 0.137 mass% N [Page 2, Table 1]
- microstructural_properties: Duplex phase structure comprising ferrite (α-phase) and austenite (γ-phase). The α-phase content is approximately 44% [Page 2, Figure 1].

## Conditioned Material
- material_identifier: Base Metal (Alloy D) [Page 3, Figure 4; Page 4, Figure 6]
- manufacturing_process: Ingots were melted in the laboratory, forged, and hot rolled to plates of 5 mm in thickness [Page 1, Experimental].
- heat_treatment_parameters: Solution heat treated at 1050 C for 30 min, followed by water quenching [Page 2, Experimental].
- surface_preparation_and_finish: Polished with No. 600 emery paper, washed with water and alcohol, and then degreased with acetone [Page 2, Test Method].
- exposed_surface_area: Test specimen is a disk 15 mm in diameter and 2 mm in thickness. Estimated exposed area ~1.77 cm² [Page 2, Test Method].

### Experiment
- experimental_test_summary: Potentiodynamic polarization test to measure the pitting potential in a standard deaerated chloride environment [Page 2, Test Method].
- pitting_potential: ~390 mV (Estimated from graph) [Page 4, Figure 6]
- electrolyte_temperature: 60 C [Page 2, Test Method; Page 4, Figure 6]
- polarization_scan_rate: 20 mV/min [Page 2, Test Method]
- reference_electrode: Saturated Calomel Electrode (SCE) [Page 2, Test Method]
- electrolyte_composition: 5% NaCl solution in water [Page 2, Test Method; Page 4, Figure 6]
- aeration_status: Deaerated [Page 2, Test Method]
- corrosion_potential: Not specified in text.
- ocp_stabilization_protocol: Not specified in text.
- counter_electrode_details: Platinum counter electrode [Page 2, Test Method]

### Experiment
- experimental_test_summary: Potentiodynamic polarization test to measure the pitting potential in a chloride environment with the addition of hydrogen sulfide [Page 4, Figure 6].
- pitting_potential: ~190 mV (Estimated from graph) [Page 4, Figure 6]
- electrolyte_temperature: 60 C [Page 4, Figure 6]
- polarization_scan_rate: 20 mV/min [Page 2, Test Method]
- reference_electrode: Saturated Calomel Electrode (SCE) [Page 2, Test Method]
- electrolyte_composition: 5% NaCl solution + 0.01 atm H2S [Page 4, Figure 6]
- aeration_status: Deaerated [Page 2, Test Method]
- corrosion_potential: Not specified in text.
- ocp_stabilization_protocol: Not specified in text.
- counter_electrode_details: Platinum counter electrode [Page 2, Test Method]

## Conditioned Material
- material_identifier: Low Temperature HAZ (Alloy D) [Page 2, Experimental; Page 6, Figure 14]
- manufacturing_process: Base metal artificially aged to simulate the low temperature Heat Affected Zone (HAZ) where macroscopic microstructure phases do not change significantly [Page 2, Experimental].
- heat_treatment_parameters: Isothermally heat treated at 700 C for 1 h [Page 6, Figure 14].
- surface_preparation_and_finish: Polished with No. 600 emery paper, washed with water and alcohol, and then degreased with acetone [Page 2, Test Method].
- exposed_surface_area: Test specimen is a disk 15 mm in diameter and 2 mm in thickness. Estimated exposed area ~1.77 cm² [Page 2, Test Method].

### Experiment
- experimental_test_summary: Potentiodynamic polarization test to assess the degradation of pitting potential due to low-temperature aging and the associated precipitation of secondary phases (e.g., Cr23C6) [Page 6, Figure 14].
- pitting_potential: ~190 mV (Estimated from graph) [Page 6, Figure 14]
- electrolyte_temperature: 60 C [Page 6, Figure 14]
- polarization_scan_rate: 20 mV/min [Page 2, Test Method]
- reference_electrode: Saturated Calomel Electrode (SCE) [Page 2, Test Method]
- electrolyte_composition: 5% NaCl solution in water [Page 6, Figure 14]
- aeration_status: Deaerated [Page 2, Test Method]
- corrosion_potential: Not specified in text.
- ocp_stabilization_protocol: Not specified in text.
- counter_electrode_details: Platinum counter electrode [Page 2, Test Method]

## Conditioned Material
- material_identifier: High Temperature Simulated HAZ (Alloy D) [Page 2, Experimental; Page 8, Figure 18]
- manufacturing_process: Base metal heated to simulate the Heat Affected Zone (HAZ) created during welding [Page 2, Experimental].
- heat_treatment_parameters: Heated in Ar gas by an induction heating machine following a simulated heat pattern with a peak temperature of 1375 C [Page 2, Figure 2; Page 7, High Temperature HAZ].
- surface_preparation_and_finish: Polished with No. 600 emery paper, washed with water and alcohol, and then degreased with acetone [Page 2, Test Method].
- exposed_surface_area: Test specimen is a disk 15 mm in diameter and 2 mm in thickness. Estimated exposed area ~1.77 cm² [Page 2, Test Method].

### Experiment
- experimental_test_summary: Potentiodynamic polarization test to measure the pitting potential of the simulated high-temperature HAZ in a chloride environment [Page 8, Figure 18].
- pitting_potential: ~340 mV (Estimated from graph) [Page 8, Figure 18]
- electrolyte_temperature: 60 C [Page 8, Figure 18]
- polarization_scan_rate: 20 mV/min [Page 2, Test Method]
- reference_electrode: Saturated Calomel Electrode (SCE) [Page 2, Test Method]
- electrolyte_composition: 5% NaCl solution in water [Page 8, Figure 18]
- aeration_status: Deaerated [Page 2, Test Method]
- corrosion_potential: Not specified in text.
- ocp_stabilization_protocol: Not specified in text.
- counter_electrode_details: Platinum counter electrode [Page 2, Test Method]

# Base Material
- material_designation: 22Cr Duplex Stainless Steel (Alloy E) [Page 2, Table 1]
- bulk_chemical_composition: 0.008 mass% C, 0.50 mass% Si, 1.73 mass% Mn, 0.004 mass% P, 0.004 mass% S, 5.51 mass% Ni, 21.70 mass% Cr, 3.14 mass% Mo, 0.164 mass% N [Page 2, Table 1]
- microstructural_properties: Duplex phase structure comprising ferrite (α-phase) and austenite (γ-phase). The α-phase content is approximately 42% [Page 2, Figure 1].

## Conditioned Material
- material_identifier: Base Metal (Alloy E) [Page 3, Figure 4; Page 4, Figure 6]
- manufacturing_process: Ingots were melted in the laboratory, forged, and hot rolled to plates of 5 mm in thickness [Page 1, Experimental].
- heat_treatment_parameters: Solution heat treated at 1050 C for 30 min, followed by water quenching [Page 2, Experimental].
- surface_preparation_and_finish: Polished with No. 600 emery paper, washed with water and alcohol, and then degreased with acetone [Page 2, Test Method].
- exposed_surface_area: Test specimen is a disk 15 mm in diameter and 2 mm in thickness. Estimated exposed area ~1.77 cm² [Page 2, Test Method].

### Experiment
- experimental_test_summary: Potentiodynamic polarization test to measure the pitting potential in a standard deaerated chloride environment [Page 2, Test Method].
- pitting_potential: ~480 mV (Estimated from graph) [Page 4, Figure 6]
- electrolyte_temperature: 60 C [Page 2, Test Method; Page 4, Figure 6]
- polarization_scan_rate: 20 mV/min [Page 2, Test Method]
- reference_electrode: Saturated Calomel Electrode (SCE) [Page 2, Test Method]
- electrolyte_composition: 5% NaCl solution in water [Page 2, Test Method; Page 4, Figure 6]
- aeration_status: Deaerated [Page 2, Test Method]
- corrosion_potential: Not specified in text.
- ocp_stabilization_protocol: Not specified in text.
- counter_electrode_details: Platinum counter electrode [Page 2, Test Method]

### Experiment
- experimental_test_summary: Potentiodynamic polarization test to measure the pitting potential in a chloride environment with the addition of hydrogen sulfide [Page 4, Figure 6].
- pitting_potential: ~300 mV (Estimated from graph) [Page 4, Figure 6]
- electrolyte_temperature: 60 C [Page 4, Figure 6]
- polarization_scan_rate: 20 mV/min [Page 2, Test Method]
- reference_electrode: Saturated Calomel Electrode (SCE) [Page 2, Test Method]
- electrolyte_composition: 5% NaCl solution + 0.01 atm H2S [Page 4, Figure 6]
- aeration_status: Deaerated [Page 2, Test Method]
- corrosion_potential: Not specified in text.
- ocp_stabilization_protocol: Not specified in text.
- counter_electrode_details: Platinum counter electrode [Page 2, Test Method]

## Conditioned Material
- material_identifier: High Temperature Simulated HAZ (Alloy E) [Page 2, Experimental; Page 8, Figure 18]
- manufacturing_process: Base metal heated to simulate the Heat Affected Zone (HAZ) created during welding [Page 2, Experimental].
- heat_treatment_parameters: Heated in Ar gas by an induction heating machine following a simulated heat pattern with a peak temperature of 1375 C [Page 2, Figure 2; Page 7, High Temperature HAZ].
- surface_preparation_and_finish: Polished with No. 600 emery paper, washed with water and alcohol, and then degreased with acetone [Page 2, Test Method].
- exposed_surface_area: Test specimen is a disk 15 mm in diameter and 2 mm in thickness. Estimated exposed area ~1.77 cm² [Page 2, Test Method].

### Experiment
- experimental_test_summary: Potentiodynamic polarization test to measure the pitting potential of the simulated high-temperature HAZ in a chloride environment [Page 8, Figure 18].
- pitting_potential: ~350 mV (Estimated from graph) [Page 8, Figure 18]
- electrolyte_temperature: 60 C [Page 8, Figure 18]
- polarization_scan_rate: 20 mV/min [Page 2, Test Method]
- reference_electrode: Saturated Calomel Electrode (SCE) [Page 2, Test Method]
- electrolyte_composition: 5% NaCl solution in water [Page 8, Figure 18]
- aeration_status: Deaerated [Page 2, Test Method]
- corrosion_potential: Not specified in text.
- ocp_stabilization_protocol: Not specified in text.
- counter_electrode_details: Platinum counter electrode [Page 2, Test Method]

# Base Material
- material_designation: 22Cr Duplex Stainless Steel (Alloy F) [Page 2, Table 1]
- bulk_chemical_composition: 0.015 mass% C, 0.50 mass% Si, 1.70 mass% Mn, 0.003 mass% P, 0.004 mass% S, 5.51 mass% Ni, 21.70 mass% Cr, 3.16 mass% Mo, 0.238 mass% N [Page 2, Table 1]
- microstructural_properties: Duplex phase structure comprising ferrite (α-phase) and austenite (γ-phase). The α-phase content is approximately 40% [Page 2, Figure 1].

## Conditioned Material
- material_identifier: Base Metal (Alloy F) [Page 3, Figure 4; Page 4, Figure 6]
- manufacturing_process: Ingots were melted in the laboratory, forged, and hot rolled to plates of 5 mm in thickness [Page 1, Experimental].
- heat_treatment_parameters: Solution heat treated at 1050 C for 30 min, followed by water quenching [Page 2, Experimental].
- surface_preparation_and_finish: Polished with No. 600 emery paper, washed with water and alcohol, and then degreased with acetone [Page 2, Test Method].
- exposed_surface_area: Test specimen is a disk 15 mm in diameter and 2 mm in thickness. Estimated exposed area ~1.77 cm² [Page 2, Test Method].

### Experiment
- experimental_test_summary: Potentiodynamic polarization test to measure the pitting potential in a standard deaerated chloride environment [Page 2, Test Method].
- pitting_potential: ~730 mV (Estimated from graph) [Page 4, Figure 6]
- electrolyte_temperature: 60 C [Page 2, Test Method; Page 4, Figure 6]
- polarization_scan_rate: 20 mV/min [Page 2, Test Method]
- reference_electrode: Saturated Calomel Electrode (SCE) [Page 2, Test Method]
- electrolyte_composition: 5% NaCl solution in water [Page 2, Test Method; Page 4, Figure 6]
- aeration_status: Deaerated [Page 2, Test Method]
- corrosion_potential: Not specified in text.
- ocp_stabilization_protocol: Not specified in text.
- counter_electrode_details: Platinum counter electrode [Page 2, Test Method]

### Experiment
- experimental_test_summary: Potentiodynamic polarization test to measure the pitting potential in a chloride environment with the addition of hydrogen sulfide [Page 4, Figure 6].
- pitting_potential: ~460 mV (Estimated from graph) [Page 4, Figure 6]
- electrolyte_temperature: 60 C [Page 4, Figure 6]
- polarization_scan_rate: 20 mV/min [Page 2, Test Method]
- reference_electrode: Saturated Calomel Electrode (SCE) [Page 2, Test Method]
- electrolyte_composition: 5% NaCl solution + 0.01 atm H2S [Page 4, Figure 6]
- aeration_status: Deaerated [Page 2, Test Method]
- corrosion_potential: Not specified in text.
- ocp_stabilization_protocol: Not specified in text.
- counter_electrode_details: Platinum counter electrode [Page 2, Test Method]

## Conditioned Material
- material_identifier: High Temperature Simulated HAZ (Alloy F) [Page 2, Experimental; Page 8, Figure 18]
- manufacturing_process: Base metal heated to simulate the Heat Affected Zone (HAZ) created during welding [Page 2, Experimental].
- heat_treatment_parameters: Heated in Ar gas by an induction heating machine following a simulated heat pattern with a peak temperature of 1375 C [Page 2, Figure 2; Page 7, High Temperature HAZ].
- surface_preparation_and_finish: Polished with No. 600 emery paper, washed with water and alcohol, and then degreased with acetone [Page 2, Test Method].
- exposed_surface_area: Test specimen is a disk 15 mm in diameter and 2 mm in thickness. Estimated exposed area ~1.77 cm² [Page 2, Test Method].

### Experiment
- experimental_test_summary: Potentiodynamic polarization test to measure the pitting potential of the simulated high-temperature HAZ in a chloride environment [Page 8, Figure 18].
- pitting_potential: ~400 mV (Estimated from graph) [Page 8, Figure 18]
- electrolyte_temperature: 60 C [Page 8, Figure 18]
- polarization_scan_rate: 20 mV/min [Page 2, Test Method]
- reference_electrode: Saturated Calomel Electrode (SCE) [Page 2, Test Method]
- electrolyte_composition: 5% NaCl solution in water [Page 8, Figure 18]
- aeration_status: Deaerated [Page 2, Test Method]
- corrosion_potential: Not specified in text.
- ocp_stabilization_protocol: Not specified in text.
- counter_electrode_details: Platinum counter electrode [Page 2, Test Method]
