Repository: KevinGundlach/OntologyRefiner

File: output/epoch_1/batch_4/paper_40.md
# Base Material
- material_designation: 25% Cr duplex stainless steel UNS S32550 [Page 1, Abstract; Page 2, Materials]
- bulk_chemical_composition: Cr: 25.92, Ni: 5.9, Mo: 3.19, Cu: 1.62, N: 0.2, Mn: 0.96, Si: 0.47, C: 0.03, S: 0.007, P: 0.024 (wt%) [Page 2, Table 1]
- microstructural_properties: Duplex microstructure consisting of ferrite and austenite phases. Ferrite content ranges from 47% to 64% depending on the annealing temperature, with both ferrite and austenite grain sizes increasing at higher temperatures. The ferrite phase is enriched in Cr and Mo and depleted in Ni and Cu, whereas the austenite phase is enriched in Ni and Cu. Pitting was observed to initiate preferentially in the ferrite phase or at the ferrite side of the ferrite-austenite boundary [Page 6, Experimental Results and Discussion; Page 9, Table 2].

## Conditioned Material
- material_identifier: UNS S32550 annealed at 1020°C
- manufacturing_process: Alloy produced in a wrought form as a bar approximately 10 mm in diameter. The outer part of the bar was removed by machining to produce sample rods 8.5 mm in diameter [Page 2, Materials].
- heat_treatment_parameters: Solution treated for 2 hours at 1020°C, followed by water quenching [Page 2, Materials].
- surface_preparation_and_finish: The end face of each rod was carefully machined to give a smooth finish, wet ground to a 4000 mesh finish, and then degreased [Page 2, Materials].
- exposed_surface_area: The end face of the 8.5 mm diameter rod was wetted, corresponding to a calculated geometric surface area of approximately 0.567 cm² [Page 3, Pitting potential determination].

### Experiment
- experimental_test_summary: Potentiodynamic polarization sweep conducted in a glass three-electrode cell. The sample rod was supported on the lid of the cell such that only the end face touched the surface of the test solution to avoid crevices. Pitting potential was defined as the potential at which the current density exceeded 50 µA cm⁻² [Page 3, Pitting potential determination].
- pitting_potential: 322 mV (SCE) [Page 5, Experimental Results and Discussion]
- electrolyte_temperature: 65°C [Page 3, Pitting potential determination]
- polarization_scan_rate: 1 mV s⁻¹ [Page 3, Pitting potential determination]
- reference_electrode: Saturated calomel electrode (SCE) [Page 3, Pitting potential determination]
- electrolyte_composition: Hot 3.5% NaCl solution [Page 3, Pitting potential determination]
- aeration_status: Not specified in text.
- corrosion_potential: Estimated from plot as approximately -120 mV vs SCE [Page 6, Fig. 3].
- ocp_stabilization_protocol: Not specified in text.
- counter_electrode_details: Platinum wire [Page 3, Pitting potential determination].

## Conditioned Material
- material_identifier: UNS S32550 annealed at 1060°C
- manufacturing_process: Alloy produced in a wrought form as a bar approximately 10 mm in diameter. The outer part of the bar was removed by machining to produce sample rods 8.5 mm in diameter [Page 2, Materials].
- heat_treatment_parameters: Solution treated for 2 hours at 1060°C, followed by water quenching [Page 2, Materials].
- surface_preparation_and_finish: The end face of each rod was carefully machined to give a smooth finish, wet ground to a 4000 mesh finish, and then degreased [Page 2, Materials].
- exposed_surface_area: The end face of the 8.5 mm diameter rod was wetted, corresponding to a calculated geometric surface area of approximately 0.567 cm² [Page 3, Pitting potential determination].

### Experiment
- experimental_test_summary: Potentiodynamic polarization sweep conducted in a glass three-electrode cell. The sample rod was supported on the lid of the cell such that only the end face touched the surface of the test solution to avoid crevices. Pitting potential was defined as the potential at which the current density exceeded 50 µA cm⁻² [Page 3, Pitting potential determination].
- pitting_potential: 255 mV (SCE) [Page 5, Experimental Results and Discussion]
- electrolyte_temperature: 65°C [Page 3, Pitting potential determination]
- polarization_scan_rate: 1 mV s⁻¹ [Page 3, Pitting potential determination]
- reference_electrode: Saturated calomel electrode (SCE) [Page 3, Pitting potential determination]
- electrolyte_composition: Hot 3.5% NaCl solution [Page 3, Pitting potential determination]
- aeration_status: Not specified in text.
- corrosion_potential: Estimated from plot as approximately -200 mV vs SCE [Page 6, Fig. 3].
- ocp_stabilization_protocol: Not specified in text.
- counter_electrode_details: Platinum wire [Page 3, Pitting potential determination].

## Conditioned Material
- material_identifier: UNS S32550 annealed at 1100°C
- manufacturing_process: Alloy produced in a wrought form as a bar approximately 10 mm in diameter. The outer part of the bar was removed by machining to produce sample rods 8.5 mm in diameter [Page 2, Materials].
- heat_treatment_parameters: Solution treated for 2 hours at 1100°C, followed by water quenching [Page 2, Materials].
- surface_preparation_and_finish: The end face of each rod was carefully machined to give a smooth finish, wet ground to a 4000 mesh finish, and then degreased [Page 2, Materials].
- exposed_surface_area: The end face of the 8.5 mm diameter rod was wetted, corresponding to a calculated geometric surface area of approximately 0.567 cm² [Page 3, Pitting potential determination].

### Experiment
- experimental_test_summary: Potentiodynamic polarization sweep conducted in a glass three-electrode cell. The sample rod was supported on the lid of the cell such that only the end face touched the surface of the test solution to avoid crevices. Pitting potential was defined as the potential at which the current density exceeded 50 µA cm⁻² [Page 3, Pitting potential determination].
- pitting_potential: 209 mV (SCE) [Page 5, Experimental Results and Discussion]
- electrolyte_temperature: 65°C [Page 3, Pitting potential determination]
- polarization_scan_rate: 1 mV s⁻¹ [Page 3, Pitting potential determination]
- reference_electrode: Saturated calomel electrode (SCE) [Page 3, Pitting potential determination]
- electrolyte_composition: Hot 3.5% NaCl solution [Page 3, Pitting potential determination]
- aeration_status: Not specified in text.
- corrosion_potential: Estimated from plot as approximately -175 mV vs SCE [Page 6, Fig. 3].
- ocp_stabilization_protocol: Not specified in text.
- counter_electrode_details: Platinum wire [Page 3, Pitting potential determination].

## Conditioned Material
- material_identifier: UNS S32550 annealed at 1140°C
- manufacturing_process: Alloy produced in a wrought form as a bar approximately 10 mm in diameter. The outer part of the bar was removed by machining to produce sample rods 8.5 mm in diameter [Page 2, Materials].
- heat_treatment_parameters: Solution treated for 2 hours at 1140°C, followed by water quenching [Page 2, Materials].
- surface_preparation_and_finish: The end face of each rod was carefully machined to give a smooth finish, wet ground to a 4000 mesh finish, and then degreased [Page 2, Materials].
- exposed_surface_area: The end face of the 8.5 mm diameter rod was wetted, corresponding to a calculated geometric surface area of approximately 0.567 cm² [Page 3, Pitting potential determination].

### Experiment
- experimental_test_summary: Potentiodynamic polarization sweep conducted in a glass three-electrode cell. The sample rod was supported on the lid of the cell such that only the end face touched the surface of the test solution to avoid crevices. Pitting potential was defined as the potential at which the current density exceeded 50 µA cm⁻² [Page 3, Pitting potential determination].
- pitting_potential: 176 mV (SCE) [Page 5, Experimental Results and Discussion]
- electrolyte_temperature: 65°C [Page 3, Pitting potential determination]
- polarization_scan_rate: 1 mV s⁻¹ [Page 3, Pitting potential determination]
- reference_electrode: Saturated calomel electrode (SCE) [Page 3, Pitting potential determination]
- electrolyte_composition: Hot 3.5% NaCl solution [Page 3, Pitting potential determination]
- aeration_status: Not specified in text.
- corrosion_potential: Estimated from plot as approximately -200 mV vs SCE [Page 6, Fig. 3].
- ocp_stabilization_protocol: Not specified in text.
- counter_electrode_details: Platinum wire [Page 3, Pitting potential determination].

File: output/epoch_1/batch_4/paper_41.md
```markdown
# Base Material
- material_designation: Cast duplex CF-type stainless steel, CF-11 [Page 1, Table 1]
- bulk_chemical_composition: Fe 65.9, Cr 20.8, Ni 11.7, Mo 0.22, C 0.050, N 0.025, P 0.01, S 0.01, Si 0.7, Mn 0.6 (wt%) [Page 3, Table 1]
- microstructural_properties: Cast duplex microstructure containing austenite and ferrite phases. Ferrite Number: 7 (measured by magne-gage). Localized pits were observed to form exclusively in the austenite phase or at ferrite-austenite boundaries [Page 1, Table 1; Page 3, Results and Discussion].

## Conditioned Material
- material_identifier: Solution-Treated CF-11 [Page 3, Results and Discussion]
- manufacturing_process: Prepared from base melting stock cast into cylindrical shapes, then remelted in a Balzers induction furnace. High-purity Fe, Cr, Ni, Mo, graphite powders, and high-nitrogen ferrochrome were used to precisely adjust the composition [Page 1, Alloys and Preparation].
- heat_treatment_parameters: Solution-treated for 1 hour at 1120 C, followed by a water quench [Page 3, Results and Discussion].
- surface_preparation_and_finish: Polished through 9-µm diamond paste, then prepassivated in 50% nitric acid at 50 C. Sample edges were painted with a tough corrosion-resistant enamel to prevent crevice corrosion. Immediately prior to testing, a cotton swab with diamond paste was used to remove the passive film from the actively exposed portion of the sample [Page 2, Cyclic Polarization Pitting Test].
- exposed_surface_area: Not specified in text [Page 2, Figure 2 shows general mount design but lacks dimensions].

### Experiment
- experimental_test_summary: Standard cyclic polarization pitting test (CPPT) used to evaluate localized pitting resistance [Page 2, Cyclic Polarization Pitting Test].
- pitting_potential: 795 mV vs SHE [Page 7, Table 2]
- electrolyte_temperature: 27 C [Page 2, Cyclic Polarization Pitting Test]
- polarization_scan_rate: 3 V/h [Page 2, Cyclic Polarization Pitting Test]
- reference_electrode: Standard Hydrogen Electrode (SHE) [Page 2, Figure 1 Y-axis label]
- electrolyte_composition: 1 N sulfuric acid (H2SO4) containing 0.5 M NaCl [Page 2, Cyclic Polarization Pitting Test]
- aeration_status: Deaerated using a nitrogen purge [Page 2, Cyclic Polarization Pitting Test]
- corrosion_potential: ~ -140 mV vs SHE [Page 4, Figure 6 estimate for alloy 11]
- ocp_stabilization_protocol: 3-minute wait period to achieve a stable open circuit potential (Ec) before starting the scan [Page 7, Results and Discussion].
- counter_electrode_details: Not specified in text [Page 2, Figure 2 describes sample cell but omits counter electrode specifics].

# Base Material
- material_designation: Cast duplex CF-type stainless steel, CF-12 [Page 1, Table 1]
- bulk_chemical_composition: Fe 66.9, Cr 20.9, Ni 10.5, Mo 0.22, C 0.050, N 0.054, P 0.01, S 0.01, Si 0.7, Mn 0.7 (wt%) [Page 3, Table 1]
- microstructural_properties: Cast duplex microstructure containing austenite and ferrite phases. Ferrite Number: 9 (measured by magne-gage) [Page 1, Table 1].

## Conditioned Material
- material_identifier: Solution-Treated CF-12 [Page 3, Results and Discussion]
- manufacturing_process: Prepared from base melting stock cast into cylindrical shapes, then remelted in a Balzers induction furnace with high-purity elemental powders and ferrochrome additions [Page 1, Alloys and Preparation].
- heat_treatment_parameters: Solution-treated for 1 hour at 1120 C, followed by a water quench [Page 3, Results and Discussion].
- surface_preparation_and_finish: Polished through 9-µm diamond paste, prepassivated in 50% nitric acid at 50 C, edges masked with enamel, and active surface wiped with diamond paste to remove the passive film before immersion [Page 2, Cyclic Polarization Pitting Test].
- exposed_surface_area: Not specified in text.

### Experiment
- experimental_test_summary: Standard cyclic polarization pitting test (CPPT) [Page 2, Cyclic Polarization Pitting Test].
- pitting_potential: 810 mV vs SHE [Page 7, Table 2]
- electrolyte_temperature: 27 C [Page 2, Cyclic Polarization Pitting Test]
- polarization_scan_rate: 3 V/h [Page 2, Cyclic Polarization Pitting Test]
- reference_electrode: Standard Hydrogen Electrode (SHE) [Page 2, Figure 1 Y-axis label]
- electrolyte_composition: 1 N sulfuric acid (H2SO4) containing 0.5 M NaCl [Page 2, Cyclic Polarization Pitting Test]
- aeration_status: Deaerated using a nitrogen purge [Page 2, Cyclic Polarization Pitting Test]
- corrosion_potential: -150 mV vs SHE [Page 4, Figure 6 estimate for alloy 12]
- ocp_stabilization_protocol: 3-minute wait period to achieve a stable open circuit potential (Ec) [Page 7, Results and Discussion].
- counter_electrode_details: Not specified in text.

# Base Material
- material_designation: Cast duplex CF-type stainless steel, CF-13 [Page 1, Table 1]
- bulk_chemical_composition: Fe 68.2, Cr 20.8, Ni 9.2, Mo 0.23, C 0.050, N 0.082, P 0.01, S 0.01, Si 0.7, Mn 0.7 (wt%) [Page 3, Table 1]
- microstructural_properties: Cast duplex microstructure containing austenite and ferrite phases. Ferrite Number: 10 (measured by magne-gage) [Page 1, Table 1].

## Conditioned Material
- material_identifier: Solution-Treated CF-13 [Page 3, Results and Discussion]
- manufacturing_process: Prepared from base melting stock cast into cylindrical shapes, then remelted in a Balzers induction furnace [Page 1, Alloys and Preparation].
- heat_treatment_parameters: Solution-treated for 1 hour at 1120 C, followed by a water quench [Page 3, Results and Discussion].
- surface_preparation_and_finish: Polished through 9-µm diamond paste, prepassivated in 50% nitric acid at 50 C, edges masked with enamel, and active surface wiped with diamond paste to remove the passive film before immersion [Page 2, Cyclic Polarization Pitting Test].
- exposed_surface_area: Not specified in text.

### Experiment
- experimental_test_summary: Standard cyclic polarization pitting test (CPPT) [Page 2, Cyclic Polarization Pitting Test].
- pitting_potential: 860 mV vs SHE [Page 7, Table 2]
- electrolyte_temperature: 27 C [Page 2, Cyclic Polarization Pitting Test]
- polarization_scan_rate: 3 V/h [Page 2, Cyclic Polarization Pitting Test]
- reference_electrode: Standard Hydrogen Electrode (SHE) [Page 2, Figure 1 Y-axis label]
- electrolyte_composition: 1 N sulfuric acid (H2SO4) containing 0.5 M NaCl [Page 2, Cyclic Polarization Pitting Test]
- aeration_status: Deaerated using a nitrogen purge [Page 2, Cyclic Polarization Pitting Test]
- corrosion_potential: ~ -162 mV vs SHE [Page 4, Figure 6 estimate for alloy 13]
- ocp_stabilization_protocol: 3-minute wait period to achieve a stable open circuit potential (Ec) [Page 7, Results and Discussion].
- counter_electrode_details: Not specified in text.

# Base Material
- material_designation: Cast duplex CF-type stainless steel, CF-14 [Page 1, Table 1]
- bulk_chemical_composition: Fe 69.1, Cr 21.0, Ni 8.0, Mo 0.23, C 0.050, N 0.098, P 0.01, S 0.01, Si 0.8, Mn 0.7 (wt%) [Page 3, Table 1]
- microstructural_properties: Cast duplex microstructure containing austenite and ferrite phases. Ferrite Number: 15 (measured by magne-gage) [Page 1, Table 1].

## Conditioned Material
- material_identifier: Solution-Treated CF-14 [Page 3, Results and Discussion]
- manufacturing_process: Prepared from base melting stock cast into cylindrical shapes, then remelted in a Balzers induction furnace [Page 1, Alloys and Preparation].
- heat_treatment_parameters: Solution-treated for 1 hour at 1120 C, followed by a water quench [Page 3, Results and Discussion].
- surface_preparation_and_finish: Polished through 9-µm diamond paste, prepassivated in 50% nitric acid at 50 C, edges masked with enamel, and active surface wiped with diamond paste to remove the passive film before immersion [Page 2, Cyclic Polarization Pitting Test].
- exposed_surface_area: Not specified in text.

### Experiment
- experimental_test_summary: Standard cyclic polarization pitting test (CPPT) [Page 2, Cyclic Polarization Pitting Test].
- pitting_potential: 920 mV vs SHE [Page 7, Table 2]
- electrolyte_temperature: 27 C [Page 2, Cyclic Polarization Pitting Test]
- polarization_scan_rate: 3 V/h [Page 2, Cyclic Polarization Pitting Test]
- reference_electrode: Standard Hydrogen Electrode (SHE) [Page 2, Figure 1 Y-axis label]
- electrolyte_composition: 1 N sulfuric acid (H2SO4) containing 0.5 M NaCl [Page 2, Cyclic Polarization Pitting Test]
- aeration_status: Deaerated using a nitrogen purge [Page 2, Cyclic Polarization Pitting Test]
- corrosion_potential: -170 mV vs SHE [Page 4, Figure 6 estimate for alloy 14]
- ocp_stabilization_protocol: 3-minute wait period to achieve a stable open circuit potential (Ec) [Page 7, Results and Discussion].
- counter_electrode_details: Not specified in text.

# Base Material
- material_designation: Cast duplex CF-type stainless steel, CF-3 [Page 1, Table 1]
- bulk_chemical_composition: Fe 70.3, Cr 20.6, Ni 7.4, Mo: Not specified in table (indicated by "-"), C 0.015, N 0.170, P: Not specified, S: Not specified, Si 1.1, Mn 0.4 (wt%) [Page 3, Table 1]
- microstructural_properties: Cast duplex microstructure containing austenite and ferrite phases. Ferrite Number: 18 (measured by magne-gage) [Page 1, Table 1].

## Conditioned Material
- material_identifier: Solution-Treated CF-3 [Page 3, Results and Discussion]
- manufacturing_process: Prepared from base melting stock cast into cylindrical shapes, then remelted in a Balzers induction furnace [Page 1, Alloys and Preparation].
- heat_treatment_parameters: Solution-treated for 1 hour at 1120 C, followed by a water quench [Page 3, Results and Discussion].
- surface_preparation_and_finish: Polished through 9-µm diamond paste, prepassivated in 50% nitric acid at 50 C, edges masked with enamel, and active surface wiped with diamond paste to remove the passive film before immersion [Page 2, Cyclic Polarization Pitting Test].
- exposed_surface_area: Not specified in text.

### Experiment
- experimental_test_summary: Standard cyclic polarization pitting test (CPPT) [Page 2, Cyclic Polarization Pitting Test].
- pitting_potential: 960 mV vs SHE [Page 7, Table 2]
- electrolyte_temperature: 27 C [Page 2, Cyclic Polarization Pitting Test]
- polarization_scan_rate: 3 V/h [Page 2, Cyclic Polarization Pitting Test]
- reference_electrode: Standard Hydrogen Electrode (SHE) [Page 2, Figure 1 Y-axis label]
- electrolyte_composition: 1 N sulfuric acid (H2SO4) containing 0.5 M NaCl [Page 2, Cyclic Polarization Pitting Test]
- aeration_status: Deaerated using a nitrogen purge [Page 2, Cyclic Polarization Pitting Test]
- corrosion_potential: -200 mV vs SHE [Page 4, Figure 6 estimate for alloy 3]
- ocp_stabilization_protocol: 3-minute wait period to achieve a stable open circuit potential (Ec) [Page 7, Results and Discussion].
- counter_electrode_details: Not specified in text.

# Base Material
- material_designation: Cast duplex CF-type stainless steel, CF-4 [Page 1, Table 1]
- bulk_chemical_composition: Fe 70.6, Cr 20.5, Ni 7.2, Mo: Not specified in table (indicated by "-"), C 0.058, N 0.170, P: Not specified, S: Not specified, Si 1.1, Mn 0.4 (wt%) [Page 3, Table 1]
- microstructural_properties: Cast duplex microstructure containing austenite and ferrite phases. Ferrite Number: 11 (measured by magne-gage) [Page 1, Table 1].

## Conditioned Material
- material_identifier: Solution-Treated CF-4 [Page 3, Results and Discussion]
- manufacturing_process: Prepared from base melting stock cast into cylindrical shapes, then remelted in a Balzers induction furnace [Page 1, Alloys and Preparation].
- heat_treatment_parameters: Solution-treated for 1 hour at 1120 C, followed by a water quench [Page 3, Results and Discussion].
- surface_preparation_and_finish: Polished through 9-µm diamond paste, prepassivated in 50% nitric acid at 50 C, edges masked with enamel, and active surface wiped with diamond paste to remove the passive film before immersion [Page 2, Cyclic Polarization Pitting Test].
- exposed_surface_area: Not specified in text.

### Experiment
- experimental_test_summary: Standard cyclic polarization pitting test (CPPT) [Page 2, Cyclic Polarization Pitting Test].
- pitting_potential: 1010 mV vs SHE [Page 7, Table 2]
- electrolyte_temperature: 27 C [Page 2, Cyclic Polarization Pitting Test]
- polarization_scan_rate: 3 V/h [Page 2, Cyclic Polarization Pitting Test]
- reference_electrode: Standard Hydrogen Electrode (SHE) [Page 2, Figure 1 Y-axis label]
- electrolyte_composition: 1 N sulfuric acid (H2SO4) containing 0.5 M NaCl [Page 2, Cyclic Polarization Pitting Test]
- aeration_status: Deaerated using a nitrogen purge [Page 2, Cyclic Polarization Pitting Test]
- corrosion_potential: -185 mV vs SHE [Page 4, Figure 6 estimate for alloy 4]
- ocp_stabilization_protocol: 3-minute wait period to achieve a stable open circuit potential (Ec) [Page 7, Results and Discussion].
- counter_electrode_details: Not specified in text.

# Base Material
- material_designation: Cast duplex CF-type stainless steel, CF-1 [Page 7, Table 2]
- bulk_chemical_composition: Cr 17%, C 0.025%, N 0.025% (Partial composition provided; bulk composition assumed similar to CF series) [Page 7, Table 2 text description].
- microstructural_properties: Duplex microstructure (implied as part of the broader CF series evaluated) [Page 7, Results and Discussion].

## Conditioned Material
- material_identifier: Solution-Treated CF-1 [Page 7, Table 2]
- manufacturing_process: Custom cast to expand the range of effective chromium (Creff) [Page 7, Results and Discussion].
- heat_treatment_parameters: Solution-treated [Page 3, Results and Discussion].
- surface_preparation_and_finish: Polished through 9-µm diamond paste, prepassivated in 50% nitric acid at 50 C, edges masked with enamel, and active surface wiped with diamond paste [Page 2, Cyclic Polarization Pitting Test].
- exposed_surface_area: Not specified in text.

### Experiment
- experimental_test_summary: Standard cyclic polarization pitting test (CPPT) [Page 2, Cyclic Polarization Pitting Test].
- pitting_potential: 510 mV vs SHE [Page 7, Table 2]
- electrolyte_temperature: 27 C [Page 2, Cyclic Polarization Pitting Test]
- polarization_scan_rate: 3 V/h [Page 2, Cyclic Polarization Pitting Test]
- reference_electrode: Standard Hydrogen Electrode (SHE) [Page 2, Figure 1 Y-axis label]
- electrolyte_composition: 1 N sulfuric acid (H2SO4) containing 0.5 M NaCl [Page 2, Cyclic Polarization Pitting Test]
- aeration_status: Deaerated using a nitrogen purge [Page 2, Cyclic Polarization Pitting Test]
- corrosion_potential: Not specified in text.
- ocp_stabilization_protocol: 3-minute wait period to achieve a stable open circuit potential (Ec) [Page 7, Results and Discussion].
- counter_electrode_details: Not specified in text.

# Base Material
- material_designation: Cast duplex CF-type stainless steel, CF-2 [Page 7, Table 2]
- bulk_chemical_composition: Cr 17%, C 0.058%, N 0.025% (Partial composition provided) [Page 7, Table 2 text description].
- microstructural_properties: Duplex microstructure (implied as part of the broader CF series evaluated) [Page 7, Results and Discussion].

## Conditioned Material
- material_identifier: Solution-Treated CF-2 [Page 7, Table 2]
- manufacturing_process: Custom cast to expand the range of effective chromium (Creff) [Page 7, Results and Discussion].
- heat_treatment_parameters: Solution-treated [Page 3, Results and Discussion].
- surface_preparation_and_finish: Polished through 9-µm diamond paste, prepassivated in 50% nitric acid at 50 C, edges masked with enamel, and active surface wiped with diamond paste [Page 2, Cyclic Polarization Pitting Test].
- exposed_surface_area: Not specified in text.

### Experiment
- experimental_test_summary: Standard cyclic polarization pitting test (CPPT) [Page 2, Cyclic Polarization Pitting Test].
- pitting_potential: 710 mV vs SHE [Page 7, Table 2]
- electrolyte_temperature: 27 C [Page 2, Cyclic Polarization Pitting Test]
- polarization_scan_rate: 3 V/h [Page 2, Cyclic Polarization Pitting Test]
- reference_electrode: Standard Hydrogen Electrode (SHE) [Page 2, Figure 1 Y-axis label]
- electrolyte_composition: 1 N sulfuric acid (H2SO4) containing 0.5 M NaCl [Page 2, Cyclic Polarization Pitting Test]
- aeration_status: Deaerated using a nitrogen purge [Page 2, Cyclic Polarization Pitting Test]
- corrosion_potential: Not specified in text.
- ocp_stabilization_protocol: 3-minute wait period to achieve a stable open circuit potential (Ec) [Page 7, Results and Discussion].
- counter_electrode_details: Not specified in text.
```
