Repository: KevinGundlach/OntologyRefiner

File: output/epoch_1/batch_5/paper_43.md
# Base Material
- material_designation: 2024 T351 aluminium alloy [Page 1, Abstract; Page 2, Section 1]
- bulk_chemical_composition: Al (base), Si 0.06 wt%, Fe 0.17 wt%, Cu 4.54 wt%, Mn 0.63 wt%, Mg 1.51 wt%, Cr 0.01 wt%, Zn 0.08 wt%, Ti 0.03 wt% [Page 2, Table 1]
- microstructural_properties: Grain size ranges between 50 µm and 700 µm, with grains elongated in the rolling direction. The microstructure contains coarse intermetallic particles (up to 30 µm in size) of two types: Al2CuMg (S phase) and Al-Cu-Mn-Fe-containing particles (e.g., Al6(Cu,Fe,Mn), Al7Fe2Cu, or (Al,Cu)6Mn). The matrix contains needle-shaped Al2CuMg hardening precipitates (~100 nm) and homogeneously distributed rod-shaped Al20Mn3Cu2 dispersoids (~200 nm). A 500 nm dispersoid-free zone systematically surrounds all coarse intermetallic particles. Grain boundaries contain hardening Al2CuMg precipitates and larger needle-shaped Al2CuMg (S phase) particles (~100 nm) [Pages 3-5, Section 3.1].

## Conditioned Material
- material_identifier: 2024 T351 alloy coupons [Page 2, Section 2.1]
- manufacturing_process: Supplied in the form of a 25 mm thick rolled plate. Specimens were prepared by cutting 10 × 10 mm² coupons from the alloy plates [Page 2, Section 2.1].
- thermal_treatment_parameters: Not specified in text beyond the standard "T351" temper designation [Page 3, Section 3.1].
- surface_preparation_and_finish: Specimen edges were covered with varnish, leaving a 100 mm² rolling plane area uncovered. The exposed surface was mechanically polished with 4000 grit SiC paper, followed by 1 µm diamond paste, and finally rinsed with distilled water [Page 2, Section 2.1].
- exposed_surface_area: 100 mm² [Page 2, Section 2.1]

### Experiment
- experimental_test_summary: Potentiokinetic polarization testing from a cathodic potential of −900 mV/SCE to a highest potential of −400 mV/SCE to evaluate localized corrosion susceptibility and specific phase breakdown [Page 2, Section 2.2].
- pitting_potential: Two breakdown potentials were measured. The first breakdown potential ($E_{b1}$), related to S phase particle dissolution, is close to −720 mV/SCE. The second breakdown potential ($E_{b2}$), where matrix breakdown, pitting, and intergranular corrosion developed, is close to −620 mV/SCE [Page 6, Section 3.2; Page 15, Section 3.4].
- electrolyte_temperature: Room temperature [Page 2, Section 2.2]
- polarization_scan_rate: 500 mV/h [Page 2, Section 2.2]
- reference_electrode: Saturated Calomel Electrode (SCE) [Page 2, Section 2.2]
- electrolyte_composition: 1 M NaCl solution (pH=6) [Page 2, Section 2.2]
- aeration_status: Naturally aerated [Page 2, Section 2.2]
- corrosion_potential: Not explicitly stated in text (estimated from the polarization curve to be approximately −740 mV/SCE) [Page 7, Figure 7].
- ocp_stabilization_protocol: Not specified in text.
- counter_electrode_details: Platinum [Page 2, Section 2.2]

### Experiment
- experimental_test_summary: Potentiokinetic polarization testing run to a potential 30 mV higher than the first breakdown potential ($E_{b1}$) under more aggressive acidified conditions to evaluate specific Mg dealloying and S phase particle dissolution mechanisms [Page 14, Section 3.3].
- pitting_potential: Not explicitly specified for this specific pH condition (the test was deliberately halted at 30 mV above the standard $E_{b1}$) [Page 14, Section 3.3].
- electrolyte_temperature: Room temperature [Page 2, Section 2.2; Page 14, Section 3.3]
- polarization_scan_rate: 500 mV/h (implied by "same potentiokinetic polarization") [Page 2, Section 2.2; Page 14, Section 3.3]
- reference_electrode: Saturated Calomel Electrode (SCE) [Page 2, Section 2.2; Page 14, Section 3.3]
- electrolyte_composition: 1 M NaCl solution acidified to pH 2 [Page 14, Section 3.3]
- aeration_status: Naturally aerated [Page 2, Section 2.2; Page 14, Section 3.3]
- corrosion_potential: Not specified in text.
- ocp_stabilization_protocol: Not specified in text.
- counter_electrode_details: Platinum [Page 2, Section 2.2]

File: output/epoch_1/batch_5/paper_45.md
# Base Material
- material_designation: Type 304 stainless steel (UNS S30400), wrought austenitic stainless steel [Page 1, 3]
- bulk_chemical_composition: Cr: 18.1 wt%, Ni: 9.3 wt%, Mo: < 0.4 wt%, C: 0.065 wt%, N: -, S: < 0.017 wt%, P: 0.025 wt%, Mn: 1.1 wt%, Si: 0.63 wt%, Cu: < 0.1 wt%, Fe: Balance [Page 2, Table 1]
- microstructural_properties: Wrought austenitic stainless steel [Page 2, EXPERIMENTAL].

## Conditioned Material
- material_identifier: Type 304 SS, solution-annealed
- manufacturing_process: Available in 2.5-mm-thick sheet form, cold-rolled to 1-mm thickness, and cut into rectangular coupons 25 mm by 15 mm by 1 mm [Page 2, EXPERIMENTAL].
- thermal_treatment_parameters: Sealed in silica (SiO2) tubes under a helium (He) atmosphere, solution-annealed in a furnace at 1,100°C for 20 min, and quenched with water [Page 2, EXPERIMENTAL].
- surface_preparation_and_finish: Mounted in epoxy resin, ground using 600-grit emery paper, and scratch-free samples were produced by diamond polishing. Specimen-mount interface covered with a thin film of lacquer to minimize crevice corrosion [Page 2, EXPERIMENTAL].
- exposed_surface_area: Approximately 3 cm² [Page 2, EXPERIMENTAL].

### Experiment
- experimental_test_summary: Anodic polarization behavior determined using potential step technique in 1 N HCl solution to evaluate pitting corrosion susceptibility [Page 2-3, EXPERIMENTAL, RESULTS].
- pitting_potential: Estimate: ~ +350 mV_SCE to +400 mV_SCE [Page 3, Figure 1].
- electrolyte_temperature: Room temperature / ambient temperature [Page 3, RESULTS].
- polarization_scan_rate: Potential increased in steps of 20 mV_SCE, with current readings recorded after waiting at each set potential for 1 min (effectively 20 mV/min) [Page 2, EXPERIMENTAL].
- reference_electrode: Saturated calomel electrode (SCE) [Page 2, EXPERIMENTAL].
- electrolyte_composition: 1 N HCl solution, prepared from double-distilled water and pure analytical reagent (AR) grade chemicals [Page 2-3, EXPERIMENTAL].
- aeration_status: Deaerated by bubbling purified hydrogen (H2) before and during each polarization experiment [Page 2, EXPERIMENTAL].
- corrosion_potential: Not specified in text; estimate ~ -350 mV_SCE [Page 3, Figure 1].
- ocp_stabilization_protocol: Sample was kept immersed in the experimental solution for 5 min at open-circuit potential (OCP) [Page 2, EXPERIMENTAL].
- counter_electrode_details: Two smooth platinum (Pt) electrodes used as auxiliary electrodes [Page 2, EXPERIMENTAL].

# Base Material
- material_designation: Type 316L stainless steel (UNS S31603), wrought austenitic stainless steel [Page 1, 3]
- bulk_chemical_composition: Cr: 16.44 wt%, Ni: 12.32 wt%, Mo: 2.29 wt%, C: 0.03 wt%, N: 0.07 wt%, S: 0.02 wt%, P: 0.04 wt%, Mn: 1.48 wt%, Si: 0.38 wt%, Fe: Balance [Page 2, Table 1]
- microstructural_properties: Wrought austenitic stainless steel [Page 2, EXPERIMENTAL].

## Conditioned Material
- material_identifier: Type 316L SS, solution-annealed
- manufacturing_process: Available in 2.5-mm-thick sheet form, cold-rolled to 1-mm thickness, and cut into rectangular coupons 25 mm by 15 mm by 1 mm [Page 2, EXPERIMENTAL].
- thermal_treatment_parameters: Sealed in silica (SiO2) tubes under a helium (He) atmosphere, solution-annealed in a furnace at 1,100°C for 20 min, and quenched with water [Page 2, EXPERIMENTAL].
- surface_preparation_and_finish: Mounted in epoxy resin, ground using 600-grit emery paper, and scratch-free samples were produced by diamond polishing. Specimen-mount interface covered with a thin film of lacquer to minimize crevice corrosion [Page 2, EXPERIMENTAL].
- exposed_surface_area: Approximately 3 cm² [Page 2, EXPERIMENTAL].

### Experiment
- experimental_test_summary: Anodic polarization behavior determined using potential step technique in 1 N HCl solution to evaluate pitting corrosion susceptibility [Page 2-3, EXPERIMENTAL, RESULTS].
- pitting_potential: Estimate: ~ +300 mV_SCE to +350 mV_SCE [Page 3, Figure 1].
- electrolyte_temperature: Room temperature / ambient temperature [Page 3, RESULTS].
- polarization_scan_rate: Potential increased in steps of 20 mV_SCE, with current readings recorded after waiting at each set potential for 1 min [Page 2, EXPERIMENTAL].
- reference_electrode: Saturated calomel electrode (SCE) [Page 2, EXPERIMENTAL].
- electrolyte_composition: 1 N HCl solution [Page 2-3, EXPERIMENTAL].
- aeration_status: Deaerated by bubbling purified hydrogen (H2) before and during each polarization experiment [Page 2, EXPERIMENTAL].
- corrosion_potential: Not specified in text; estimate ~ -350 mV_SCE [Page 3, Figure 1].
- ocp_stabilization_protocol: Sample was kept immersed in the experimental solution for 5 min at open-circuit potential (OCP) [Page 2, EXPERIMENTAL].
- counter_electrode_details: Two smooth platinum (Pt) electrodes [Page 2, EXPERIMENTAL].

### Experiment
- experimental_test_summary: Anodic polarization in 0.1 N HCl solution to determine pitting resistance at lower chloride concentrations [Page 4, RESULTS].
- pitting_potential: -60 mV_SCE [Page 4, RESULTS].
- electrolyte_temperature: Room temperature / ambient temperature [Page 3, RESULTS].
- polarization_scan_rate: Potential increased in steps of 20 mV_SCE, with current readings recorded after waiting at each set potential for 1 min [Page 2, EXPERIMENTAL].
- reference_electrode: Saturated calomel electrode (SCE) [Page 2, EXPERIMENTAL].
- electrolyte_composition: 0.1 N HCl solution [Page 4, RESULTS].
- aeration_status: Deaerated by bubbling purified hydrogen (H2) before and during each polarization experiment [Page 2, EXPERIMENTAL].
- corrosion_potential: Not specified in text.
- ocp_stabilization_protocol: Sample was kept immersed in the experimental solution for 5 min at open-circuit potential (OCP) [Page 2, EXPERIMENTAL].
- counter_electrode_details: Two smooth platinum (Pt) electrodes [Page 2, EXPERIMENTAL].

### Experiment
- experimental_test_summary: Anodic polarization in 1 N NaCl solution to evaluate passivity and pitting behavior in neutral chloride medium [Page 4, RESULTS].
- pitting_potential: +40 mV_SCE [Page 4, RESULTS].
- electrolyte_temperature: Room temperature / ambient temperature [Page 3, RESULTS].
- polarization_scan_rate: Potential increased in steps of 20 mV_SCE, with current readings recorded after waiting at each set potential for 1 min [Page 2, EXPERIMENTAL].
- reference_electrode: Saturated calomel electrode (SCE) [Page 2, EXPERIMENTAL].
- electrolyte_composition: 1 N NaCl solution [Page 4, RESULTS].
- aeration_status: Deaerated by bubbling purified hydrogen (H2) before and during each polarization experiment [Page 2, EXPERIMENTAL].
- corrosion_potential: Not specified in text.
- ocp_stabilization_protocol: Sample was kept immersed in the experimental solution for 5 min at open-circuit potential (OCP) [Page 2, EXPERIMENTAL].
- counter_electrode_details: Two smooth platinum (Pt) electrodes [Page 2, EXPERIMENTAL].

# Base Material
- material_designation: Type 316LN stainless steel (UNS S31653), nitrogen-bearing wrought austenitic stainless steel [Page 1, 3]
- bulk_chemical_composition: Cr: 17.4 wt%, Ni: 13.2 wt%, Mo: 2.57 wt%, C: 0.019 wt%, N: 0.16 wt%, S: 0.03 wt%, P: 0.021 wt%, Mn: 1.73 wt%, Si: 0.64 wt%, Fe: 64.23 wt% [Page 2, Table 1]
- microstructural_properties: Wrought austenitic stainless steel. Presence of small amounts of S invariably present in this steel as duplex oxide-sulfide inclusions, functioning as preferential sites for pit nucleation [Page 2, EXPERIMENTAL; Page 13, RESULTS].

## Conditioned Material
- material_identifier: Type 316LN SS, solution-annealed
- manufacturing_process: Available in 2.5-mm-thick sheet form, cold-rolled to 1-mm thickness, and cut into rectangular coupons 25 mm by 15 mm by 1 mm [Page 2, EXPERIMENTAL].
- thermal_treatment_parameters: Sealed in silica (SiO2) tubes under a helium (He) atmosphere, solution-annealed in a furnace at 1,100°C for 20 min, and quenched with water [Page 2, EXPERIMENTAL].
- surface_preparation_and_finish: Mounted in epoxy resin, ground using 600-grit emery paper, and scratch-free samples were produced by diamond polishing. Specimen-mount interface covered with a thin film of lacquer to minimize crevice corrosion [Page 2, EXPERIMENTAL].
- exposed_surface_area: Approximately 3 cm² [Page 2, EXPERIMENTAL].

### Experiment
- experimental_test_summary: Anodic polarization behavior determined using potential step technique in 1 N HCl solution to evaluate pitting corrosion and metastable pit transients [Page 2-4, EXPERIMENTAL, RESULTS].
- pitting_potential: +500 mV_SCE [Page 4, RESULTS].
- electrolyte_temperature: Room temperature / ambient temperature [Page 3, RESULTS].
- polarization_scan_rate: Potential increased in steps of 20 mV_SCE, with current readings recorded after waiting at each set potential for 1 min [Page 2, EXPERIMENTAL].
- reference_electrode: Saturated calomel electrode (SCE) [Page 2, EXPERIMENTAL].
- electrolyte_composition: 1 N HCl solution [Page 3, RESULTS].
- aeration_status: Deaerated by bubbling purified hydrogen (H2) before and during each polarization experiment [Page 2, EXPERIMENTAL].
- corrosion_potential: ~ -350 mV_SCE (steady OCP mentioned during potentiostatic tests) [Page 5, RESULTS].
- ocp_stabilization_protocol: Sample was kept immersed in the experimental solution for 5 min at open-circuit potential (OCP) [Page 2, EXPERIMENTAL].
- counter_electrode_details: Two smooth platinum (Pt) electrodes [Page 2, EXPERIMENTAL].

### Experiment
- experimental_test_summary: Anodic polarization in 0.1 N HCl solution to evaluate pitting corrosion stability and passive film resistance [Page 4, RESULTS].
- pitting_potential: No onset of pitting up to +1,000 mV_SCE [Page 4, RESULTS].
- electrolyte_temperature: Room temperature / ambient temperature [Page 3, RESULTS].
- polarization_scan_rate: Potential increased in steps of 20 mV_SCE, with current readings recorded after waiting at each set potential for 1 min [Page 2, EXPERIMENTAL].
- reference_electrode: Saturated calomel electrode (SCE) [Page 2, EXPERIMENTAL].
- electrolyte_composition: 0.1 N HCl solution [Page 4, RESULTS].
- aeration_status: Deaerated by bubbling purified hydrogen (H2) before and during each polarization experiment [Page 2, EXPERIMENTAL].
- corrosion_potential: Not specified in text.
- ocp_stabilization_protocol: Sample was kept immersed in the experimental solution for 5 min at open-circuit potential (OCP) [Page 2, EXPERIMENTAL].
- counter_electrode_details: Two smooth platinum (Pt) electrodes [Page 2, EXPERIMENTAL].

### Experiment
- experimental_test_summary: Anodic polarization in 1 N NaCl solution to determine pitting susceptibility in neutral chloride medium [Page 4, RESULTS].
- pitting_potential: Absence of passivity breakdown / no pitting observed [Page 4, RESULTS].
- electrolyte_temperature: Room temperature / ambient temperature [Page 3, RESULTS].
- polarization_scan_rate: Potential increased in steps of 20 mV_SCE, with current readings recorded after waiting at each set potential for 1 min [Page 2, EXPERIMENTAL].
- reference_electrode: Saturated calomel electrode (SCE) [Page 2, EXPERIMENTAL].
- electrolyte_composition: 1 N NaCl solution [Page 4, RESULTS].
- aeration_status: Deaerated by bubbling purified hydrogen (H2) before and during each polarization experiment [Page 2, EXPERIMENTAL].
- corrosion_potential: Not specified in text.
- ocp_stabilization_protocol: Sample was kept immersed in the experimental solution for 5 min at open-circuit potential (OCP) [Page 2, EXPERIMENTAL].
- counter_electrode_details: Two smooth platinum (Pt) electrodes [Page 2, EXPERIMENTAL].

### Experiment
- experimental_test_summary: Anodic polarization in highly concentrated (saturated) NaCl solution to determine the threshold chloride concentration required for stable pit formation [Page 5, RESULTS].
- pitting_potential: +350 mV_SCE [Page 5, RESULTS].
- electrolyte_temperature: Room temperature / ambient temperature [Page 3, RESULTS].
- polarization_scan_rate: Potential increased in steps of 20 mV_SCE, with current readings recorded after waiting at each set potential for 1 min [Page 2, EXPERIMENTAL].
- reference_electrode: Saturated calomel electrode (SCE) [Page 2, EXPERIMENTAL].
- electrolyte_composition: Saturated NaCl solution (~ 6.2 N NaCl) [Page 5, RESULTS].
- aeration_status: Deaerated by bubbling purified hydrogen (H2) before and during each polarization experiment [Page 2, EXPERIMENTAL].
- corrosion_potential: Not specified in text.
- ocp_stabilization_protocol: Sample was kept immersed in the experimental solution for 5 min at open-circuit potential (OCP) [Page 2, EXPERIMENTAL].
- counter_electrode_details: Two smooth platinum (Pt) electrodes [Page 2, EXPERIMENTAL].

### Experiment
- experimental_test_summary: Anodic polarization in moderately concentrated 1.5 N to 2.5 N NaCl solutions [Page 5, RESULTS].
- pitting_potential: ~ +1,000 mV_SCE [Page 5, RESULTS].
- electrolyte_temperature: Room temperature / ambient temperature [Page 3, RESULTS].
- polarization_scan_rate: Potential increased in steps of 20 mV_SCE, with current readings recorded after waiting at each set potential for 1 min [Page 2, EXPERIMENTAL].
- reference_electrode: Saturated calomel electrode (SCE) [Page 2, EXPERIMENTAL].
- electrolyte_composition: 1.5 N to 2.5 N NaCl solution [Page 5, RESULTS].
- aeration_status: Deaerated by bubbling purified hydrogen (H2) before and during each polarization experiment [Page 2, EXPERIMENTAL].
- corrosion_potential: Not specified in text.
- ocp_stabilization_protocol: Sample was kept immersed in the experimental solution for 5 min at open-circuit potential (OCP) [Page 2, EXPERIMENTAL].
- counter_electrode_details: Two smooth platinum (Pt) electrodes [Page 2, EXPERIMENTAL].

### Experiment
- experimental_test_summary: Anodic polarization in 3 N NaCl solution to evaluate effect of aggressive chloride concentration [Page 5, RESULTS].
- pitting_potential: +720 mV_SCE [Page 5, RESULTS].
- electrolyte_temperature: Room temperature / ambient temperature [Page 3, RESULTS].
- polarization_scan_rate: Potential increased in steps of 20 mV_SCE, with current readings recorded after waiting at each set potential for 1 min [Page 2, EXPERIMENTAL].
- reference_electrode: Saturated calomel electrode (SCE) [Page 2, EXPERIMENTAL].
- electrolyte_composition: 3 N NaCl solution [Page 5, RESULTS].
- aeration_status: Deaerated by bubbling purified hydrogen (H2) before and during each polarization experiment [Page 2, EXPERIMENTAL].
- corrosion_potential: Not specified in text.
- ocp_stabilization_protocol: Sample was kept immersed in the experimental solution for 5 min at open-circuit potential (OCP) [Page 2, EXPERIMENTAL].
- counter_electrode_details: Two smooth platinum (Pt) electrodes [Page 2, EXPERIMENTAL].

### Experiment
- experimental_test_summary: Anodic polarization in 4 N NaCl solution to evaluate effect of aggressive chloride concentration [Page 5, RESULTS].
- pitting_potential: +500 mV_SCE [Page 5, RESULTS].
- electrolyte_temperature: Room temperature / ambient temperature [Page 3, RESULTS].
- polarization_scan_rate: Potential increased in steps of 20 mV_SCE, with current readings recorded after waiting at each set potential for 1 min [Page 2, EXPERIMENTAL].
- reference_electrode: Saturated calomel electrode (SCE) [Page 2, EXPERIMENTAL].
- electrolyte_composition: 4 N NaCl solution [Page 5, RESULTS].
- aeration_status: Deaerated by bubbling purified hydrogen (H2) before and during each polarization experiment [Page 2, EXPERIMENTAL].
- corrosion_potential: Not specified in text.
- ocp_stabilization_protocol: Sample was kept immersed in the experimental solution for 5 min at open-circuit potential (OCP) [Page 2, EXPERIMENTAL].
- counter_electrode_details: Two smooth platinum (Pt) electrodes [Page 2, EXPERIMENTAL].

File: output/epoch_1/batch_5/paper_46.md
# Base Material
- material_designation: AISI Type 430 stainless steel [Page 1, Table I]
- bulk_chemical_composition: 0.094 wt% C, 0.32 wt% Si, 0.56 wt% Mn, 0.026 wt% P, 0.01 wt% S, 16.35 wt% Cr, 0.17 wt% Ni, 0.08 wt% Cu, 0.02 wt% Mo, Not Determined (ND) W [Page 1, Table I]
- microstructural_properties: Not specified in text (identified only as solution-annealed stock) [Page 1, Materials and Experimental Work]

## Conditioned Material
- material_identifier: AISI Type 430 cylindrical electrodes [Page 1, Materials and Experimental Work]
- manufacturing_process: Machined from solution-annealed stock into cylindrical electrodes (0.25 in. diameter by 0.75 in. long) [Page 1, Materials and Experimental Work]
- thermal_treatment_parameters: Solution-annealed [Page 1, Materials and Experimental Work]
- surface_preparation_and_finish: Abraded through 2.0 emery paper, washed in detergent, rinsed in distilled water, and dried [Page 1, Materials and Experimental Work]
- exposed_surface_area: 5 cm² [Page 2, Figures 1 & 3]

### Experiment
- experimental_test_summary: Potentiodynamic anodic polarization to determine the critical breakdown potential ($E_c$) in hydrogen-saturated 1M sodium chloride [Page 2, Results and Discussion]
- pitting_potential: -0.185 V_{SCE} [Page 2, Table II]
- electrolyte_temperature: 25°C ± 1°C [Page 2, Materials and Experimental Work]
- polarization_scan_rate: 0.600 V/hr [Page 2, Materials and Experimental Work]
- reference_electrode: Saturated calomel electrode (SCE) connected with a Luggin Haber probe [Page 2, Materials and Experimental Work]
- electrolyte_composition: 1M sodium chloride (reagent grade) dissolved in distilled water, adjusted to a final pH of 6.3 [Page 2, Materials and Experimental Work]
- aeration_status: Saturated with hydrogen gas at a flow rate of 1.5 L/min [Page 2, Materials and Experimental Work]
- corrosion_potential: -0.492 V_{SCE} [Page 2, Results and Discussion]
- ocp_stabilization_protocol: Specimen exposed to the corrodent for 60 minutes prior to scanning [Page 2, Results and Discussion]
- counter_electrode_details: Bright-platinum auxiliary electrodes [Page 1, Materials and Experimental Work]

### Experiment
- experimental_test_summary: Potentiodynamic anodic polarization to determine the critical breakdown potential ($E_c$) in oxygen-saturated 1M sodium chloride [Page 2, Results and Discussion]
- pitting_potential: -0.035 V_{SCE} [Page 2, Table II]
- electrolyte_temperature: 25°C ± 1°C [Page 2, Materials and Experimental Work]
- polarization_scan_rate: 0.600 V/hr [Page 2, Materials and Experimental Work]
- reference_electrode: Saturated calomel electrode (SCE) connected with a Luggin Haber probe [Page 2, Materials and Experimental Work]
- electrolyte_composition: 1M sodium chloride (reagent grade) dissolved in distilled water, adjusted to a final pH of 6.3 [Page 2, Materials and Experimental Work]
- aeration_status: Saturated with oxygen gas at a flow rate of 1.5 L/min (giving a dissolved oxygen content of 0.076 ppm) [Page 2, Materials and Experimental Work]
- corrosion_potential: -0.140 V_{SCE} [Page 3, Results and Discussion]
- ocp_stabilization_protocol: Specimen exposed to the corrodent for 60 minutes prior to scanning [Page 2, Results and Discussion]
- counter_electrode_details: Bright-platinum auxiliary electrodes [Page 1, Materials and Experimental Work]

### Experiment
- experimental_test_summary: Potentiodynamic anodic polarization to determine the critical breakdown potential ($E_c$) in nitrogen-saturated 1M sodium chloride [Page 2, Table II & Page 3, Accelerated chemical exposure tests]
- pitting_potential: -0.130 V_{SCE} [Page 2, Table II & Page 3, Table III]
- electrolyte_temperature: 25°C ± 1°C [Page 2, Materials and Experimental Work]
- polarization_scan_rate: 0.600 V/hr [Page 2, Materials and Experimental Work]
- reference_electrode: Saturated calomel electrode (SCE) connected with a Luggin Haber probe [Page 2, Materials and Experimental Work]
- electrolyte_composition: 1M sodium chloride (reagent grade) dissolved in distilled water, adjusted to a final pH of 6.3 [Page 2, Materials and Experimental Work]
- aeration_status: Nitrogen saturated [Page 2, Table II]
- corrosion_potential: Not specified in text.
- ocp_stabilization_protocol: Specimen exposed to the corrodent for 60 minutes prior to scanning [Page 2, Results and Discussion]
- counter_electrode_details: Bright-platinum auxiliary electrodes [Page 1, Materials and Experimental Work]

### Experiment
- experimental_test_summary: Potentiodynamic anodic polarization to determine the critical breakdown potential ($E_c$) in argon-saturated 1M sodium chloride [Page 2, Table II]
- pitting_potential: -0.100 V_{SCE} [Page 2, Table II]
- electrolyte_temperature: 25°C ± 1°C [Page 2, Materials and Experimental Work]
- polarization_scan_rate: 0.600 V/hr [Page 2, Materials and Experimental Work]
- reference_electrode: Saturated calomel electrode (SCE) connected with a Luggin Haber probe [Page 2, Materials and Experimental Work]
- electrolyte_composition: 1M sodium chloride (reagent grade) dissolved in distilled water, adjusted to a final pH of 6.3 [Page 2, Materials and Experimental Work]
- aeration_status: Argon saturated [Page 2, Table II]
- corrosion_potential: Not specified in text.
- ocp_stabilization_protocol: Specimen exposed to the corrodent for 60 minutes prior to scanning [Page 2, Results and Discussion]
- counter_electrode_details: Bright-platinum auxiliary electrodes [Page 1, Materials and Experimental Work]

# Base Material
- material_designation: AISI Type 304 stainless steel [Page 1, Table I]
- bulk_chemical_composition: 0.079 wt% C, 0.56 wt% Si, 1.33 wt% Mn, 0.027 wt% P, 0.034 wt% S, 18.1 wt% Cr, 8.22 wt% Ni, 0.22 wt% Cu, 0.36 wt% Mo, Not Determined (ND) W [Page 1, Table I]
- microstructural_properties: Not specified in text (identified only as solution-annealed stock) [Page 1, Materials and Experimental Work]

## Conditioned Material
- material_identifier: AISI Type 304 cylindrical electrodes [Page 1, Materials and Experimental Work]
- manufacturing_process: Machined from solution-annealed stock into cylindrical electrodes (0.25 in. diameter by 0.75 in. long) [Page 1, Materials and Experimental Work]
- thermal_treatment_parameters: Solution-annealed [Page 1, Materials and Experimental Work]
- surface_preparation_and_finish: Abraded through 2.0 emery paper, washed in detergent, rinsed in distilled water, and dried [Page 1, Materials and Experimental Work]
- exposed_surface_area: 5 cm² [Page 2, Figures 1 & 3]

### Experiment
- experimental_test_summary: Potentiodynamic anodic polarization to determine the critical breakdown potential ($E_c$) in hydrogen-saturated 1M sodium chloride [Page 2, Results and Discussion]
- pitting_potential: -0.050 V_{SCE} [Page 2, Table II]
- electrolyte_temperature: 25°C ± 1°C [Page 2, Materials and Experimental Work]
- polarization_scan_rate: 0.600 V/hr [Page 2, Materials and Experimental Work]
- reference_electrode: Saturated calomel electrode (SCE) connected with a Luggin Haber probe [Page 2, Materials and Experimental Work]
- electrolyte_composition: 1M sodium chloride (reagent grade) dissolved in distilled water, adjusted to a final pH of 6.3 [Page 2, Materials and Experimental Work]
- aeration_status: Saturated with hydrogen gas at a flow rate of 1.5 L/min [Page 2, Materials and Experimental Work]
- corrosion_potential: -0.4 V_{SCE} (Estimated from graph) [Page 2, Figure 1]
- ocp_stabilization_protocol: Specimen exposed to the corrodent for 60 minutes prior to scanning [Page 2, Results and Discussion]
- counter_electrode_details: Bright-platinum auxiliary electrodes [Page 1, Materials and Experimental Work]

### Experiment
- experimental_test_summary: Potentiodynamic anodic polarization to determine the critical breakdown potential ($E_c$) in oxygen-saturated 1M sodium chloride [Page 2, Results and Discussion]
- pitting_potential: 0.065 V_{SCE} [Page 2, Table II]
- electrolyte_temperature: 25°C ± 1°C [Page 2, Materials and Experimental Work]
- polarization_scan_rate: 0.600 V/hr [Page 2, Materials and Experimental Work]
- reference_electrode: Saturated calomel electrode (SCE) connected with a Luggin Haber probe [Page 2, Materials and Experimental Work]
- electrolyte_composition: 1M sodium chloride (reagent grade) dissolved in distilled water, adjusted to a final pH of 6.3 [Page 2, Materials and Experimental Work]
- aeration_status: Saturated with oxygen gas at a flow rate of 1.5 L/min [Page 2, Materials and Experimental Work]
- corrosion_potential: -0.18 V_{SCE} (Estimated from graph) [Page 2, Figure 3]
- ocp_stabilization_protocol: Specimen exposed to the corrodent for 60 minutes prior to scanning [Page 2, Results and Discussion]
- counter_electrode_details: Bright-platinum auxiliary electrodes [Page 1, Materials and Experimental Work]

### Experiment
- experimental_test_summary: Potentiodynamic anodic polarization to determine the critical breakdown potential ($E_c$) in nitrogen-saturated 1M sodium chloride [Page 2, Table II & Page 3, Accelerated chemical exposure tests]
- pitting_potential: -0.020 V_{SCE} [Page 2, Table II & Page 3, Table III]
- electrolyte_temperature: 25°C ± 1°C [Page 2, Materials and Experimental Work]
- polarization_scan_rate: 0.600 V/hr [Page 2, Materials and Experimental Work]
- reference_electrode: Saturated calomel electrode (SCE) connected with a Luggin Haber probe [Page 2, Materials and Experimental Work]
- electrolyte_composition: 1M sodium chloride (reagent grade) dissolved in distilled water, adjusted to a final pH of 6.3 [Page 2, Materials and Experimental Work]
- aeration_status: Nitrogen saturated [Page 2, Table II]
- corrosion_potential: Not specified in text.
- ocp_stabilization_protocol: Specimen exposed to the corrodent for 60 minutes prior to scanning [Page 2, Results and Discussion]
- counter_electrode_details: Bright-platinum auxiliary electrodes [Page 1, Materials and Experimental Work]

### Experiment
- experimental_test_summary: Potentiodynamic anodic polarization to determine the critical breakdown potential ($E_c$) in argon-saturated 1M sodium chloride [Page 2, Table II]
- pitting_potential: 0.050 V_{SCE} [Page 2, Table II]
- electrolyte_temperature: 25°C ± 1°C [Page 2, Materials and Experimental Work]
- polarization_scan_rate: 0.600 V/hr [Page 2, Materials and Experimental Work]
- reference_electrode: Saturated calomel electrode (SCE) connected with a Luggin Haber probe [Page 2, Materials and Experimental Work]
- electrolyte_composition: 1M sodium chloride (reagent grade) dissolved in distilled water, adjusted to a final pH of 6.3 [Page 2, Materials and Experimental Work]
- aeration_status: Argon saturated [Page 2, Table II]
- corrosion_potential: Not specified in text.
- ocp_stabilization_protocol: Specimen exposed to the corrodent for 60 minutes prior to scanning [Page 2, Results and Discussion]
- counter_electrode_details: Bright-platinum auxiliary electrodes [Page 1, Materials and Experimental Work]

# Base Material
- material_designation: AISI Type 316 stainless steel [Page 1, Table I]
- bulk_chemical_composition: 0.08 wt% C, 0.40 wt% Si, 1.7 wt% Mn, 0.036 wt% P, 0.018 wt% S, 17.2 wt% Cr, 11.6 wt% Ni, 0.2 wt% Cu, 2.2 wt% Mo, Not Determined (ND) W [Page 1, Table I]
- microstructural_properties: Not specified in text.

## Conditioned Material
- material_identifier: AISI Type 316 electrodes [Page 3, Accelerated chemical exposure tests]
- manufacturing_process: Not specified in text (prepared "as previously described" implying identical to 430/304 electrodes) [Page 3, Accelerated chemical exposure tests]
- thermal_treatment_parameters: Not specified in text.
- surface_preparation_and_finish: Prepared "as previously described" implying abraded through 2.0 emery paper, washed, rinsed, and dried [Page 3, Accelerated chemical exposure tests]
- exposed_surface_area: Not specified in text.

### Experiment
- experimental_test_summary: Potentiodynamic anodic polarization to determine the critical breakdown potential ($E_c$) in nitrogen-saturated 1M sodium chloride [Page 3, Accelerated chemical exposure tests]
- pitting_potential: 0.100 V_{SCE} [Page 3, Table III]
- electrolyte_temperature: 25°C ± 1°C [Page 2, Materials and Experimental Work]
- polarization_scan_rate: 0.600 V/hr [Page 2, Materials and Experimental Work]
- reference_electrode: Saturated calomel electrode (SCE) connected with a Luggin Haber probe [Page 2, Materials and Experimental Work]
- electrolyte_composition: 1M sodium chloride (reagent grade) dissolved in distilled water, adjusted to a final pH of 6.3 [Page 2, Materials and Experimental Work]
- aeration_status: Nitrogen-saturated [Page 3, Accelerated chemical exposure tests]
- corrosion_potential: Not specified in text.
- ocp_stabilization_protocol: Specimen exposed to the corrodent for 60 minutes prior to scanning [Page 2, Results and Discussion]
- counter_electrode_details: Bright-platinum auxiliary electrodes [Page 1, Materials and Experimental Work]

# Base Material
- material_designation: Carpenter 20 Cb3 [Page 1, Table I]
- bulk_chemical_composition: 0.027 wt% C, 0.39 wt% Si, 0.37 wt% Mn, 0.016 wt% P, 0.004 wt% S, 20.56 wt% Cr, 33.71 wt% Ni, 3.36 wt% Cu, 2.24 wt% Mo, Not Determined (ND) W [Page 1, Table I]
- microstructural_properties: Not specified in text.

## Conditioned Material
- material_identifier: Carpenter 20 Cb3 electrodes [Page 3, Accelerated chemical exposure tests]
- manufacturing_process: Not specified in text (prepared "as previously described" implying identical to 430/304 electrodes) [Page 3, Accelerated chemical exposure tests]
- thermal_treatment_parameters: Not specified in text.
- surface_preparation_and_finish: Prepared "as previously described" implying abraded through 2.0 emery paper, washed, rinsed, and dried [Page 3, Accelerated chemical exposure tests]
- exposed_surface_area: Not specified in text.

### Experiment
- experimental_test_summary: Potentiodynamic anodic polarization to determine the critical breakdown potential ($E_c$) in nitrogen-saturated 1M sodium chloride [Page 3, Accelerated chemical exposure tests]
- pitting_potential: 0.500 V_{SCE} [Page 3, Table III]
- electrolyte_temperature: 25°C ± 1°C [Page 2, Materials and Experimental Work]
- polarization_scan_rate: 0.600 V/hr [Page 2, Materials and Experimental Work]
- reference_electrode: Saturated calomel electrode (SCE) connected with a Luggin Haber probe [Page 2, Materials and Experimental Work]
- electrolyte_composition: 1M sodium chloride (reagent grade) dissolved in distilled water, adjusted to a final pH of 6.3 [Page 2, Materials and Experimental Work]
- aeration_status: Nitrogen-saturated [Page 3, Accelerated chemical exposure tests]
- corrosion_potential: Not specified in text.
- ocp_stabilization_protocol: Specimen exposed to the corrodent for 60 minutes prior to scanning [Page 2, Results and Discussion]
- counter_electrode_details: Bright-platinum auxiliary electrodes [Page 1, Materials and Experimental Work]

# Base Material
- material_designation: Incoloy 825 [Page 1, Table I]
- bulk_chemical_composition: 0.028 wt% C, 0.27 wt% Si, 0.71 wt% Mn, 0.002 wt% P, 0.004 wt% S, 21.1 wt% Cr, 42.60 wt% Ni, 2.0 wt% Cu, 3.13 wt% Mo, Not Determined (ND) W [Page 1, Table I]
- microstructural_properties: Not specified in text.

## Conditioned Material
- material_identifier: Incoloy 825 electrodes [Page 3, Accelerated chemical exposure tests]
- manufacturing_process: Not specified in text (prepared "as previously described" implying identical to 430/304 electrodes) [Page 3, Accelerated chemical exposure tests]
- thermal_treatment_parameters: Not specified in text.
- surface_preparation_and_finish: Prepared "as previously described" implying abraded through 2.0 emery paper, washed, rinsed, and dried [Page 3, Accelerated chemical exposure tests]
- exposed_surface_area: Not specified in text.

### Experiment
- experimental_test_summary: Potentiodynamic anodic polarization to determine the critical breakdown potential ($E_c$) in nitrogen-saturated 1M sodium chloride [Page 3, Accelerated chemical exposure tests]
- pitting_potential: 0.525 V_{SCE} [Page 3, Table III]
- electrolyte_temperature: 25°C ± 1°C [Page 2, Materials and Experimental Work]
- polarization_scan_rate: 0.600 V/hr [Page 2, Materials and Experimental Work]
- reference_electrode: Saturated calomel electrode (SCE) connected with a Luggin Haber probe [Page 2, Materials and Experimental Work]
- electrolyte_composition: 1M sodium chloride (reagent grade) dissolved in distilled water, adjusted to a final pH of 6.3 [Page 2, Materials and Experimental Work]
- aeration_status: Nitrogen-saturated [Page 3, Accelerated chemical exposure tests]
- corrosion_potential: Not specified in text.
- ocp_stabilization_protocol: Specimen exposed to the corrodent for 60 minutes prior to scanning [Page 2, Results and Discussion]
- counter_electrode_details: Bright-platinum auxiliary electrodes [Page 1, Materials and Experimental Work]

# Base Material
- material_designation: Hastelloy C [Page 1, Table I]
- bulk_chemical_composition: 0.06 wt% C, 0.73 wt% Si, 0.67 wt% Mn, 0.007 wt% P, 0.005 wt% S, 15.44 wt% Cr, 56.27 wt% Ni, Not Determined (ND) Cu, 13.6 wt% Mo, 5.2 wt% W [Page 1, Table I]
- microstructural_properties: Not specified in text.

## Conditioned Material
- material_identifier: Hastelloy C electrodes [Page 3, Accelerated chemical exposure tests]
- manufacturing_process: Not specified in text (prepared "as previously described" implying identical to 430/304 electrodes) [Page 3, Accelerated chemical exposure tests]
- thermal_treatment_parameters: Not specified in text.
- surface_preparation_and_finish: Prepared "as previously described" implying abraded through 2.0 emery paper, washed, rinsed, and dried [Page 3, Accelerated chemical exposure tests]
- exposed_surface_area: Not specified in text.

### Experiment
- experimental_test_summary: Potentiodynamic anodic polarization to determine the critical breakdown potential ($E_c$) in nitrogen-saturated 1M sodium chloride [Page 3, Accelerated chemical exposure tests]
- pitting_potential: >0.900 V_{SCE} [Page 3, Table III]
- electrolyte_temperature: 25°C ± 1°C [Page 2, Materials and Experimental Work]
- polarization_scan_rate: 0.600 V/hr [Page 2, Materials and Experimental Work]
- reference_electrode: Saturated calomel electrode (SCE) connected with a Luggin Haber probe [Page 2, Materials and Experimental Work]
- electrolyte_composition: 1M sodium chloride (reagent grade) dissolved in distilled water, adjusted to a final pH of 6.3 [Page 2, Materials and Experimental Work]
- aeration_status: Nitrogen-saturated [Page 3, Accelerated chemical exposure tests]
- corrosion_potential: Not specified in text.
- ocp_stabilization_protocol: Specimen exposed to the corrodent for 60 minutes prior to scanning [Page 2, Results and Discussion]
- counter_electrode_details: Bright-platinum auxiliary electrodes [Page 1, Materials and Experimental Work]
