Repository: KevinGundlach/OntologyRefiner

File: output/epoch_1/batch_5/paper_49.md (part 1 of 2)
```markdown
# Base Material
- material_designation: 304L (UNS S30403, Conventional Austenitic Stainless Steel) [Page 3, Table 1]
- bulk_chemical_composition: Fe Balance, Cr 18, Ni 10, C 0.03, Cu 0.2, Mn 1, P 0.045, S 0.02, Si 1.0 (wt%). PREN: 18 [Page 3, Table 1; Page 7, Table 5]
- microstructural_properties: Not specified in text.

## Conditioned Material
- material_identifier: 304L - As-received and Passivated [Page 3-4]
- manufacturing_process: Obtained commercially in sheet and/or rod forms. Specimens were flat, circular-flat, or cylindrical [Page 3, Section: Materials].
- thermal_treatment_parameters: Tested without any further heat treatment [Page 3, Section: Materials].
- surface_preparation_and_finish: Mounted in epoxy resin (crevice-free mount). Exposed end ground to 600 grit SiC finish, rinsed with distilled water, left for 30 min in air, then passivated by immersion for 15 min in 17% HNO3 [Page 4, Section: Accelerated tests].
- exposed_surface_area: 1 cm² [Page 3, Section: Techniques and procedures]

### Experiment
- experimental_test_summary: Potentiodynamic polarization measurements to determine pitting potential (Epit) and corrosion potential (Ecor) in a 300 ppm Cl- solution. Epit is assessed as the potential at which a consistent increase in current density occurs [Page 6].
- pitting_potential: 287 mV (SCE) [Page 7, Table 5]
- electrolyte_temperature: 50°C [Page 4, Section: Accelerated tests; Page 7, Table 5]
- polarization_scan_rate: Not specified in text for pitting measurements (methodology refers to a previous publication, ref 37) [Page 3, Section: Techniques and procedures].
- reference_electrode: Saturated calomel electrode (SCE) with potassium chloride salt bridge [Page 4, Section: Accelerated tests]
- electrolyte_composition: Aqueous solution containing 300 ppm Cl- (from NaCl) in distilled water, adjusted to pH 7.8 with NaOH [Page 3, Section: Materials].
- aeration_status: De-aerated by bubbling high purity nitrogen through a filter stick [Page 4, Section: Accelerated tests].
- corrosion_potential: -185 mV (SCE) [Page 7, Table 5]
- ocp_stabilization_protocol: Not explicitly specified, though specimens were passivated for 15 min and immediately tested [Page 4, Section: Accelerated tests].
- counter_electrode_details: Graphite counter electrode (EG and G Model K 0047) [Page 4, Section: Accelerated tests]

### Experiment
- experimental_test_summary: Potentiodynamic polarization measurements in a 500 ppm Cl- solution.
- pitting_potential: 260 mV (SCE) [Page 7, Table 5]
- electrolyte_temperature: 50°C [Page 7, Table 5]
- polarization_scan_rate: Not specified in text.
- reference_electrode: Saturated calomel electrode (SCE) with potassium chloride salt bridge [Page 4].
- electrolyte_composition: Aqueous solution containing 500 ppm Cl- (from NaCl) in distilled water, adjusted to pH 7.8 with NaOH [Page 3].
- aeration_status: De-aerated by bubbling high purity nitrogen [Page 4].
- corrosion_potential: -206 mV (SCE) [Page 7, Table 5]
- ocp_stabilization_protocol: Not explicitly specified [Page 4].
- counter_electrode_details: Graphite counter electrode [Page 4].

### Experiment
- experimental_test_summary: Potentiodynamic polarization measurements in a 1000 ppm Cl- solution.
- pitting_potential: 218 mV (SCE) [Page 7, Table 5]
- electrolyte_temperature: 50°C [Page 7, Table 5]
- polarization_scan_rate: Not specified in text.
- reference_electrode: Saturated calomel electrode (SCE) with potassium chloride salt bridge [Page 4].
- electrolyte_composition: Aqueous solution containing 1000 ppm Cl- (from NaCl) in distilled water, adjusted to pH 7.8 with NaOH [Page 3].
- aeration_status: De-aerated by bubbling high purity nitrogen [Page 4].
- corrosion_potential: -208 mV (SCE) [Page 7, Table 5]
- ocp_stabilization_protocol: Not explicitly specified [Page 4].
- counter_electrode_details: Graphite counter electrode [Page 4].

### Experiment
- experimental_test_summary: Potentiodynamic polarization measurements in a 5000 ppm Cl- solution.
- pitting_potential: 140 mV (SCE) [Page 7, Table 5]
- electrolyte_temperature: 50°C [Page 7, Table 5]
- polarization_scan_rate: Not specified in text.
- reference_electrode: Saturated calomel electrode (SCE) with potassium chloride salt bridge [Page 4].
- electrolyte_composition: Aqueous solution containing 5000 ppm Cl- (from NaCl) in distilled water, adjusted to pH 7.8 with NaOH [Page 3].
- aeration_status: De-aerated by bubbling high purity nitrogen [Page 4].
- corrosion_potential: -216 mV (SCE) [Page 7, Table 5]
- ocp_stabilization_protocol: Not explicitly specified [Page 4].
- counter_electrode_details: Graphite counter electrode [Page 4].

### Experiment
- experimental_test_summary: Potentiodynamic polarization measurements in natural seawater.
- pitting_potential: 94 mV (SCE) [Page 7, Table 5]
- electrolyte_temperature: 50°C [Page 7, Table 5]
- polarization_scan_rate: Not specified in text.
- reference_electrode: Saturated calomel electrode (SCE) with potassium chloride salt bridge [Page 4].
- electrolyte_composition: Gulf seawater, pH 8.2 (Composition in mg/L: Cl- 24090, Na+ 13440, Mg2+ 1618, Ca2+ 508, SO4(2-) 3384, K+ 483, HCO3- 176, Br- 83, Sr2+ 17, F- 1, TDS 43800) [Page 4, Table 2].
- aeration_status: De-aerated by bubbling high purity nitrogen [Page 4].
- corrosion_potential: -217 mV (SCE) [Page 7, Table 5]
- ocp_stabilization_protocol: Not explicitly specified [Page 4].
- counter_electrode_details: Graphite counter electrode [Page 4].

# Base Material
- material_designation: 316L (UNS S31603, Conventional Austenitic Stainless Steel) [Page 3, Table 1]
- bulk_chemical_composition: Fe Balance, Cr 16, Mo 3, Ni 11, C 0.02, Cu 0.2, Mn 1, P 0.045, S 0.02, Si 1.0 (wt%). PREN: 25 [Page 3, Table 1; Page 7, Table 5]
- microstructural_properties: Not specified in text.

## Conditioned Material
- material_identifier: 316L - As-received and Passivated
- manufacturing_process: Obtained commercially in sheet and/or rod forms [Page 3].
- thermal_treatment_parameters: Tested without any further heat treatment [Page 3].
- surface_preparation_and_finish: Ground to 600 grit SiC finish, rinsed with distilled water, left for 30 min in air, then passivated for 15 min in 17% HNO3 [Page 4].
- exposed_surface_area: 1 cm² [Page 3]

### Experiment
- experimental_test_summary: Potentiodynamic polarization measurements in a 300 ppm Cl- solution [Page 6].
- pitting_potential: 344 mV (SCE) [Page 7, Table 5]
- electrolyte_temperature: 50°C [Page 7, Table 5]
- polarization_scan_rate: Not specified in text.
- reference_electrode: Saturated calomel electrode (SCE) [Page 4]
- electrolyte_composition: 300 ppm Cl- (from NaCl), pH 7.8 (NaOH adjusted) [Page 3].
- aeration_status: De-aerated (N2 purge) [Page 4].
- corrosion_potential: -238 mV (SCE) [Page 7, Table 5]
- ocp_stabilization_protocol: Not explicitly specified.
- counter_electrode_details: Graphite [Page 4].

### Experiment
- experimental_test_summary: Potentiodynamic polarization measurements in a 500 ppm Cl- solution.
- pitting_potential: 330 mV (SCE) [Page 7, Table 5]
- electrolyte_temperature: 50°C [Page 7, Table 5]
- polarization_scan_rate: Not specified in text.
- reference_electrode: Saturated calomel electrode (SCE) [Page 4].
- electrolyte_composition: 500 ppm Cl- (from NaCl), pH 7.8 [Page 3].
- aeration_status: De-aerated (N2 purge) [Page 4].
- corrosion_potential: -221 mV (SCE) [Page 7, Table 5]
- ocp_stabilization_protocol: Not explicitly specified.
- counter_electrode_details: Graphite [Page 4].

### Experiment
- experimental_test_summary: Potentiodynamic polarization measurements in a 1000 ppm Cl- solution.
- pitting_potential: 284 mV (SCE) [Page 7, Table 5]
- electrolyte_temperature: 50°C [Page 7, Table 5]
- polarization_scan_rate: Not specified in text.
- reference_electrode: Saturated calomel electrode (SCE) [Page 4].
- electrolyte_composition: 1000 ppm Cl- (from NaCl), pH 7.8 [Page 3].
- aeration_status: De-aerated (N2 purge) [Page 4].
- corrosion_potential: -210 mV (SCE) [Page 7, Table 5]
- ocp_stabilization_protocol: Not explicitly specified.
- counter_electrode_details: Graphite [Page 4].

### Experiment
- experimental_test_summary: Potentiodynamic polarization measurements in a 5000 ppm Cl- solution.
- pitting_potential: 232 mV (SCE) [Page 7, Table 5]
- electrolyte_temperature: 50°C [Page 7, Table 5]
- polarization_scan_rate: Not specified in text.
- reference_electrode: Saturated calomel electrode (SCE) [Page 4].
- electrolyte_composition: 5000 ppm Cl- (from NaCl), pH 7.8 [Page 3].
- aeration_status: De-aerated (N2 purge) [Page 4].
- corrosion_potential: -229 mV (SCE) [Page 7, Table 5]
- ocp_stabilization_protocol: Not explicitly specified.
- counter_electrode_details: Graphite [Page 4].

### Experiment
- experimental_test_summary: Potentiodynamic polarization measurements in natural seawater.
- pitting_potential: 154 mV (SCE) [Page 7, Table 5]
- electrolyte_temperature: 50°C [Page 7, Table 5]
- polarization_scan_rate: Not specified in text.
- reference_electrode: Saturated calomel electrode (SCE) [Page 4].
- electrolyte_composition: Gulf seawater, pH 8.2 (TDS 43800 mg/L) [Page 4, Table 2].
- aeration_status: De-aerated (N2 purge) [Page 4].
- corrosion_potential: -243 mV (SCE) [Page 7, Table 5]
- ocp_stabilization_protocol: Not explicitly specified.
- counter_electrode_details: Graphite [Page 4].

# Base Material
- material_designation: 317L (UNS S31703, Conventional Austenitic Stainless Steel) [Page 3, Table 1]
- bulk_chemical_composition: Fe Balance, Cr 18, Mo 3, Ni 13, C 0.02, Cu 0.2, Mn 2, P 0.045, S 0.02, Si 1.0 (wt%). PREN: 30 [Page 3, Table 1; Page 7, Table 5]
- microstructural_properties: Not specified in text.

## Conditioned Material
- material_identifier: 317L - As-received and Passivated
- manufacturing_process: Obtained commercially in sheet and/or rod forms [Page 3].
- thermal_treatment_parameters: Tested without any further heat treatment [Page 3].
- surface_preparation_and_finish: Ground to 600 grit SiC finish, rinsed with distilled water, left for 30 min in air, passivated for 15 min in 17% HNO3 [Page 4].
- exposed_surface_area: 1 cm² [Page 3]

### Experiment
- experimental_test_summary: Potentiodynamic polarization in 300 ppm Cl- [Page 6].
- pitting_potential: 720 mV (SCE) [Page 7, Table 5]
- electrolyte_temperature: 50°C [Page 7, Table 5]
- polarization_scan_rate: Not specified in text.
- reference_electrode: Saturated calomel electrode (SCE) [Page 4]
- electrolyte_composition: 300 ppm Cl-, pH 7.8 [Page 3].
- aeration_status: De-aerated (N2 purge) [Page 4].
- corrosion_potential: -210 mV (SCE) [Page 7, Table 5]
- ocp_stabilization_protocol: Not explicitly specified.
- counter_electrode_details: Graphite [Page 4].

### Experiment
- experimental_test_summary: Potentiodynamic polarization in 500 ppm Cl-.
- pitting_potential: 647 mV (SCE) [Page 7, Table 5]
- electrolyte_temperature: 50°C [Page 7, Table 5]
- polarization_scan_rate: Not specified in text.
- reference_electrode: Saturated calomel electrode (SCE) [Page 4]
- electrolyte_composition: 500 ppm Cl-, pH 7.8 [Page 3].
- aeration_status: De-aerated (N2 purge) [Page 4].
- corrosion_potential: -249 mV (SCE) [Page 7, Table 5]
- ocp_stabilization_protocol: Not explicitly specified.
- counter_electrode_details: Graphite [Page 4].

### Experiment
- experimental_test_summary: Potentiodynamic polarization in 1000 ppm Cl-.
- pitting_potential: 556 mV (SCE) [Page 7, Table 5]
- electrolyte_temperature: 50°C [Page 7, Table 5]
- polarization_scan_rate: Not specified in text.
- reference_electrode: Saturated calomel electrode (SCE) [Page 4]
- electrolyte_composition: 1000 ppm Cl-, pH 7.8 [Page 3].
- aeration_status: De-aerated (N2 purge) [Page 4].
- corrosion_potential: -199 mV (SCE) [Page 7, Table 5]
- ocp_stabilization_protocol: Not explicitly specified.
- counter_electrode_details: Graphite [Page 4].

### Experiment
- experimental_test_summary: Potentiodynamic polarization in 5000 ppm Cl-.
- pitting_potential: 275 mV (SCE) [Page 7, Table 5]
- electrolyte_temperature: 50°C [Page 7, Table 5]
- polarization_scan_rate: Not specified in text.
- reference_electrode: Saturated calomel electrode (SCE) [Page 4]
- electrolyte_composition: 5000 ppm Cl-, pH 7.8 [Page 3].
- aeration_status: De-aerated (N2 purge) [Page 4].
- corrosion_potential: -224 mV (SCE) [Page 7, Table 5]
- ocp_stabilization_protocol: Not explicitly specified.
- counter_electrode_details: Graphite [Page 4].

### Experiment
- experimental_test_summary: Potentiodynamic polarization in natural seawater.
- pitting_potential: 204 mV (SCE) [Page 7, Table 5]
- electrolyte_temperature: 50°C [Page 7, Table 5]
- polarization_scan_rate: Not specified in text.
- reference_electrode: Saturated calomel electrode (SCE) [Page 4]
- electrolyte_composition: Gulf seawater, pH 8.2 [Page 4, Table 2].
- aeration_status: De-aerated (N2 purge) [Page 4].
- corrosion_potential: -192 mV (SCE) [Page 7, Table 5]
- ocp_stabilization_protocol: Not explicitly specified.
- counter_electrode_details: Graphite [Page 4].

# Base Material
- material_designation: 904L (UNS N08904, Conventional Austenitic Stainless Steel) [Page 3, Table 1]
- bulk_chemical_composition: Fe Balance, Cr 20, Mo 5, Ni 24.5, C 0.02, Cu 1, Mn 1.5, P 0.045, S 0.02 (wt%). PREN: 35 [Page 3, Table 1; Page 7, Table 5]
- microstructural_properties: Not specified in text.

## Conditioned Material
- material_identifier: 904L - As-received and Passivated
- manufacturing_process: Obtained commercially [Page 3].
- thermal_treatment_parameters: Tested without any further heat treatment [Page 3].
- surface_preparation_and_finish: Ground to 600 grit SiC finish, rinsed, left for 30 min in air, passivated for 15 min in 17% HNO3 [Page 4].
- exposed_surface_area: 1 cm² [Page 3]

### Experiment
- experimental_test_summary: Potentiodynamic polarization in 300 ppm Cl-.
- pitting_potential: 876 mV (SCE) [Page 7, Table 5]
- electrolyte_temperature: 50°C [Page 7, Table 5]
- polarization_scan_rate: Not specified in text.
- reference_electrode: Saturated calomel electrode (SCE) [Page 4]
- electrolyte_composition: 300 ppm Cl-, pH 7.8 [Page 3].
- aeration_status: De-aerated (N2 purge) [Page 4].
- corrosion_potential: -206 mV (SCE) [Page 7, Table 5]
- ocp_stabilization_protocol: Not explicitly specified.
- counter_electrode_details: Graphite [Page 4].

### Experiment
- experimental_test_summary: Potentiodynamic polarization in 500 ppm Cl-.
- pitting_potential: 860 mV (SCE) [Page 7, Table 5]
- electrolyte_temperature: 50°C [Page 7, Table 5]
- polarization_scan_rate: Not specified in text.
- reference_electrode: Saturated calomel electrode (SCE) [Page 4]
- electrolyte_composition: 500 ppm Cl-, pH 7.8 [Page 3].
- aeration_status: De-aerated (N2 purge) [Page 4].
- corrosion_potential: -188 mV (SCE) [Page 7, Table 5]
- ocp_stabilization_protocol: Not explicitly specified.
- counter_electrode_details: Graphite [Page 4].

### Experiment
- experimental_test_summary: Potentiodynamic polarization in 1000 ppm Cl-.
- pitting_potential: 780 mV (SCE) [Page 7, Table 5]
- electrolyte_temperature: 50°C [Page 7, Table 5]
- polarization_scan_rate: Not specified in text.
- reference_electrode: Saturated calomel electrode (SCE) [Page 4]
- electrolyte_composition: 1000 ppm Cl-, pH 7.8 [Page 3].
- aeration_status: De-aerated (N2 purge) [Page 4].
- corrosion_potential: -194 mV (SCE) [Page 7, Table 5]
- ocp_stabilization_protocol: Not explicitly specified.
- counter_electrode_details: Graphite [Page 4].

### Experiment
- experimental_test_summary: Potentiodynamic polarization in 5000 ppm Cl-.
- pitting_potential: 587 mV (SCE) [Page 7, Table 5]
- electrolyte_temperature: 50°C [Page 7, Table 5]
- polarization_scan_rate: Not specified in text.
- reference_electrode: Saturated calomel electrode (SCE) [Page 4]
- electrolyte_composition: 5000 ppm Cl-, pH 7.8 [Page 3].
- aeration_status: De-aerated (N2 purge) [Page 4].
- corrosion_potential: -195 mV (SCE) [Page 7, Table 5]
- ocp_stabilization_protocol: Not explicitly specified.
- counter_electrode_details: Graphite [Page 4].

### Experiment
- experimental_test_summary: Potentiodynamic polarization in natural seawater.
- pitting_potential: 427 mV (SCE) [Page 7, Table 5]
- electrolyte_temperature: 50°C [Page 7, Table 5]
- polarization_scan_rate: Not specified in text.
- reference_electrode: Saturated calomel electrode (SCE) [Page 4]
- electrolyte_composition: Gulf seawater, pH 8.2 [Page 4, Table 2].
- aeration_status: De-aerated (N2 purge) [Page 4].
- corrosion_potential: -202 mV (SCE) [Page 7, Table 5]
- ocp_stabilization_protocol: Not explicitly specified.
- counter_electrode_details: Graphite [Page 4].

# Base Material
- material_designation: 410 (UNS S41000, Conventional Stainless Steel) [Page 3, Table 1]
- bulk_chemical_composition: Fe Balance, Cr 13, Mn 1, P 0.04, S 0.035, Si 1 (wt%). PREN: 13 [Page 3, Table 1; Page 7, Table 5]
- microstructural_properties: Not specified in text.

## Conditioned Material
- material_identifier: 410 - As-received and Passivated
- manufacturing_process: Obtained commercially [Page 3].
- thermal_treatment_parameters: Tested without any further heat treatment [Page 3].
- surface_preparation_and_finish: Ground to 600 grit SiC finish, rinsed, left for 30 min in air, passivated for 15 min in 17% HNO3 [Page 4].
- exposed_surface_area: 1 cm² [Page 3]

### Experiment
- experimental_test_summary: Potentiodynamic polarization in 300 ppm Cl-.
- pitting_potential: 144 mV (SCE) [Page 7, Table 5]
- electrolyte_temperature: 50°C [Page 7, Table 5]
- polarization_scan_rate: Not specified in text.
- reference_electrode: Saturated calomel electrode (SCE) [Page 4]
- electrolyte_composition: 300 ppm Cl-, pH 7.8 [Page 3].
- aeration_status: De-aerated (N2 purge) [Page 4].
- corrosion_potential: -267 mV (SCE) [Page 7, Table 5]
- ocp_stabilization_protocol: Not explicitly specified.
- counter_electrode_details: Graphite [Page 4].

### Experiment
- experimental_test_summary: Potentiodynamic polarization in 500 ppm Cl-.
- pitting_potential: 101 mV (SCE) [Page 7, Table 5]
- electrolyte_temperature: 50°C [Page 7, Table 5]
- polarization_scan_rate: Not specified in text.
- reference_electrode: Saturated calomel electrode (SCE) [Page 4]
- electrolyte_composition: 500 ppm Cl-, pH 7.8 [Page 3].
- aeration_status: De-aerated (N2 purge) [Page 4].
- corrosion_potential: -247 mV (SCE) [Page 7, Table 5]
- ocp_stabilization_protocol: Not explicitly specified.
- counter_electrode_details: Graphite [Page 4].

### Experiment
- experimental_test_summary: Potentiodynamic polarization in 1000 ppm Cl-.
- pitting_potential: -120 mV (SCE) [Page 7, Table 5]
- electrolyte_temperature: 50°C [Page 7, Table 5]
- polarization_scan_rate: Not specified in text.
- reference_electrode: Saturated calomel electrode (SCE) [Page 4]
- electrolyte_composition: 1000 ppm Cl-, pH 7.8 [Page 3].
- aeration_status: De-aerated (N2 purge) [Page 4].
- corrosion_potential: -407 mV (SCE) [Page 7, Table 5]
- ocp_stabilization_protocol: Not explicitly specified.
- counter_electrode_details: Graphite [Page 4].

### Experiment
- experimental_test_summary: Potentiodynamic polarization in 5000 ppm Cl-.
- pitting_potential: -43 mV (SCE) [Page 7, Table 5]
- electrolyte_temperature: 50°C [Page 7, Table 5]
- polarization_scan_rate: Not specified in text.
- reference_electrode: Saturated calomel electrode (SCE) [Page 4]
- electrolyte_composition: 5000 ppm Cl-, pH 7.8 [Page 3].
- aeration_status: De-aerated (N2 purge) [Page 4].
- corrosion_potential: -478 mV (SCE) [Page 7, Table 5]
- ocp_stabilization_protocol: Not explicitly specified.
- counter_electrode_details: Graphite [Page 4].

### Experiment
- experimental_test_summary: Potentiodynamic polarization in natural seawater.
- pitting_potential: -145 mV (SCE) [Page 7, Table 5]
- electrolyte_temperature: 50°C [Page 7, Table 5]
- polarization_scan_rate: Not specified in text.
- reference_electrode: Saturated calomel electrode (SCE) [Page 4]
- electrolyte_composition: Gulf seawater, pH 8.2 [Page 4, Table 2].
- aeration_status: De-aerated (N2 purge) [Page 4].
- corrosion_potential: -511 mV (SCE) [Page 7, Table 5]
- ocp_stabilization_protocol: Not explicitly specified.
- counter_electrode_details: Graphite [Page 4].

# Base Material
- material_designation: 17-4PH (UNS S17400, Conventional Stainless Steel) [Page 3, Table 1]
- bulk_chemical_composition: Fe Balance, Cr 16, Ni 4.5, C 0.07, Cu 4, Mn 1, Cb 0.3, P 0.04, Si 1 (wt%). PREN: 30.5 [Page 3, Table 1; Page 7, Table 5]
- microstructural_properties: Not specified in text.

## Conditioned Material
- material_identifier: 17-4PH - As-received and Passivated
- manufacturing_process: Obtained commercially [Page 3].
- thermal_treatment_parameters: Tested without any further heat treatment [Page 3].
- surface_preparation_and_finish: Ground to 600 grit SiC finish, rinsed, left for 30 min in air, passivated for 15 min in 17% HNO3 [Page 4].
- exposed_surface_area: 1 cm² [Page 3]

### Experiment
- experimental_test_summary: Potentiodynamic polarization in 300 ppm Cl-.
- pitting_potential: 221 mV (SCE) [Page 7, Table 5]
- electrolyte_temperature: 50°C [Page 7, Table 5]
- polarization_scan_rate: Not specified in text.
- reference_electrode: Saturated calomel electrode (SCE) [Page 4]
- electrolyte_composition: 300 ppm Cl-, pH 7.8 [Page 3].
- aeration_status: De-aerated (N2 purge) [Page 4].
- corrosion_potential: -214 mV (SCE) [Page 7, Table 5]
- ocp_stabilization_protocol: Not explicitly specified.
- counter_electrode_details: Graphite [Page 4].

### Experiment
- experimental_test_summary: Potentiodynamic polarization in 500 ppm Cl-.
- pitting_potential: 263 mV (SCE) [Page 7, Table 5]
- electrolyte_temperature: 50°C [Page 7, Table 5]
- polarization_scan_rate: Not specified in text.
- reference_electrode: Saturated calomel electrode (SCE) [Page 4]
- electrolyte_composition: 500 ppm Cl-, pH 7.8 [Page 3].
- aeration_status: De-aerated (N2 purge) [Page 4].
- corrosion_potential: -211 mV (SCE) [Page 7, Table 5]
- ocp_stabilization_protocol: Not explicitly specified.
- counter_electrode_details: Graphite [Page 4].

### Experiment
- experimental_test_summary: Potentiodynamic polarization in 1000 ppm Cl-.
- pitting_potential: 251 mV (SCE) [Page 7, Table 5]
- electrolyte_temperature: 50°C [Page 7, Table 5]
- polarization_scan_rate: Not specified in text.
- reference_electrode: Saturated calomel electrode (SCE) [Page 4]
- electrolyte_composition: 1000 ppm Cl-, pH 7.8 [Page 3].
- aeration_status: De-aerated (N2 purge) [Page 4].
- corrosion_potential: -227 mV (SCE) [Page 7, Table 5]
- ocp_stabilization_protocol: Not explicitly specified.
- counter_electrode_details: Graphite [Page 4].

### Experiment
- experimental_test_summary: Potentiodynamic polarization in 5000 ppm Cl-.
- pitting_potential: 281 mV (SCE) [Page 7, Table 5]
- electrolyte_temperature: 50°C [Page 7, Table 5]
- polarization_scan_rate: Not specified in text.
- reference_electrode: Saturated calomel electrode (SCE) [Page 4]
- electrolyte_composition: 5000 ppm Cl-, pH 7.8 [Page 3].
- aeration_status: De-aerated (N2 purge) [Page 4].
- corrosion_potential: -225 mV (SCE) [Page 7, Table 5]
- ocp_stabilization_protocol: Not explicitly specified.
- counter_electrode_details: Graphite [Page 4].

### Experiment
- experimental_test_summary: Potentiodynamic polarization in natural seawater.
- pitting_potential: 1516 mV (SCE) (Note: printed in table as 1516, which is a likely typographical error for ~151.6 based on text ranking Epit 17-4PH < 317L) [Page 6; Page 7, Table 5]
- electrolyte_temperature: 50°C [Page 7, Table 5]
- polarization_scan_rate: Not specified in text.
- reference_electrode: Saturated calomel electrode (SCE) [Page 4]
- electrolyte_composition: Gulf seawater, pH 8.2 [Page 4, Table 2].
- aeration_status: De-aerated (N2 purge) [Page 4].
- corrosion_potential: -240 mV (SCE) [Page 7, Table 5]
- ocp_stabilization_protocol: Not explicitly specified.
- counter_electrode_details: Graphite [Page 4].

# Base Material
- material_designation: SMO 254 (UNS S31254, High Alloy Stainless Steel) [Page 3, Table 1]
- bulk_chemical_composition: Fe Balance, Cr 20, Mo 6, Ni 18, C 0.02, Cu 0.7, N 0.2, Si 0.002 (wt%). PREN: 43.5 [Page 3, Table 1; Page 7, Table 5]
- microstructural_properties: Not specified in text.

## Conditioned Material
- material_identifier: SMO 254 - As-received and Passivated
- manufacturing_process: Obtained commercially [Page 3].
- thermal_treatment_parameters: Tested without any further heat treatment [Page 3].
- surface_preparation_and_finish: Ground to 600 grit SiC finish, rinsed, left for 30 min in air, passivated for 15 min in 17% HNO3 [Page 4].
- exposed_surface_area: 1 cm² [Page 3]

### Experiment
- experimental_test_summary: Potentiodynamic polarization in 300 ppm Cl-.
- pitting_potential: 840 mV (SCE) [Page 7, Table 5]
- electrolyte_temperature: 50°C [Page 7, Table 5]
- polarization_scan_rate: Not specified in text.
- reference_electrode: Saturated calomel electrode (SCE) [Page 4]
- electrolyte_composition: 300 ppm Cl-, pH 7.8 [Page 3].
- aeration_status: De-aerated (N2 purge) [Page 4].
- corrosion_potential: -161 mV (SCE) [Page 7, Table 5]
- ocp_stabilization_protocol: Not explicitly specified.
- counter_electrode_details: Graphite [Page 4].

### Experiment
- experimental_test_summary: Potentiodynamic polarization in 500 ppm Cl-.
- pitting_potential: 830 mV (SCE) [Page 7, Table 5]
- electrolyte_temperature: 50°C [Page 7, Table 5]
- polarization_scan_rate: Not specified in text.
- reference_electrode: Saturated calomel electrode (SCE) [Page 4]
- electrolyte_composition: 500 ppm Cl-, pH 7.8 [Page 3].
- aeration_status: De-aerated (N2 purge) [Page 4].
- corrosion_potential: -167 mV (SCE) [Page 7, Table 5]
- ocp_stabilization_protocol: Not explicitly specified.
- counter_electrode_details: Graphite [Page 4].

### Experiment
- experimental_test_summary: Potentiodynamic polarization in 1000 ppm Cl-.
- pitting_potential: 821 mV (SCE) [Page 7, Table 5]
- electrolyte_temperature: 50°C [Page 7, Table 5]
- polarization_scan_rate: Not specified in text.
- reference_electrode: Saturated calomel electrode (SCE) [Page 4]
- electrolyte_composition: 1000 ppm Cl-, pH 7.8 [Page 3].
- aeration_status: De-aerated (N2 purge) [Page 4].
- corrosion_potential: -170 mV (SCE) [Page 7, Table 5]
- ocp_stabilization_protocol: Not explicitly specified.
- counter_electrode_details: Graphite [Page 4].

### Experiment
- experimental_test_summary: Potentiodynamic polarization in 5000 ppm Cl-.
- pitting_potential: 785 mV (SCE) [Page 7, Table 5]
- electrolyte_temperature: 50°C [Page 7, Table 5]
- polarization_scan_rate: Not specified in text.
- reference_electrode: Saturated calomel electrode (SCE) [Page 4]
- electrolyte_composition: 5000 ppm Cl-, pH 7.8 [Page 3].
- aeration_status: De-aerated (N2 purge) [Page 4].
- corrosion_potential: -121 mV (SCE) [Page 7, Table 5]
- ocp_stabilization_protocol: Not explicitly specified.
- counter_electrode_details: Graphite [Page 4].

### Experiment
- experimental_test_summary: Potentiodynamic polarization in natural seawater.
- pitting_potential: 813 mV (SCE) [Page 7, Table 5]
- electrolyte_temperature: 50°C [Page 7, Table 5]
- polarization_scan_rate: Not specified in text.
- reference_electrode: Saturated calomel electrode (SCE) [Page 4]
- electrolyte_composition: Gulf seawater, pH 8.2 [Page 4, Table 2].
- aeration_status: De-aerated (N2 purge) [Page 4].
- corrosion_potential: -166 mV (SCE) [Page 7, Table 5]
- ocp_stabilization_protocol: Not explicitly specified.
- counter_electrode_details: Graphite [Page 4].

# Base Material
- material_designation: SMO 654 (UNS S32654, High Alloy Stainless Steel) [Page 3, Table 1]
- bulk_chemical_composition: Fe Balance, Cr 25, Mo 7, Ni 22, C 0.015, Cu 0.4, Mn 0.5, N 0.5 (wt%). PREN: 57 [Page 3, Table 1; Page 7, Table 5]
- microstructural_properties: Not specified in text.

## Conditioned Material
- material_identifier: SMO 654 - As-received and Passivated
- manufacturing_process: Obtained commercially [Page 3].
- thermal_treatment_parameters: Tested without any further heat treatment [Page 3].
- surface_preparation_and_finish: Ground to 600 grit SiC finish, rinsed, left for 30 min in air, passivated for 15 min in 17% HNO3 [Page 4].
- exposed_surface_area: 1 cm² [Page 3]

### Experiment
- experimental_test_summary: Potentiodynamic polarization in 300 ppm Cl-.
- pitting_potential: 979 mV (SCE) [Page 7, Table 5]
- electrolyte_temperature: 50°C [Page 7, Table 5]
- polarization_scan_rate: Not specified in text.
- reference_electrode: Saturated calomel electrode (SCE) [Page 4]
- electrolyte_composition: 300 ppm Cl-, pH 7.8 [Page 3].
- aeration_status: De-aerated (N2 purge) [Page 4].
- corrosion_potential: -185 mV (SCE) [Page 7, Table 5]
- ocp_stabilization_protocol: Not explicitly specified.
- counter_electrode_details: Graphite [Page 4].

### Experiment
- experimental_test_summary: Potentiodynamic polarization in 500 ppm Cl-.
- pitting_potential: 975 mV (SCE) [Page 7, Table 5]
- electrolyte_temperature: 50°C [Page 7, Table 5]
- polarization_scan_rate: Not specified in text.
- reference_electrode: Saturated calomel electrode (SCE) [Page 4]
- electrolyte_composition: 500 ppm Cl-, pH 7.8 [Page 3].
- aeration_status: De-aerated (N2 purge) [Page 4].
- corrosion_potential: -120 mV (SCE) [Page 7, Table 5]
- ocp_stabilization_protocol: Not explicitly specified.
- counter_electrode_details: Graphite [Page 4].

### Experiment
- experimental_test_summary: Potentiodynamic polarization in 1000 ppm Cl-.
- pitting_potential: 972 mV (SCE) [Page 7, Table 5]
- electrolyte_temperature: 50°C [Page 7, Table 5]
- polarization_scan_rate: Not specified in text.
- reference_electrode: Saturated calomel electrode (SCE) [Page 4]
- electrolyte_composition: 1000 ppm Cl-, pH 7.8 [Page 3].
- aeration_status: De-aerated (N2 purge) [Page 4].
- corrosion_potential: -185 mV (SCE) [Page 7, Table 5]
- ocp_stabilization_protocol: Not explicitly specified.
- counter_electrode_details: Graphite [Page 4].

### Experiment
- experimental_test_summary: Potentiodynamic polarization in 5000 ppm Cl-.
- pitting_potential: 908 mV (SCE) [Page 7, Table 5]
- electrolyte_temperature: 50°C [Page 7, Table 5]
- polarization_scan_rate: Not specified in text.
- reference_electrode: Saturated calomel electrode (SCE) [Page 4]
- electrolyte_composition: 5000 ppm Cl-, pH 7.8 [Page 3].
- aeration_status: De-aerated (N2 purge) [Page 4].
- corrosion_potential: -315 mV (SCE) [Page 7, Table 5]
- ocp_stabilization_protocol: Not explicitly specified.
- counter_electrode_details: Graphite [Page 4].

### Experiment
- experimental_test_summary: Potentiodynamic polarization in natural seawater.
- pitting_potential: 883 mV (SCE) [Page 7, Table 5]
- electrolyte_temperature: 50°C [Page 7, Table 5]
- polarization_scan_rate: Not specified in text.
- reference_electrode: Saturated calomel electrode (SCE) [Page 4]
- electrolyte_composition: Gulf seawater, pH 8.2 [Page 4, Table 2].
- aeration_status: De-aerated (N2 purge) [Page 4].
- corrosion_potential: -278 mV (SCE) [Page 7, Table 5]
- ocp_stabilization_protocol: Not explicitly specified.
- counter_electrode_details: Graphite [Page 4].

# Base Material
- material_designation: hMo 1925 (UNS N08925, High Alloy Stainless Steel) [Page 3, Table 1]
- bulk_chemical_composition: Fe Balance, Cr 21, Mo 6, Ni 25, C 0.01, Cu 0.9, Mn 0.9, N 0.2, Si 0.002 (wt%). PREN: 41 [Page 3, Table 1; Page 7, Table 5]
- microstructural_properties: Not specified in text.

## Conditioned Material
- material_identifier: hMo 1925 - As-received and Passivated
- manufacturing_process: Obtained commercially [Page 3].
- thermal_treatment_parameters: Tested without any further heat treatment [Page 3].
- surface_preparation_and_finish: Ground to 600 grit SiC finish, rinsed, left for 30 min in air, passivated for 15 min in 17% HNO3 [Page 4].
- exposed_surface_area: 1 cm² [Page 3]

### Experiment
- experimental_test_summary: Potentiodynamic polarization in 300 ppm Cl-.
- pitting_potential: 917 mV (SCE) [Page 7, Table 5]
- electrolyte_temperature: 50°C [Page 7, Table 5]
- polarization_scan_rate: Not specified in text.
- reference_electrode: Saturated calomel electrode (SCE) [Page 4]
- electrolyte_composition: 300 ppm Cl-, pH 7.8 [Page 3].
- aeration_status: De-aerated (N2 purge) [Page 4].
- corrosion_potential: -144 mV (SCE) [Page 7, Table 5]
- ocp_stabilization_protocol: Not explicitly specified.
- counter_electrode_details: Graphite [Page 4].

### Experiment
- experimental_test_summary: Potentiodynamic polarization in 500 ppm Cl-.
- pitting_potential: 867 mV (SCE) [Page 7, Table 5]
- electrolyte_temperature: 50°C [Page 7, Table 5]
- polarization_scan_rate: Not specified in text.
- reference_electrode: Saturated calomel electrode (SCE) [Page 4]
- electrolyte_composition: 500 ppm Cl-, pH 7.8 [Page 3].
- aeration_status: De-aerated (N2 purge) [Page 4].
- corrosion_potential: -134 mV (SCE) [Page 7, Table 5]
- ocp_stabilization_protocol: Not explicitly specified.
- counter_electrode_details: Graphite [Page 4].

### Experiment
- experimental_test_summary: Potentiodynamic polarization in 1000 ppm Cl-.
- pitting_potential: 738 mV (SCE) [Page 7, Table 5]
- electrolyte_temperature: 50°C [Page 7, Table 5]
- polarization_scan_rate: Not specified in text.
- reference_electrode: Saturated calomel electrode (SCE) [Page 4]
- electrolyte_composition: 1000 ppm Cl-, pH 7.8 [Page 3].
- aeration_status: De-aerated (N2 purge) [Page 4].
- corrosion_potential: -142 mV (SCE) [Page 7, Table 5]
- ocp_stabilization_protocol: Not explicitly specified.
- counter_electrode_details: Graphite [Page 4].

### Experiment
- experimental_test_summary: Potentiodynamic polarization in 5000 ppm Cl-.
- pitting_potential: 530 mV (SCE) [Page 7, Table 5]
- electrolyte_temperature: 50°C [Page 7, Table 5]
- polarization_scan_rate: Not specified in text.
- reference_electrode: Saturated calomel electrode (SCE) [Page 4]
- electrolyte_composition: 5000 ppm Cl-, pH 7.8 [Page 3].
- aeration_status: De-aerated (N2 purge) [Page 4].
- corrosion_potential: -187 mV (SCE) [Page 7, Table 5]
- ocp_stabilization_protocol: Not explicitly specified.
- counter_electrode_details: Graphite [Page 4].

### Experiment
- experimental_test_summary: Potentiodynamic polarization in natural seawater.
- pitting_potential: 1060 mV (SCE) [Page 7, Table 5]
- electrolyte_temperature: 50°C [Page 7, Table 5]
- polarization_scan_rate: Not specified in text.
- reference_electrode: Saturated calomel electrode (SCE) [Page 4]
- electrolyte_composition: Gulf seawater, pH 8.2 [Page 4, Table 2].
- aeration_status: De-aerated (N2 purge) [Page 4].
- corrosion_potential: -160 mV (SCE) [Page 7, Table 5]
- ocp_stabilization_protocol: Not explicitly specified.
- counter_electrode_details: Graphite [Page 4].

# Base Material
- material_designation: hMo 3127 (UNS N0828, High Alloy Stainless Steel) [Page 3, Table 1]
- bulk_chemical_composition: Fe Balance, Cr 27, Mo 6.5, Ni 32, C 0.02, Cu 1, Mn 2, S 0.003, Nb, Pb (wt%). PREN: 48.3 [Page 3, Table 1; Page 7, Table 5]
- microstructural_properties: Not specified in text.

## Conditioned Material
- material_identifier: hMo 3127 - As-received and Passivated
- manufacturing_process: Obtained commercially [Page 3].
- thermal_treatment_parameters: Tested without any further heat treatment [Page 3].
- surface_preparation_and_finish: Ground to 600 grit SiC finish, rinsed, left for 30 min in air, passivated for 15 min in 17% HNO3 [Page 4].
- exposed_surface_area: 1 cm² [Page 3]

### Experiment
- experimental_test_summary: Potentiodynamic polarization in 300 ppm Cl-.
- pitting_potential: 997 mV (SCE) [Page 7, Table 5]
- electrolyte_temperature: 50°C [Page 7, Table 5]
- polarization_scan_rate: Not specified in text.
- reference_electrode: Saturated calomel electrode (SCE) [Page 4]
- electrolyte_composition: 300 ppm Cl-, pH 7.8 [Page 3].
- aeration_status: De-aerated (N2 purge) [Page 4].
- corrosion_potential: -204 mV (SCE) [Page 7, Table 5]
- ocp_stabilization_protocol: Not explicitly specified.
- counter_electrode_details: Graphite [Page 4].

### Experiment
- experimental_test_summary: Potentiodynamic polarization in 500 ppm Cl-.
- pitting_potential: 980 mV (SCE) [Page 7, Table 5]
- electrolyte_temperature: 50°C [Page 7, Table 5]
- polarization_scan_rate: Not specified in text.
- reference_electrode: Saturated calomel electrode (SCE) [Page 4]
- electrolyte_composition: 500 ppm Cl-, pH 7.8 [Page 3].
- aeration_status: De-aerated (N2 purge) [Page 4].
- corrosion_potential: -133 mV (SCE) [Page 7, Table 5]
- ocp_stabilization_protocol: Not explicitly specified.
- counter_electrode_details: Graphite [Page 4].

### Experiment
- experimental_test_summary: Potentiodynamic polarization in 1000 ppm Cl-.
- pitting_potential: 973 mV (SCE) [Page 7, Table 5]
- electrolyte_temperature: 50°C [Page 7, Table 5]
- polarization_scan_rate: Not specified in text.
- reference_electrode: Saturated calomel electrode (SCE) [Page 4]
- electrolyte_composition: 1000 ppm Cl-, pH 7.8 [Page 3].
- aeration_status: De-aerated (N2 purge) [Page 4].
- corrosion_potential: -211 mV (SCE) [Page 7, Table 5]
- ocp_stabilization_protocol: Not explicitly specified.
- counter_electrode_details: Graphite [Page 4].

### Experiment
- experimental_test_summary: Potentiodynamic polarization in 5000 ppm Cl-.
- pitting_potential: 933 mV (SCE) [Page 7, Table 5]
- electrolyte_temperature: 50°C [Page 7, Table 5]
- polarization_scan_rate: Not specified in text.
- reference_electrode: Saturated calomel electrode (SCE) [Page 4]
- electrolyte_composition: 5000 ppm Cl-, pH 7.8 [Page 3].
- aeration_status: De-aerated (N2 purge) [Page 4].
- corrosion_potential: -198 mV (SCE) [Page 7, Table 5]
- ocp_stabilization_protocol: Not explicitly specified.
- counter_electrode_details: Graphite [Page 4].

### Experiment
- experimental_test_summary: Potentiodynamic polarization in natural seawater.
- pitting_potential: 883 mV (SCE) [Page 7, Table 5]
- electrolyte_temperature: 50°C [Page 7, Table 5]
- polarization_scan_rate: Not specified in text.
- reference_electrode: Saturated calomel electrode (SCE) [Page 4]
- electrolyte_composition: Gulf seawater, pH 8.2 [Page 4, Table 2].
- aeration_status: De-aerated (N2 purge) [Page 4].
- corrosion_potential: -172 mV (SCE) [Page 7, Table 5]
- ocp_stabilization_protocol: Not explicitly specified.
- counter_electrode_details: Graphite [Page 4].

# Base Material
- material_designation: 20 Cb3 (UNS N08020, High Alloy Stainless Steel) [Page 3, Table 1]
- bulk_chemical_composition: Fe Balance, Cr 19, Mo 2, Ni 33, C 0.02, Cu 3, Mn 0.4, Si 0.4, 5Cb + Ta (wt%). PREN: 26.5 [Page 3, Table 1; Page 7, Table 5]
- microstructural_properties: Not specified in text.

## Conditioned Material
- material_identifier: 20 Cb3 - As-received and Passivated
- manufacturing_process: Obtained commercially [Page 3].
- thermal_treatment_parameters: Tested without any further heat treatment [Page 3].
- surface_preparation_and_finish: Ground to 600 grit SiC finish, rinsed, left for 30 min in air, passivated for 15 min in 17% HNO3 [Page 4].
- exposed_surface_area: 1 cm² [Page 3]

### Experiment
- experimental_test_summary: Potentiodynamic polarization in 300 ppm Cl-.
- pitting_potential: 912 mV (SCE) [Page 7, Table 5]
- electrolyte_temperature: 50°C [Page 7, Table 5]
- polarization_scan_rate: Not specified in text.
- reference_electrode: Saturated calomel electrode (SCE) [Page 4]
- electrolyte_composition: 300 ppm Cl-, pH 7.8 [Page 3].
- aeration_status: De-aerated (N2 purge) [Page 4].
- corrosion_potential: -199 mV (SCE) [Page 7, Table 5]
- ocp_stabilization_protocol: Not explicitly specified.
- counter_electrode_details: Graphite [Page 4].

### Experiment
- experimental_test_summary: Potentiodynamic polarization in 500 ppm Cl-.
- pitting_potential: 631 mV (SCE) [Page 7, Table 5]
- electrolyte_temperature: 50°C [Page 7, Table 5]
- polarization_scan_rate: Not specified in text.
