Repository: KevinGundlach/OntologyRefiner

File: output/epoch_1/batch_5/paper_53.md
# Base Material
- material_designation: Stahl A, 18/10 Chrom-Nickel-Stahl (Austenitic Cr-Ni Steel) [Page 1, Title; Page 2, Table 1]
- bulk_chemical_composition: 0.019 wt% C, 0.49 wt% Si, 1.01 wt% Mn, 0.017 wt% P, 0.007 wt% S, 18.60 wt% Cr, 11.05 wt% Ni, 0.03 wt% Mo, 0.022 wt% N [Page 2, Table 1]
- microstructural_properties: Fully austenitic matrix in the solution-annealed condition. In the tempered (sensitized) condition, the microstructure features intergranular precipitation of chromium-rich carbides ($M_{23}C_6$) at the grain boundaries, which locally depletes chromium and promotes intergranular attack [Page 4, Section 3.1]. 

## Conditioned Material
- material_identifier: Stahl A (15 min 1050 °C/W) - Solution Annealed [Page 2, Section 2]
- manufacturing_process: Initially prepared as 3 mm thick rolled sheets. To achieve a uniform grain size, the sheets were cold-worked by 20% to a final thickness of 2.4 mm [Page 2, Section 2].
- thermal_treatment_parameters: Solution annealed for 15 minutes at 1050 °C, followed by water quenching (1050 °C/W) [Page 2, Section 2].
- surface_preparation_and_finish: Pickled in a nitric acid-hydrochloric acid solution (Salpetersäure-Salzsäure-Beize), washed in water and acetone, and left air-passivated (luftpassiv) prior to testing [Page 2, Section 2]. 
- exposed_surface_area: Specimens were cut to dimensions of 15 x 15 mm. The explicitly exposed geometric area to the electrolyte during the electrochemical cell testing is not specified in the text [Page 2, Section 2].

### Experiment
- experimental_test_summary: Potentiodynamic (potentiokinetic) anodic polarization to determine the critical pitting potential ($U_b$, Lochfraßpotential) [Page 3, Section 2; Page 4, Table 3].
- pitting_potential: 0.21, 0.26, and 0.19 $V_H$ (Standard Hydrogen Electrode) [Page 4, Table 3]
- electrolyte_temperature: 20 °C [Page 4, Table 3]
- polarization_scan_rate: 0.12 V/h [Page 4, Table 3]
- reference_electrode: Measured using a saturated calomel electrode (gesättigte Kalomelelektrode), with values mathematically converted and reported on the standard hydrogen electrode scale ($V_H$) [Page 3, Section 2].
- electrolyte_composition: 1 M NaCl aqueous solution (1 m Natriumchlorid-Lösung) [Page 3, Section 2]
- aeration_status: Deaerated; the solution was continuously purged with purified nitrogen gas (mit nachgereinigtem Stickstoff durchspült) [Page 3, Section 2].
- corrosion_potential: Not specified in text.
- ocp_stabilization_protocol: Not specified in text.
- counter_electrode_details: Platinum mesh electrode without a diaphragm (Platinnetzelektroden ohne Diaphragma) [Page 3, Section 2].

## Conditioned Material
- material_identifier: Stahl A (15 min 1300 °C/W) - High-Temperature Solution Annealed [Page 2, Section 2]
- manufacturing_process: 3 mm thick rolled sheets cold-worked by 20% to a final thickness of 2.4 mm [Page 2, Section 2].
- thermal_treatment_parameters: Solution annealed for 15 minutes at an elevated temperature of 1300 °C, followed by water quenching (1300 °C/W) [Page 2, Section 2].
- surface_preparation_and_finish: Pickled in a nitric acid-hydrochloric acid solution, washed in water and acetone, and left air-passivated [Page 2, Section 2]. 
- exposed_surface_area: Specimen dimensions of 15 x 15 mm. The exact exposed area is not specified in the text [Page 2, Section 2].

### Experiment
- experimental_test_summary: Potentiodynamic (potentiokinetic) anodic polarization to evaluate the influence of a higher solution-annealing temperature on pitting susceptibility [Page 5, Table 4].
- pitting_potential: 0.225, 0.300, 0.140, 0.200, and 0.315 $V_H$ [Page 5, Table 4]
- electrolyte_temperature: 20 °C [Page 5, Table 4]
- polarization_scan_rate: 0.04 V/h [Page 5, Table 4]
- reference_electrode: Saturated calomel electrode, reported on the standard hydrogen scale ($V_H$) [Page 3, Section 2].
- electrolyte_composition: 1 M NaCl aqueous solution [Page 5, Table 4]
- aeration_status: Purged with purified nitrogen gas [Page 3, Section 2].
- corrosion_potential: Not specified in text.
- ocp_stabilization_protocol: Not specified in text.
- counter_electrode_details: Platinum mesh electrode without a diaphragm [Page 3, Section 2].

## Conditioned Material
- material_identifier: Stahl A (15 min 1050 °C/W + 300 h 600 °C/L) - Sensitized [Page 2, Section 2]
- manufacturing_process: 3 mm thick rolled sheets cold-worked by 20% to a final thickness of 2.4 mm [Page 2, Section 2].
- thermal_treatment_parameters: Solution annealed for 15 minutes at 1050 °C and water quenched, followed by an aging/sensitizing heat treatment for 300 hours at 600 °C and air cooled (600 °C/L) [Page 2, Section 2; Page 5, Table 5].
- surface_preparation_and_finish: Pickled in a nitric acid-hydrochloric acid solution, washed in water and acetone, and left air-passivated [Page 2, Section 2]. 
- exposed_surface_area: Specimen dimensions of 15 x 15 mm. The exact exposed area is not specified in the text [Page 2, Section 2].

### Experiment
- experimental_test_summary: Potentiodynamic anodic polarization to determine the effect of sensitizing heat treatments on the critical pitting potential [Page 5, Table 5].
- pitting_potential: 0.31 and 0.05 $V_H$ [Page 5, Table 5]
- electrolyte_temperature: 20 °C [Page 5, Table 5]
- polarization_scan_rate: 0.12 V/h [Page 5, Table 5]
- reference_electrode: Saturated calomel electrode, reported on the standard hydrogen scale ($V_H$) [Page 3, Section 2].
- electrolyte_composition: 1 M NaCl aqueous solution [Page 5, Table 5]
- aeration_status: Purged with purified nitrogen gas [Page 3, Section 2].
- corrosion_potential: Not specified in text.
- ocp_stabilization_protocol: Not specified in text.
- counter_electrode_details: Platinum mesh electrode without a diaphragm [Page 3, Section 2].

# Base Material
- material_designation: Stahl C, 18/10 Chrom-Nickel-Stahl (Nitrogen-Alloyed Austenitic Cr-Ni Steel) [Page 1, Title; Page 2, Table 1]
- bulk_chemical_composition: 0.023 wt% C, 0.60 wt% Si, 0.95 wt% Mn, 0.017 wt% P, 0.004 wt% S, 18.40 wt% Cr, 11.15 wt% Ni, 0.03 wt% Mo, 0.138 wt% N [Page 2, Table 1]
- microstructural_properties: Fully austenitic matrix in the solution-annealed condition. In the tempered (sensitized) condition, features intergranular precipitation of chromium-rich carbides ($M_{23}C_6$) [Page 4, Section 3.1].

## Conditioned Material
- material_identifier: Stahl C (15 min 1050 °C/W) - Solution Annealed [Page 2, Section 2]
- manufacturing_process: 3 mm thick rolled sheets cold-worked by 20% to a final thickness of 2.4 mm [Page 2, Section 2].
- thermal_treatment_parameters: Solution annealed for 15 minutes at 1050 °C, followed by water quenching [Page 2, Section 2].
- surface_preparation_and_finish: Pickled in a nitric acid-hydrochloric acid solution, washed in water and acetone, and left air-passivated [Page 2, Section 2]. 
- exposed_surface_area: Specimen dimensions of 15 x 15 mm. The exact exposed area is not specified in the text [Page 2, Section 2].

### Experiment
- experimental_test_summary: Potentiodynamic (potentiokinetic) anodic polarization to determine the critical pitting potential [Page 3, Section 2; Page 4, Table 3].
- pitting_potential: 0.24, 0.21, and 0.22 $V_H$ [Page 4, Table 3]
- electrolyte_temperature: 20 °C [Page 4, Table 3]
- polarization_scan_rate: 0.12 V/h [Page 4, Table 3]
- reference_electrode: Saturated calomel electrode, reported on the standard hydrogen scale ($V_H$) [Page 3, Section 2].
- electrolyte_composition: 1 M NaCl aqueous solution [Page 4, Table 3]
- aeration_status: Purged with purified nitrogen gas [Page 3, Section 2].
- corrosion_potential: Not specified in text.
- ocp_stabilization_protocol: Not specified in text.
- counter_electrode_details: Platinum mesh electrode without a diaphragm [Page 3, Section 2].

## Conditioned Material
- material_identifier: Stahl C (15 min 1050 °C/W + 300 h 600 °C/L) - Sensitized [Page 2, Section 2]
- manufacturing_process: 3 mm thick rolled sheets cold-worked by 20% to a final thickness of 2.4 mm [Page 2, Section 2].
- thermal_treatment_parameters: Solution annealed for 15 minutes at 1050 °C and water quenched, followed by aging for 300 hours at 600 °C and air cooling [Page 2, Section 2; Page 5, Table 5].
- surface_preparation_and_finish: Pickled in a nitric acid-hydrochloric acid solution, washed in water and acetone, and left air-passivated [Page 2, Section 2]. 
- exposed_surface_area: Specimen dimensions of 15 x 15 mm. The exact exposed area is not specified in the text [Page 2, Section 2].

### Experiment
- experimental_test_summary: Potentiodynamic anodic polarization to determine the effect of sensitization [Page 5, Table 5].
- pitting_potential: 0.32 and 0.08 $V_H$ [Page 5, Table 5]
- electrolyte_temperature: 20 °C [Page 5, Table 5]
- polarization_scan_rate: 0.12 V/h [Page 5, Table 5]
- reference_electrode: Saturated calomel electrode, reported on the standard hydrogen scale ($V_H$) [Page 3, Section 2].
- electrolyte_composition: 1 M NaCl aqueous solution [Page 5, Table 5]
- aeration_status: Purged with purified nitrogen gas [Page 3, Section 2].
- corrosion_potential: Not specified in text.
- ocp_stabilization_protocol: Not specified in text.
- counter_electrode_details: Platinum mesh electrode without a diaphragm [Page 3, Section 2].

# Base Material
- material_designation: Stahl D, 18/12 Chrom-Nickel-Molybdän-Stahl (Austenitic Cr-Ni-Mo Steel) [Page 1, Title; Page 2, Table 1]
- bulk_chemical_composition: 0.020 wt% C, 0.53 wt% Si, 1.67 wt% Mn, 0.018 wt% P, 0.008 wt% S, 17.35 wt% Cr, 13.70 wt% Ni, 2.69 wt% Mo, 0.044 wt% N [Page 2, Table 1]
- microstructural_properties: Fully austenitic matrix in the solution-annealed state. In the tempered (sensitized) state, the microstructure develops intergranular intermetallic compound precipitates, particularly the molybdenum-rich Laves-phase ($Fe_2Mo$), as well as $\chi$-phase and $\sigma$-phase [Page 4, Section 3.1].

## Conditioned Material
- material_identifier: Stahl D (15 min 1050 °C/W) - Solution Annealed [Page 2, Section 2]
- manufacturing_process: 3 mm thick rolled sheets cold-worked by 20% to a final thickness of 2.4 mm [Page 2, Section 2].
- thermal_treatment_parameters: Solution annealed for 15 minutes at 1050 °C, followed by water quenching [Page 2, Section 2].
- surface_preparation_and_finish: Pickled in a nitric acid-hydrochloric acid solution, washed in water and acetone, and left air-passivated [Page 2, Section 2]. 
- exposed_surface_area: Specimen dimensions of 15 x 15 mm. The exact exposed area is not specified in the text [Page 2, Section 2].

### Experiment
- experimental_test_summary: Potentiodynamic anodic polarization to determine the critical pitting potential [Page 4, Table 3].
- pitting_potential: 0.78, 0.51, and 0.41 $V_H$ [Page 4, Table 3]
- electrolyte_temperature: 20 °C [Page 4, Table 3]
- polarization_scan_rate: 0.12 V/h [Page 4, Table 3]
- reference_electrode: Saturated calomel electrode, reported on the standard hydrogen scale ($V_H$) [Page 3, Section 2].
- electrolyte_composition: 1 M NaCl aqueous solution [Page 4, Table 3]
- aeration_status: Purged with purified nitrogen gas [Page 3, Section 2].
- corrosion_potential: Not specified in text.
- ocp_stabilization_protocol: Not specified in text.
- counter_electrode_details: Platinum mesh electrode without a diaphragm [Page 3, Section 2].

## Conditioned Material
- material_identifier: Stahl D (15 min 1050 °C/W + 300 h 650 °C/L) - Sensitized [Page 2, Section 2]
- manufacturing_process: 3 mm thick rolled sheets cold-worked by 20% to a final thickness of 2.4 mm [Page 2, Section 2].
- thermal_treatment_parameters: Solution annealed for 15 minutes at 1050 °C and water quenched, followed by aging for 300 hours at an elevated 650 °C and air cooling [Page 2, Section 2; Page 5, Table 5].
- surface_preparation_and_finish: Pickled in a nitric acid-hydrochloric acid solution, washed in water and acetone, and left air-passivated [Page 2, Section 2]. 
- exposed_surface_area: Specimen dimensions of 15 x 15 mm. The exact exposed area is not specified in the text [Page 2, Section 2].

### Experiment
- experimental_test_summary: Potentiodynamic anodic polarization to determine the effect of sensitization [Page 5, Table 5].
- pitting_potential: 0.29 and 0.10 $V_H$ [Page 5, Table 5]
- electrolyte_temperature: 20 °C [Page 5, Table 5]
- polarization_scan_rate: 0.12 V/h [Page 5, Table 5]
- reference_electrode: Saturated calomel electrode, reported on the standard hydrogen scale ($V_H$) [Page 3, Section 2].
- electrolyte_composition: 1 M NaCl aqueous solution [Page 5, Table 5]
- aeration_status: Purged with purified nitrogen gas [Page 3, Section 2].
- corrosion_potential: Not specified in text.
- ocp_stabilization_protocol: Not specified in text.
- counter_electrode_details: Platinum mesh electrode without a diaphragm [Page 3, Section 2].

# Base Material
- material_designation: Stahl F, 18/12 Chrom-Nickel-Molybdän-Stahl (Nitrogen-Alloyed Austenitic Cr-Ni-Mo Steel) [Page 1, Title; Page 2, Table 1]
- bulk_chemical_composition: 0.028 wt% C, 0.53 wt% Si, 1.69 wt% Mn, 0.018 wt% P, 0.008 wt% S, 17.12 wt% Cr, 13.60 wt% Ni, 2.62 wt% Mo, 0.130 wt% N [Page 2, Table 1]
- microstructural_properties: Fully austenitic matrix in the solution-annealed state. In the tempered (sensitized) state, features intergranular intermetallic compound precipitates, including Laves-phase ($Fe_2Mo$), $\chi$-phase, $\sigma$-phase, and possibly Z-phase or chromium nitrides ($Cr_2N$) [Page 4, Section 3.1].

## Conditioned Material
- material_identifier: Stahl F (15 min 1050 °C/W) - Solution Annealed (Note: Identified as 'Stahl E' in Table 5 due to a typographical error in the original publication, but text explicitly assigns these values to Stahl F) [Page 5, text and Table 5]
- manufacturing_process: 3 mm thick rolled sheets cold-worked by 20% to a final thickness of 2.4 mm [Page 2, Section 2].
- thermal_treatment_parameters: Solution annealed for 15 minutes at 1050 °C, followed by water quenching [Page 2, Section 2].
- surface_preparation_and_finish: Pickled in a nitric acid-hydrochloric acid solution, washed in water and acetone, and left air-passivated [Page 2, Section 2]. 
- exposed_surface_area: Specimen dimensions of 15 x 15 mm. The exact exposed area is not specified in the text [Page 2, Section 2].

### Experiment
- experimental_test_summary: Potentiodynamic anodic polarization to determine the critical pitting potential [Page 4, Table 3].
- pitting_potential: 0.73, 0.83, and 0.67 $V_H$ [Page 4, Table 3; Page 5, Table 5]
- electrolyte_temperature: 20 °C [Page 4, Table 3]
- polarization_scan_rate: 0.12 V/h [Page 4, Table 3]
- reference_electrode: Saturated calomel electrode, reported on the standard hydrogen scale ($V_H$) [Page 3, Section 2].
- electrolyte_composition: 1 M NaCl aqueous solution [Page 4, Table 3]
- aeration_status: Purged with purified nitrogen gas [Page 3, Section 2].
- corrosion_potential: Not specified in text.
- ocp_stabilization_protocol: Not specified in text.
- counter_electrode_details: Platinum mesh electrode without a diaphragm [Page 3, Section 2].

## Conditioned Material
- material_identifier: Stahl F (15 min 1050 °C/W + 300 h 650 °C/L) - Sensitized (Labeled 'Stahl E' in Table 5) [Page 2, Section 2; Page 5, Table 5]
- manufacturing_process: 3 mm thick rolled sheets cold-worked by 20% to a final thickness of 2.4 mm [Page 2, Section 2].
- thermal_treatment_parameters: Solution annealed for 15 minutes at 1050 °C and water quenched, followed by aging for 300 hours at 650 °C and air cooling [Page 2, Section 2; Page 5, Table 5].
- surface_preparation_and_finish: Pickled in a nitric acid-hydrochloric acid solution, washed in water and acetone, and left air-passivated [Page 2, Section 2]. 
- exposed_surface_area: Specimen dimensions of 15 x 15 mm. The exact exposed area is not specified in the text [Page 2, Section 2].

### Experiment
- experimental_test_summary: Potentiodynamic anodic polarization to determine the effect of sensitization [Page 5, Table 5].
- pitting_potential: 0.27 and 0.10 $V_H$ [Page 5, Table 5]
- electrolyte_temperature: 20 °C [Page 5, Table 5]
- polarization_scan_rate: 0.12 V/h [Page 5, Table 5]
- reference_electrode: Saturated calomel electrode, reported on the standard hydrogen scale ($V_H$) [Page 3, Section 2].
- electrolyte_composition: 1 M NaCl aqueous solution [Page 5, Table 5]
- aeration_status: Purged with purified nitrogen gas [Page 3, Section 2].
- corrosion_potential: Not specified in text.
- ocp_stabilization_protocol: Not specified in text.
- counter_electrode_details: Platinum mesh electrode without a diaphragm [Page 3, Section 2].

File: output/epoch_1/batch_6/paper_55.md
# Base Material
- material_designation: Pure Aluminum [Page 2, 9]
- bulk_chemical_composition: >99.999% Al (weight percent or atomic percent not strictly differentiated for the pure baseline, conventionally wt%) [Page 2]
- microstructural_properties: Polycrystalline [Page 9, Table 2]

## Conditioned Material
- material_identifier: High Purity Aluminum [Page 4, 9]
- manufacturing_process: Not explicitly specified beyond being high-purity polycrystalline aluminum used for baseline comparison [Page 4]
- thermal_treatment_parameters: Not specified in text [Page 4]
- surface_preparation_and_treatment: Mounted on end in Buehler® low-viscosity epoxy resin (curing temperature 28°C). Wet-polished on SiC paper to a grit of 1200, followed by a final polish with 1 µm alumina suspension, and then rinsed with deionized water [Page 3].
- exposed_surface_area: ~10^-4 cm^2 (cross-section of the ribbon/sample) [Page 3, 9]

### Experiment
- experimental_test_summary: Potentiodynamic polarization test to evaluate localized corrosion (pitting and repassivation). The test initiated at -0.1 V vs OCP and scanned anodically until the current density reached a threshold of 1,000 µA/cm^2 [Page 3].
- pitting_potential: -0.701 ± 0.016 V_SCE [Page 9, Table 2]
- electrolyte_temperature: 25°C [Page 3]
- polarization_scan_rate: 0.1 mV/sec [Page 3]
- reference_electrode: Saturated Calomel Electrode (SCE) [Page 3]
- electrolyte_composition: 0.6 M NaCl solution (prepared with deionized water and ACS certified reagents) [Page 3, 9]
- aeration_status: Deaerated (nitrogen-purged solution) [Page 3, 9]
- corrosion_potential: ~ -1.4 V_SCE (Estimated from 0% Co data point on Figure 7, exact numerical value not specified in text) [Page 5, 11]
- ocp_stabilization_protocol: 1 hour open-circuit exposure to the test solution [Page 3]
- counter_electrode_details: Platinum mesh counter electrode (size and geometry not further specified) [Page 3]
- electrolyte_ph: pH 6 (adjusted using 1 M NaOH or 1 M HCl as needed) [Page 3, 9]

***

# Base Material
- material_designation: Al-Co-Ce Amorphous Alloy System [Page 1, 2]
- bulk_chemical_composition: 90 at% Al, 7 at% Co, 3 at% Ce [Page 9, Table 1 & 2]
- microstructural_properties: Fully amorphous [Page 9, Table 2]

## Conditioned Material
- material_identifier: Al90Co7Ce3 (amorphous) [Page 9, Table 2]
- manufacturing_process: Prepared from pure ingots (>99.999% Al, >99.995% Co, >99.9% Ce) using a single-wheel melt-spinning technique under a helium atmosphere. Produced with a circumferential wheel speed of 52 m/s, yielding ribbons approximately 20 µm thick and 2 mm wide [Page 2].
- thermal_treatment_parameters: As-quenched (no artificial aging applied) [Page 4, 5]
- surface_preparation_and_treatment: Mounted on end in Buehler® low-viscosity epoxy resin (curing temperature 28°C) to prevent inadvertent nanocrystal formation. Wet-polished on SiC paper to a grit of 1200, followed by a final polish with 1 µm alumina suspension, and rinsed with deionized water [Page 3].
- exposed_surface_area: ~10^-4 cm^2 [Page 3, 9]

### Experiment
- experimental_test_summary: Potentiodynamic polarization test to evaluate localized corrosion parameters. The anodic polarization scan started at -0.1 V vs OCP and reversed direction upon reaching 1,000 µA/cm^2 [Page 3].
- pitting_potential: -0.214 ± 0.020 V_SCE [Page 9, Table 2]
- electrolyte_temperature: 25°C [Page 3]
- polarization_scan_rate: 0.1 mV/sec [Page 3]
- reference_electrode: Saturated Calomel Electrode (SCE) [Page 3]
- electrolyte_composition: 0.6 M NaCl solution [Page 3, 9]
- aeration_status: Deaerated (nitrogen-purged solution) [Page 3, 9]
- corrosion_potential: ~ -0.6 V_SCE (Estimated from 7% Co data points on Figure 7, exact value not specified in text) [Page 5, 11]
- ocp_stabilization_protocol: 1 hour open-circuit exposure to the test solution [Page 3]
- counter_electrode_details: Platinum mesh counter electrode [Page 3]
- electrolyte_ph: pH 6 [Page 9, Table 2 caption]

***

# Base Material
- material_designation: Al-Co-Ce Amorphous Alloy System [Page 1, 2]
- bulk_chemical_composition: 87 at% Al, 8.7 at% Co, 4.3 at% Ce [Page 9, Table 1 & 2]
- microstructural_properties: Fully amorphous [Page 9, Table 2; Page 9, Figure 2]

## Conditioned Material
- material_identifier: Al87Co8.7Ce4.3 (amorphous) [Page 9, Table 2]
- manufacturing_process: Melt-spun under a helium atmosphere using a single-wheel technique with a circumferential wheel speed of 52 m/s. Ribbon dimensions: ~20 µm thick and 2 mm wide [Page 2].
- thermal_treatment_parameters: As-quenched [Page 9, Figure 2]
- surface_preparation_and_treatment: Mounted on end in room-temperature curing epoxy (28°C). Wet-polished on SiC paper up to 1200 grit, final polished with 1 µm alumina suspension, rinsed with deionized water [Page 3].
- exposed_surface_area: ~10^-4 cm^2 [Page 3, 9]

### Experiment
- experimental_test_summary: Potentiodynamic polarization testing to assess pitting and repassivation behavior. The scan swept anodically from -0.1 V vs OCP up to a reversal threshold of 1,000 µA/cm^2 [Page 3].
- pitting_potential: -0.218 ± 0.028 V_SCE [Page 9, Table 2]
- electrolyte_temperature: 25°C [Page 3]
- polarization_scan_rate: 0.1 mV/sec [Page 3]
- reference_electrode: Saturated Calomel Electrode (SCE) [Page 3]
- electrolyte_composition: 0.6 M NaCl solution [Page 3, 9]
- aeration_status: Deaerated (nitrogen-purged solution) [Page 3, 9]
- corrosion_potential: ~ -0.55 V_SCE (Estimated from 8.7% Co data point on Figure 7, explicit number not specified in text) [Page 11]
- ocp_stabilization_protocol: 1 hour open-circuit exposure [Page 3]
- counter_electrode_details: Platinum mesh counter electrode [Page 3]
- electrolyte_ph: pH 6 [Page 9, Table 2 caption]

***

# Base Material
- material_designation: Al-Co-Ce Amorphous Alloy System [Page 1, 2]
- bulk_chemical_composition: 87 at% Al, 7 at% Co, 6 at% Ce [Page 9, Table 1 & 2]
- microstructural_properties: Varying between fully amorphous and fully crystalline depending on heat treatments applied [Page 3, 9].

## Conditioned Material
- material_identifier: Al87Co7Ce6 (amorphous) [Page 9, Table 2]
- manufacturing_process: Melt-spun into ribbons (~20 µm thick, 2 mm wide) using a circumferential wheel speed of 52 m/s under a helium atmosphere [Page 2].
- thermal_treatment_parameters: As-quenched [Page 3, 9]
- surface_preparation_and_treatment: Mounted on end in low-viscosity epoxy resin (28°C cure). Wet-polished with SiC paper to 1200 grit, finished with 1 µm alumina suspension, rinsed with deionized water [Page 3].
- exposed_surface_area: ~10^-4 cm^2 [Page 3, 9]

### Experiment
- experimental_test_summary: Potentiodynamic polarization scanning from -0.1 Vocp at a continuous anodic sweep, reversing scan direction at a current density of 1,000 µA/cm^2 [Page 3].
- pitting_potential: -0.252 ± 0.026 V_SCE [Page 9, Table 2]
- electrolyte_temperature: 25°C [Page 3]
- polarization_scan_rate: 0.1 mV/sec [Page 3]
- reference_electrode: Saturated Calomel Electrode (SCE) [Page 3]
- electrolyte_composition: 0.6 M NaCl solution [Page 3, 9]
- aeration_status: Deaerated (nitrogen-purged) [Page 3, 9]
- corrosion_potential: ~ -0.6 V_SCE (Estimated from Figure 8, specific numerical value not stated in text) [Page 11]
- ocp_stabilization_protocol: 1 hour open-circuit exposure [Page 3]
- counter_electrode_details: Platinum mesh counter electrode [Page 3]
- electrolyte_ph: pH 6 [Page 9, Table 2]

## Conditioned Material
- material_identifier: Al87Co7Ce6 (fully crystalline) [Page 9, Table 2]
- manufacturing_process: Initially melt-spun into ribbons via single-wheel processing under helium at 52 m/s [Page 2].
- thermal_treatment_parameters: High-temperature 24-hour isothermal exposure at 550°C to induce complete recrystallization [Page 3, 11].
- surface_preparation_and_treatment: Polished post-treatment to remove the effects of thermal oxidation. Mounted in low-viscosity epoxy, wet-polished to 1200 grit SiC, 1 µm alumina suspension finish, and rinsed with deionized water [Page 3].
- exposed_surface_area: ~10^-4 cm^2 [Page 3, 9]

### Experiment
- experimental_test_summary: Potentiodynamic polarization tests evaluating how devitrification removes the barrier properties seen in the amorphous counterparts [Page 3, 5].
- pitting_potential: -0.674 ± 0.055 V_SCE [Page 9, Table 2]
- electrolyte_temperature: 25°C [Page 3]
- polarization_scan_rate: 0.1 mV/sec [Page 3]
- reference_electrode: Saturated Calomel Electrode (SCE) [Page 3]
- electrolyte_composition: 0.6 M NaCl solution [Page 3, 9]
- aeration_status: Deaerated (nitrogen-purged) [Page 3, 9]
- corrosion_potential: ~ -0.7 V_SCE (Estimated from Figure 8 "Crystalline OCP" dashed line) [Page 11]
- ocp_stabilization_protocol: 1 hour open-circuit exposure [Page 3, 11]
- counter_electrode_details: Platinum mesh counter electrode [Page 3]
- electrolyte_ph: pH 6 [Page 9, Table 2]

## Conditioned Material
- material_identifier: Al87Co7Ce6 (nanocrystalline / aged) [Page 3, 11]
- manufacturing_process: Melt-spun into ribbons (52 m/s) under helium atmosphere [Page 2].
- thermal_treatment_parameters: Artificially aged at 100°C for up to 1000 hours (1, 10, 100, and 1000 hrs evaluated) causing structural relaxation and partial devitrification (aluminum nanocrystal formation) [Page 3].
- surface_preparation_and_treatment: Polished to remove thermal oxidation. Mounted in epoxy, wet-polished to 1200 grit SiC, 1 µm alumina finish, DI water rinse [Page 3].
- exposed_surface_area: ~10^-4 cm^2 [Page 3, 11]

### Experiment
- experimental_test_summary: Potentiodynamic scans conducted to establish retention of electrochemical barrier properties after low-temperature aging [Page 5, 11].
- pitting_potential: Specific mean tabulated values not listed in text; estimated to range from ~ -0.2 V_SCE to ~ -0.1 V_SCE depending on treatment duration (derived from Figure 8, where all values were elevated above the as-received amorphous material) [Page 5, 11].
- electrolyte_temperature: 25°C [Page 3]
- polarization_scan_rate: 0.1 mV/sec [Page 3]
- reference_electrode: Saturated Calomel Electrode (SCE) [Page 3]
- electrolyte_composition: 0.6 M NaCl solution [Page 3, 11]
- aeration_status: Deaerated (nitrogen-purged) [Page 3, 11]
- corrosion_potential: ~ -0.6 V_SCE (Estimated from Figure 8 across all 100°C aging durations) [Page 11]
- ocp_stabilization_protocol: 1 hour open-circuit exposure [Page 3, 11]
- counter_electrode_details: Platinum mesh counter electrode [Page 3]
- electrolyte_ph: pH 6 [Page 11]

File: output/epoch_1/batch_6/paper_56.md
# Base Material
- material_designation: High purity polycrystalline aluminum foil [Page 3, Section 2.1]
- bulk_chemical_composition: 99.999% Al [Page 3, Section 2.1]
- microstructural_properties: Polycrystalline with a grain size of approximately 10-80 µm in the short transverse direction. Grains were elongated in the rolling direction. [Page 3, Section 2.2]

## Conditioned Material
- material_identifier: Pure Al mb (micro-band electrode) [Page 3, Section 2.3]
- manufacturing_process: Aluminum foil manufactured to dimensions of 2.5 x 2.5 cm and 20 µm thick, then cut into ~1.4 mm x 2.5 cm x 20 µm segments. [Page 3, Section 2.1]
- thermal_treatment_parameters: As-received (no additional thermal treatment specified). [Page 3, Section 2.2]
- surface_preparation_and_treatment: Mounted on end in Buehler Epoxide resin (exposing the foil cross-section). Wet polished through 600 grit SiC paper, followed by successive polishing to a 0.05 µm finish in alumina suspensions. [Page 3, Section 2.3]
- exposed_surface_area: ~2 x 10^-4 cm^2 (nominal 10^-4 cm^2) [Page 3, Section 2.3; Page 5, Table 1]

### Experiment
- experimental_test_summary: Anodic potentiodynamic polarization in a flat cell to determine pitting and repassivation potentials. [Page 4, Section 2.3]
- pitting_potential: -0.376 ± 0.113 V vs. SCE (Mean at 99% confidence level) [Page 5, Table 1]
- electrolyte_temperature: Not specified in text. [Page 4, Section 2.3]
- polarization_scan_rate: 0.1 mV s^-1 in the anodic direction, with a reverse scan triggered at 0.05 mA. [Page 4, Section 2.3]
- reference_electrode: Saturated calomel electrode (SCE) [Page 4, Section 2.3]
- electrolyte_composition: 0.6 M (3.5 wt.%) NaCl prepared using deionized water (18 MΩ cm resistivity) and ACS certified reagents. [Page 4, Section 2.3]
- aeration_status: Deaerated with N2 gas [Page 4, Section 2.3]
- corrosion_potential: ~ -1.0 V vs. SCE (estimated from cumulative probability plot) [Page 6, Fig 4a]
- ocp_stabilization_protocol: Open circuit potential was measured for approximately 1 h [Page 4, Section 2.3]
- counter_electrode_details: Platinum mesh counter electrode [Page 4, Section 2.3]
- electrolyte_ph: Near-neutral [Page 1, Section 1.1]

## Conditioned Material
- material_identifier: Pure Al fs (free standing electrode) [Page 3, Section 2.3]
- manufacturing_process: Aluminum foil cut into ~1.4 mm x 2.5 cm x 20 µm segments. [Page 3, Section 2.1]
- thermal_treatment_parameters: As-received (no additional thermal treatment specified). [Page 3, Section 2.2]
- surface_preparation_and_treatment: Methanol rinse only. No mechanical polishing. [Page 3, Section 2.3]
- exposed_surface_area: ~10^-1 cm^2 [Page 3, Section 2.3; Page 5, Table 1]

### Experiment
- experimental_test_summary: Anodic potentiodynamic polarization in a flat cell to determine pitting and repassivation potentials. [Page 4, Section 2.3]
- pitting_potential: -0.650 ± 0.034 V vs. SCE (Mean at 99% confidence level) [Page 5, Table 1]
- electrolyte_temperature: Not specified in text. [Page 4, Section 2.3]
- polarization_scan_rate: 0.1 mV s^-1 in the anodic direction, with a reverse scan triggered at 0.05 mA. [Page 4, Section 2.3]
- reference_electrode: Saturated calomel electrode (SCE) [Page 4, Section 2.3]
- electrolyte_composition: 0.6 M (3.5 wt.%) NaCl prepared using deionized water (18 MΩ cm resistivity) and ACS certified reagents. [Page 4, Section 2.3]
- aeration_status: Deaerated with N2 gas [Page 4, Section 2.3]
- corrosion_potential: Not specified in text.
- ocp_stabilization_protocol: Open circuit potential was measured for approximately 1 h [Page 4, Section 2.3]
- counter_electrode_details: Platinum mesh counter electrode [Page 4, Section 2.3]
- electrolyte_ph: Near-neutral [Page 1, Section 1.1]

# Base Material
- material_designation: Ternary Al-TM-RE metallic glass alloy / Al90Fe5Gd5 [Page 3, Section 2.1]
- bulk_chemical_composition: 90 at.% Al, 5 at.% Fe, 5 at.% Gd (Purity of elements: Al and Gd 99.9%, Fe 99.98%) [Page 3, Section 2.1]
- microstructural_properties: As-spun condition is a wholly amorphous structure. Partial devitrification produces ~10 nm α-Al nanocrystals embedded in the amorphous matrix. Full crystallization yields 400-600 nm Al grains with equilibrium intermetallic phases at the grain boundaries. [Page 2, Section 1.2; Page 3, Section 2.1 & 2.2]

## Conditioned Material
- material_identifier: Amorphous Al90Fe5Gd5 mb (micro-band electrode) [Page 3, Section 2.3]
- manufacturing_process: Fabricated using a single roller melt technique (splat-cooled). Ingots were arc-melted under argon. Spun-melt ribbons were prepared in a helium atmosphere using a 0.20 m diameter copper wheel at ~45 m/s. Ribbon dimensions: 15-20 µm thick, 1-2 mm wide. [Page 3, Section 2.1]
- thermal_treatment_parameters: As-spun (wholly amorphous condition). [Page 3, Section 2.1]
- surface_preparation_and_treatment: Mounted on end in Buehler Epoxide resin. Wet polished through 600 grit SiC paper, followed by successive polishing to a 0.05 µm finish in alumina suspensions. [Page 3, Section 2.3]
- exposed_surface_area: 10^-4 cm^2 [Page 5, Table 1]

### Experiment
- experimental_test_summary: Anodic potentiodynamic polarization to evaluate localized corrosion resistance and micrometer-scale pit formation. [Page 4, Section 2.3]
- pitting_potential: -0.099 ± 0.093 V vs. SCE (Mean at 99% confidence level) [Page 5, Table 1]
- electrolyte_temperature: Not specified in text. [Page 4, Section 2.3]
- polarization_scan_rate: 0.1 mV s^-1 in the anodic direction, with a reverse scan triggered at 0.05 mA. [Page 4, Section 2.3]
- reference_electrode: Saturated calomel electrode (SCE) [Page 4, Section 2.3]
- electrolyte_composition: 0.6 M (3.5 wt.%) NaCl prepared using deionized water (18 MΩ cm resistivity) and ACS certified reagents. [Page 4, Section 2.3]
- aeration_status: Deaerated with N2 gas [Page 4, Section 2.3]
- corrosion_potential: ~ -1.0 V vs. SCE (estimated from cumulative probability plot) [Page 6, Fig 4b]
- ocp_stabilization_protocol: Open circuit potential was measured for approximately 1 h [Page 4, Section 2.3]
- counter_electrode_details: Platinum mesh counter electrode [Page 4, Section 2.3]
- electrolyte_ph: Near-neutral [Page 1, Section 1.1]

## Conditioned Material
- material_identifier: Nanocrystalline Al90Fe5Gd5 mb (micro-band electrode) [Page 3, Section 2.3]
- manufacturing_process: Single roller melt technique to produce amorphous ribbons. [Page 3, Section 2.1]
- thermal_treatment_parameters: Isothermally heat treated at 150 °C for 25 h in argon-back-filled Pyrex/quartz tubes to form a partially crystallized nanocrystalline composite, followed by air cooling. [Page 3, Section 2.2]
- surface_preparation_and_treatment: Mounted on end in Buehler Epoxide resin. Wet polished through 600 grit SiC paper, followed by successive polishing to a 0.05 µm finish in alumina suspensions. [Page 3, Section 2.3]
- exposed_surface_area: 10^-4 cm^2 [Page 5, Table 1]

### Experiment
- experimental_test_summary: Anodic potentiodynamic polarization to evaluate localized corrosion resistance in the devitrified state. [Page 4, Section 2.3]
- pitting_potential: -0.044 ± 0.130 V vs. SCE (Mean at 99% confidence level) [Page 5, Table 1]
- electrolyte_temperature: Not specified in text. [Page 4, Section 2.3]
- polarization_scan_rate: 0.1 mV s^-1 in the anodic direction. [Page 4, Section 2.3]
- reference_electrode: Saturated calomel electrode (SCE) [Page 4, Section 2.3]
- electrolyte_composition: 0.6 M (3.5 wt.%) NaCl. [Page 4, Section 2.3]
- aeration_status: Deaerated with N2 gas [Page 4, Section 2.3]
- corrosion_potential: Not specified in text.
- ocp_stabilization_protocol: Open circuit potential was measured for approximately 1 h [Page 4, Section 2.3]
- counter_electrode_details: Platinum mesh counter electrode [Page 4, Section 2.3]
- electrolyte_ph: Near-neutral [Page 1, Section 1.1]

## Conditioned Material
- material_identifier: Fully crystalline Al90Fe5Gd5 mb (micro-band electrode) [Page 3, Section 2.3]
- manufacturing_process: Single roller melt technique to produce amorphous ribbons. [Page 3, Section 2.1]
- thermal_treatment_parameters: Isothermally heat treated at 550 °C for 1 h in an argon atmosphere to achieve a fully crystalline state, followed by air cooling. [Page 3, Section 2.2]
- surface_preparation_and_treatment: Mounted on end in Buehler Epoxide resin. Wet polished through 600 grit SiC paper, followed by successive polishing to a 0.05 µm finish in alumina suspensions. [Page 3, Section 2.3]
- exposed_surface_area: 10^-4 cm^2 [Page 5, Table 1]

### Experiment
- experimental_test_summary: Anodic potentiodynamic polarization to evaluate localized corrosion resistance of the fully crystallized alloy. [Page 4, Section 2.3]
- pitting_potential: -0.499 ± 0.163 V vs. SCE (Mean at 99% confidence level) [Page 5, Table 1]
- electrolyte_temperature: Not specified in text. [Page 4, Section 2.3]
- polarization_scan_rate: 0.1 mV s^-1 in the anodic direction. [Page 4, Section 2.3]
- reference_electrode: Saturated calomel electrode (SCE) [Page 4, Section 2.3]
- electrolyte_composition: 0.6 M (3.5 wt.%) NaCl. [Page 4, Section 2.3]
- aeration_status: Deaerated with N2 gas [Page 4, Section 2.3]
- corrosion_potential: Not specified in text.
- ocp_stabilization_protocol: Open circuit potential was measured for approximately 1 h [Page 4, Section 2.3]
- counter_electrode_details: Platinum mesh counter electrode [Page 4, Section 2.3]
- electrolyte_ph: Near-neutral [Page 1, Section 1.1]

## Conditioned Material
- material_identifier: Amorphous Al90Fe5Gd5 fs (free standing electrode) [Page 3, Section 2.3]
- manufacturing_process: Single roller melt technique. [Page 3, Section 2.1]
- thermal_treatment_parameters: As-spun (wholly amorphous condition). [Page 3, Section 2.1]
- surface_preparation_and_treatment: Methanol rinse only. No mechanical polishing. [Page 3, Section 2.3]
- exposed_surface_area: 10^-1 cm^2 [Page 3, Section 2.3; Page 8, Fig 8b]

### Experiment
- experimental_test_summary: Anodic potentiodynamic polarization to test the effect of electrode surface area on critical potentials. [Page 4, Section 2.3]
- pitting_potential: ~ -0.250 V vs. SCE (Estimated from text and Figures 8b & 9b: mean mb value was elevated by ~0.150 V compared to fs) [Page 7, Section 3.2; Page 8, Fig 8b & Fig 9b]
- electrolyte_temperature: Not specified in text. [Page 4, Section 2.3]
- polarization_scan_rate: 0.1 mV s^-1 in the anodic direction. [Page 4, Section 2.3]
- reference_electrode: Saturated calomel electrode (SCE) [Page 4, Section 2.3]
- electrolyte_composition: 0.6 M (3.5 wt.%) NaCl. [Page 4, Section 2.3]
- aeration_status: Deaerated with N2 gas [Page 4, Section 2.3]
- corrosion_potential: Not specified in text.
- ocp_stabilization_protocol: Open circuit potential was measured for approximately 1 h [Page 4, Section 2.3]
- counter_electrode_details: Platinum mesh counter electrode [Page 4, Section 2.3]
- electrolyte_ph: Near-neutral [Page 1, Section 1.1]

# Base Material
- material_designation: Ternary Al-TM-RE metallic glass alloy / Al87Ni8.7Y4.3 [Page 3, Section 2.1]
- bulk_chemical_composition: 87 at.% Al, 8.7 at.% Ni, 4.3 at.% Y (Purity of elements: Al and Y 99.9%, Ni 99.99%) [Page 3, Section 2.1]
- microstructural_properties: As-spun condition is a wholly amorphous structure. Partial devitrification behaves similarly to Al-Fe-Gd with α-Al nanocrystals forming in the amorphous matrix. Full crystallization yields Al grains and equilibrium intermetallic phases. [Page 2, Section 1.2; Page 3, Section 2.1]

## Conditioned Material
- material_identifier: Amorphous Al87Ni8.7Y4.3 mb (micro-band electrode) [Page 3, Section 2.3]
- manufacturing_process: Fabricated using a single roller melt technique. Ingots were arc-melted under argon. Spun in a helium atmosphere using a 0.20 m diameter copper wheel at ~45 m/s. Dimensions: 15-20 µm thick, 1-2 mm wide. [Page 3, Section 2.1]
- thermal_treatment_parameters: As-spun (wholly amorphous condition). [Page 3, Section 2.1]
- surface_preparation_and_treatment: Mounted on end in Buehler Epoxide resin. Wet polished through 600 grit SiC paper, followed by successive polishing to a 0.05 µm finish in alumina suspensions. [Page 3, Section 2.3]
- exposed_surface_area: 10^-4 cm^2 [Page 5, Table 1]

### Experiment
- experimental_test_summary: Anodic potentiodynamic polarization to assess localized corrosion characteristics. [Page 4, Section 2.3]
- pitting_potential: -0.237 ± 0.030 V vs. SCE (Mean at 99% confidence level) [Page 5, Table 1]
- electrolyte_temperature: Not specified in text. [Page 4, Section 2.3]
- polarization_scan_rate: 0.1 mV s^-1 in the anodic direction, with a reverse scan triggered at 0.05 mA. [Page 4, Section 2.3]
- reference_electrode: Saturated calomel electrode (SCE) [Page 4, Section 2.3]
- electrolyte_composition: 0.6 M (3.5 wt.%) NaCl. [Page 4, Section 2.3]
- aeration_status: Deaerated with N2 gas [Page 4, Section 2.3]
- corrosion_potential: Not specified in text.
- ocp_stabilization_protocol: Open circuit potential was measured for approximately 1 h [Page 4, Section 2.3]
- counter_electrode_details: Platinum mesh counter electrode [Page 4, Section 2.3]
- electrolyte_ph: Near-neutral [Page 1, Section 1.1]

## Conditioned Material
- material_identifier: Nanocrystalline Al87Ni8.7Y4.3 mb (micro-band electrode) [Page 3, Section 2.3]
- manufacturing_process: Single roller melt technique. [Page 3, Section 2.1]
- thermal_treatment_parameters: Isothermally heat treated at 150 °C for 25 h in an argon atmosphere, followed by air cooling. [Page 3, Section 2.2]
- surface_preparation_and_treatment: Mounted on end in Buehler Epoxide resin. Polished to a 0.05 µm finish in alumina suspensions. [Page 3, Section 2.3]
- exposed_surface_area: 10^-4 cm^2 [Page 5, Table 1]

### Experiment
- experimental_test_summary: Anodic potentiodynamic polarization to evaluate pitting corrosion. [Page 4, Section 2.3]
- pitting_potential: -0.133 ± 0.167 V vs. SCE (Mean at 99% confidence level) [Page 5, Table 1]
- electrolyte_temperature: Not specified in text. [Page 4, Section 2.3]
- polarization_scan_rate: 0.1 mV s^-1 in the anodic direction. [Page 4, Section 2.3]
- reference_electrode: Saturated calomel electrode (SCE) [Page 4, Section 2.3]
- electrolyte_composition: 0.6 M (3.5 wt.%) NaCl. [Page 4, Section 2.3]
- aeration_status: Deaerated with N2 gas [Page 4, Section 2.3]
- corrosion_potential: Not specified in text.
- ocp_stabilization_protocol: Open circuit potential was measured for approximately 1 h [Page 4, Section 2.3]
- counter_electrode_details: Platinum mesh counter electrode [Page 4, Section 2.3]
- electrolyte_ph: Near-neutral [Page 1, Section 1.1]

## Conditioned Material
- material_identifier: Fully crystalline Al87Ni8.7Y4.3 mb (micro-band electrode) [Page 3, Section 2.3]
- manufacturing_process: Single roller melt technique. [Page 3, Section 2.1]
- thermal_treatment_parameters: Isothermally heat treated at 550 °C for 1 h in an argon atmosphere, followed by air cooling. [Page 3, Section 2.2]
- surface_preparation_and_treatment: Mounted on end in Buehler Epoxide resin. Polished to a 0.05 µm finish in alumina suspensions. [Page 3, Section 2.3]
- exposed_surface_area: 10^-4 cm^2 [Page 5, Table 1]

### Experiment
- experimental_test_summary: Anodic potentiodynamic polarization to map localized breakdown parameters for the devitrified alloy. [Page 4, Section 2.3]
- pitting_potential: -0.143 ± 0.194 V vs. SCE (Mean at 99% confidence level) [Page 5, Table 1]
- electrolyte_temperature: Not specified in text. [Page 4, Section 2.3]
- polarization_scan_rate: 0.1 mV s^-1 in the anodic direction. [Page 4, Section 2.3]
- reference_electrode: Saturated calomel electrode (SCE) [Page 4, Section 2.3]
- electrolyte_composition: 0.6 M (3.5 wt.%) NaCl. [Page 4, Section 2.3]
- aeration_status: Deaerated with N2 gas [Page 4, Section 2.3]
- corrosion_potential: Not specified in text.
- ocp_stabilization_protocol: Open circuit potential was measured for approximately 1 h [Page 4, Section 2.3]
- counter_electrode_details: Platinum mesh counter electrode [Page 4, Section 2.3]
- electrolyte_ph: Near-neutral [Page 1, Section 1.1]

## Conditioned Material
- material_identifier: Amorphous Al87Ni8.7Y4.3 fs (free standing electrode) [Page 3, Section 2.3]
- manufacturing_process: Single roller melt technique. [Page 3, Section 2.1]
- thermal_treatment_parameters: As-spun (wholly amorphous condition). [Page 3, Section 2.1]
- surface_preparation_and_treatment: Methanol rinse only. No mechanical polishing. [Page 3, Section 2.3]
- exposed_surface_area: 10^-1 cm^2 [Page 3, Section 2.3; Page 8, Fig 8a]

### Experiment
- experimental_test_summary: Anodic potentiodynamic polarization to examine surface area defect sensitivity. [Page 4, Section 2.3]
- pitting_potential: ~ -0.275 V vs. SCE (Estimated from text and Figures 8a & 9a: mean mb value was elevated by 38 mV compared to fs) [Page 7, Section 3.2; Page 8, Fig 8a & Fig 9a]
- electrolyte_temperature: Not specified in text. [Page 4, Section 2.3]
- polarization_scan_rate: 0.1 mV s^-1 in the anodic direction. [Page 4, Section 2.3]
- reference_electrode: Saturated calomel electrode (SCE) [Page 4, Section 2.3]
- electrolyte_composition: 0.6 M (3.5 wt.%) NaCl. [Page 4, Section 2.3]
- aeration_status: Deaerated with N2 gas [Page 4, Section 2.3]
- corrosion_potential: Not specified in text.
- ocp_stabilization_protocol: Open circuit potential was measured for approximately 1 h [Page 4, Section 2.3]
- counter_electrode_details: Platinum mesh counter electrode [Page 4, Section 2.3]
- electrolyte_ph: Near-neutral [Page 1, Section 1.1]
