Repository: KevinGundlach/OntologyRefiner

File: output/epoch_1/batch_6/paper_58.md
# Base Material
- material_designation: Fe-24Cr, iron-chromium model alloy, ferritic stainless steel base [Page 1, Abstract; Page 2, Table 1].
- bulk_chemical_composition: Cr: 24.3 wt% (25.6 at%), Mo: 0.063 wt%, Si: 0.043 wt%, Mn: 0.002 wt%, C: 0.0033 wt%, S: 0.006 wt%, Fe: Balance (Data furnished by supplier) [Page 2, Table 1].
- microstructural_properties: Single phase with grain size in the millimeter range. Contains a few chromium oxide inclusions [Page 2, Experimental Method].

## Conditioned Material
- material_identifier: Fe-24Cr rotating disk electrode [Page 2, Experimental Method].
- manufacturing_process: Machined in the form of rods from which rotating disk electrodes were fabricated. The disk electrode was embedded in epoxy for polarization curve determinations [Page 2, Experimental Method].
- thermal_treatment_parameters: Heat treated at 1300°C for 58 h to homogenize the elemental concentration [Page 2, Experimental Method].
- surface_preparation_and_treatment: Mechanical polishing with SiC paper and with 1 μm alumina powder. Electrodes were washed with ethanol and doubly distilled water before being used [Page 2, Experimental Method].
- exposed_surface_area: 0.1 cm² (disk electrode of 3.57 mm diameter) [Page 2, Experimental Method].

### Experiment
- experimental_test_summary: Anodic polarization curve determination in an acid sulfate electrolyte without chloride (Electrolyte A) using a rotating disk electrode at 3000 rpm [Page 2, Experimental Method].
- pitting_potential: Not observed / Not applicable. The alloy did not pit in this solution and instead exhibited transpassive dissolution starting at ~1 V [Page 2, Experimental Method; Page 4, Figure 1].
- electrolyte_temperature: 65°C [Page 2, Experimental Method].
- polarization_scan_rate: Potential steps applied, with current measured after 400 s at each step [Page 2, Experimental Method].
- reference_electrode: Normal hydrogen electrode (NHE / SHE) [Page 2, Experimental Method; Page 4, Figure 1].
- electrolyte_composition: Electrolyte A: 0.1 M H₂SO₄ + 0.4 M Na₂SO₄ [Page 2, Experimental Method].
- aeration_status: De-aerated solutions under argon [Page 2, Experimental Method].
- corrosion_potential: Not specified in text (measurements started directly at a cathodic potential of -650 mV) [Page 2, Experimental Method].
- ocp_stabilization_protocol: Not specified in text [Page 2, Experimental Method].
- counter_electrode_details: Not specified in text.
- electrolyte_ph: Not specified in text (Acidic due to 0.1 M H₂SO₄ base) [Page 2, Experimental Method].

### Experiment
- experimental_test_summary: Anodic polarization curve determination in an acid sulfate electrolyte containing 0.12 M chloride (Electrolyte B) using a rotating disk electrode at 3000 rpm [Page 2, Experimental Method].
- pitting_potential: ~0.7 V (SHE) [Estimated from the sharp vertical current increase for Sol. B in Page 4, Figure 1]. Explicitly stated: "At the temperature of the experiments the Fe-Cr alloy... exhibited pitting in the electrolyte B." [Page 2, Experimental Method].
- electrolyte_temperature: 65°C [Page 2, Experimental Method].
- polarization_scan_rate: Potential steps applied, with current measured after 400 s at each step [Page 2, Experimental Method].
- reference_electrode: Normal hydrogen electrode (NHE / SHE) [Page 2, Experimental Method; Page 4, Figure 1].
- electrolyte_composition: Electrolyte B: 0.1 M H₂SO₄ + 0.4 M Na₂SO₄ + 0.12 M NaCl [Page 2, Experimental Method].
- aeration_status: De-aerated solutions under argon [Page 2, Experimental Method].
- corrosion_potential: Not specified in text.
- ocp_stabilization_protocol: Not specified in text.
- counter_electrode_details: Not specified in text.
- electrolyte_ph: Not specified in text (Acidic due to 0.1 M H₂SO₄ base) [Page 2, Experimental Method].

# Base Material
- material_designation: Fe-24Cr-11Mo, iron-chromium-molybdenum model alloy, ferritic stainless steel base [Page 1, Abstract; Page 2, Table 1].
- bulk_chemical_composition: Cr: 24.3 wt% (26.8 at%), Mo: 10.9 wt% (6.5 at%), Mn: 0.12 wt%, W: 0.015 wt%, C: 0.009 wt%, S: 0.005 wt%, Fe: Balance (Data from microprobe analysis) [Page 2, Table 1].
- microstructural_properties: Single phase with grain size in the millimeter range. Contains a few chromium oxide inclusions [Page 2, Experimental Method].

## Conditioned Material
- material_identifier: Fe-24Cr-11Mo rotating disk electrode [Page 2, Experimental Method].
- manufacturing_process: Machined in the form of rods from which rotating disk electrodes were fabricated. The disk electrode was embedded in epoxy for polarization curve determinations [Page 2, Experimental Method].
- thermal_treatment_parameters: Heat treated at 1300°C for 58 h to homogenize the elemental concentration [Page 2, Experimental Method].
- surface_preparation_and_treatment: Mechanical polishing with SiC paper and with 1 μm alumina powder. Electrodes were washed with ethanol and doubly distilled water before being used [Page 2, Experimental Method].
- exposed_surface_area: 0.1 cm² (disk electrode of 3.57 mm diameter) [Page 2, Experimental Method].

### Experiment
- experimental_test_summary: Anodic polarization curve determination in an acid sulfate electrolyte without chloride (Electrolyte A) using a rotating disk electrode at 3000 rpm [Page 2, Experimental Method].
- pitting_potential: Not observed / Not applicable. The alloy did not pit and showed transpassive dissolution starting at ~1 V [Page 2, Experimental Method; Page 4, Figure 1].
- electrolyte_temperature: 65°C [Page 2, Experimental Method].
- polarization_scan_rate: Potential steps applied, with current measured after 400 s at each step [Page 2, Experimental Method].
- reference_electrode: Normal hydrogen electrode (NHE / SHE) [Page 2, Experimental Method; Page 4, Figure 1].
- electrolyte_composition: Electrolyte A: 0.1 M H₂SO₄ + 0.4 M Na₂SO₄ [Page 2, Experimental Method].
- aeration_status: De-aerated solutions under argon [Page 2, Experimental Method].
- corrosion_potential: Not specified in text.
- ocp_stabilization_protocol: Not specified in text.
- counter_electrode_details: Not specified in text.
- electrolyte_ph: Not specified in text (Acidic due to 0.1 M H₂SO₄ base) [Page 2, Experimental Method].

### Experiment
- experimental_test_summary: Anodic polarization curve determination in an acid sulfate electrolyte containing 0.12 M chloride (Electrolyte B) using a rotating disk electrode at 3000 rpm [Page 2, Experimental Method].
- pitting_potential: Not observed / Not applicable ("...but not the Fe-Cr-Mo alloy exhibited pitting in the electrolyte B." Transpassive dissolution occurs at ~1 V) [Page 2, Experimental Method; Page 4, Figure 1].
- electrolyte_temperature: 65°C [Page 2, Experimental Method].
- polarization_scan_rate: Potential steps applied, with current measured after 400 s at each step [Page 2, Experimental Method].
- reference_electrode: Normal hydrogen electrode (NHE / SHE) [Page 2, Experimental Method; Page 4, Figure 1].
- electrolyte_composition: Electrolyte B: 0.1 M H₂SO₄ + 0.4 M Na₂SO₄ + 0.12 M NaCl [Page 2, Experimental Method].
- aeration_status: De-aerated solutions under argon [Page 2, Experimental Method].
- corrosion_potential: Not specified in text.
- ocp_stabilization_protocol: Not specified in text.
- counter_electrode_details: Not specified in text.
- electrolyte_ph: Not specified in text (Acidic due to 0.1 M H₂SO₄ base) [Page 2, Experimental Method].

File: output/epoch_1/batch_6/paper_60.md
# Base Material
- material_designation: Al90Fe5Gd5, Al-transition metal-rare earth (Al-TM-RE) alloy [Page 1, Experimental]
- bulk_chemical_composition: 90 at% Al, 5 at% Fe, 5 at% Gd [Page 1, Experimental]
- microstructural_properties: Completely amorphous in the as-solidified condition. When partially crystallized, contains 10-15 nm diameter fcc Al nanocrystals (>98 at% Al) embedded in an amorphous matrix. When fully microcrystalline, consists of Al-rich fcc microcrystals depleted of TM and RE, which collect in intermetallic phases. [Pages 1-2, Experimental]

## Conditioned Material
- material_identifier: Amorphous Al90Fe5Gd5 [Page 4, Table II]
- manufacturing_process: Rapid solidification by deposition of molten alloys on a cooled wheel to produce amorphous metal ribbons with cross-sectional dimensions of 0.15 by 0.002 cm. [Page 1, Experimental]
- thermal_treatment_parameters: Stored at 0°C until testing. [Page 1, Experimental]
- surface_preparation_and_treatment: Melt-spun ribbon cross sections were mounted in Buehler epoxide resin and polished to a 0.05 μm finish. [Page 2, Experimental]
- exposed_surface_area: 10^-4 cm^2 [Page 2, Experimental]

### Experiment
- experimental_test_summary: Potentiodynamic polarization in a nitrogen-purged NaCl solution to determine localized pitting (Ep) and repassivation potentials. [Page 2, Experimental]
- pitting_potential: -0.099 ± 0.093 V vs. SCE [Page 4, Table II]
- electrolyte_temperature: 25°C [Page 2, Experimental]
- polarization_scan_rate: Anodic scan at 0.1 mV/s [Page 2, Experimental]
- reference_electrode: Saturated calomel reference electrode (SCE) [Page 2, Experimental]
- electrolyte_composition: 0.6 M NaCl solution [Page 2, Experimental]
- aeration_status: Nitrogen purged [Page 2, Experimental]
- corrosion_potential: Not specified in text.
- ocp_stabilization_protocol: 1 h exposure at open-circuit potential [Page 2, Experimental]
- counter_electrode_details: Not specified in text.
- electrolyte_ph: 5.9 [Page 2, Experimental]

## Conditioned Material
- material_identifier: Nanocrystal Al90Fe5Gd5 [Page 4, Table II]
- manufacturing_process: Rapid solidification by deposition of molten alloys on a cooled wheel to produce amorphous metal ribbons. [Page 1, Experimental]
- thermal_treatment_parameters: Isothermal heat-treatment in evacuated quartz tubes at 150°C for 25 h. [Page 1, Experimental]
- surface_preparation_and_treatment: Melt-spun ribbon cross sections were mounted in Buehler epoxide resin and polished to a 0.05 μm finish. [Page 2, Experimental]
- exposed_surface_area: 10^-4 cm^2 [Page 2, Experimental]

### Experiment
- experimental_test_summary: Potentiodynamic polarization in a nitrogen-purged NaCl solution to determine localized pitting (Ep) and repassivation potentials. [Page 2, Experimental]
- pitting_potential: +0.044 ± 0.130 V vs. SCE [Page 4, Table II]
- electrolyte_temperature: 25°C [Page 2, Experimental]
- polarization_scan_rate: Anodic scan at 0.1 mV/s [Page 2, Experimental]
- reference_electrode: Saturated calomel reference electrode (SCE) [Page 2, Experimental]
- electrolyte_composition: 0.6 M NaCl solution [Page 2, Experimental]
- aeration_status: Nitrogen purged [Page 2, Experimental]
- corrosion_potential: Not specified in text.
- ocp_stabilization_protocol: 1 h exposure at open-circuit potential [Page 2, Experimental]
- counter_electrode_details: Not specified in text.
- electrolyte_ph: 5.9 [Page 2, Experimental]

## Conditioned Material
- material_identifier: Fully Crystalline Al90Fe5Gd5 [Page 4, Table II]
- manufacturing_process: Rapid solidification by deposition of molten alloys on a cooled wheel to produce amorphous metal ribbons. [Page 1, Experimental]
- thermal_treatment_parameters: Heat-treatment at 550°C for 1 h. [Page 2, Experimental]
- surface_preparation_and_treatment: Melt-spun ribbon cross sections were mounted in Buehler epoxide resin and polished to a 0.05 μm finish. [Page 2, Experimental]
- exposed_surface_area: 10^-4 cm^2 [Page 2, Experimental]

### Experiment
- experimental_test_summary: Potentiodynamic polarization in a nitrogen-purged NaCl solution to determine localized pitting (Ep) and repassivation potentials. [Page 2, Experimental]
- pitting_potential: -0.499 ± 0.163 V vs. SCE [Page 4, Table II]
- electrolyte_temperature: 25°C [Page 2, Experimental]
- polarization_scan_rate: Anodic scan at 0.1 mV/s [Page 2, Experimental]
- reference_electrode: Saturated calomel reference electrode (SCE) [Page 2, Experimental]
- electrolyte_composition: 0.6 M NaCl solution [Page 2, Experimental]
- aeration_status: Nitrogen purged [Page 2, Experimental]
- corrosion_potential: Not specified in text.
- ocp_stabilization_protocol: 1 h exposure at open-circuit potential [Page 2, Experimental]
- counter_electrode_details: Not specified in text.
- electrolyte_ph: 5.9 [Page 2, Experimental]

# Base Material
- material_designation: Al87Ni8.7Y4.3, Al-transition metal-rare earth (Al-TM-RE) alloy [Page 1, Experimental]
- bulk_chemical_composition: 87 at% Al, 8.7 at% Ni, 4.3 at% Y [Page 1, Experimental]
- microstructural_properties: Completely amorphous in the as-solidified condition. When partially crystallized, contains 10-25 nm diameter fcc Al nanocrystals embedded in an amorphous matrix. When fully microcrystalline, consists of Al-rich fcc microcrystals depleted of TM and RE, which collect in intermetallic phases. [Pages 1-2, Experimental]

## Conditioned Material
- material_identifier: Amorphous Al87Ni8.7Y4.3 [Page 4, Table II]
- manufacturing_process: Rapid solidification by deposition of molten alloys on a cooled wheel to produce amorphous metal ribbons with cross-sectional dimensions of 0.15 by 0.002 cm. [Page 1, Experimental]
- thermal_treatment_parameters: Stored at 0°C until testing. [Page 1, Experimental]
- surface_preparation_and_treatment: Melt-spun ribbon cross sections were mounted in Buehler epoxide resin and polished to a 0.05 μm finish. [Page 2, Experimental]
- exposed_surface_area: 10^-4 cm^2 [Page 2, Experimental]

### Experiment
- experimental_test_summary: Potentiodynamic polarization in a nitrogen-purged NaCl solution to determine localized pitting (Ep) and repassivation potentials. [Page 2, Experimental]
- pitting_potential: Not specified in text. [Page 4, Table II omits Ep for Al87Ni8.7Y4.3]
- electrolyte_temperature: 25°C [Page 2, Experimental]
- polarization_scan_rate: Anodic scan at 0.1 mV/s [Page 2, Experimental]
- reference_electrode: Saturated calomel reference electrode (SCE) [Page 2, Experimental]
- electrolyte_composition: 0.6 M NaCl solution [Page 2, Experimental]
- aeration_status: Nitrogen purged [Page 2, Experimental]
- corrosion_potential: Not specified in text.
- ocp_stabilization_protocol: 1 h exposure at open-circuit potential [Page 2, Experimental]
- counter_electrode_details: Not specified in text.
- electrolyte_ph: 5.9 [Page 2, Experimental]

## Conditioned Material
- material_identifier: Nanocrystal Al87Ni8.7Y4.3 [Page 4, Table II]
- manufacturing_process: Rapid solidification by deposition of molten alloys on a cooled wheel to produce amorphous metal ribbons. [Page 1, Experimental]
- thermal_treatment_parameters: Isothermal heat-treatment in evacuated quartz tubes at 150°C for 25 h. [Page 1, Experimental]
- surface_preparation_and_treatment: Melt-spun ribbon cross sections were mounted in Buehler epoxide resin and polished to a 0.05 μm finish. [Page 2, Experimental]
- exposed_surface_area: 10^-4 cm^2 [Page 2, Experimental]

### Experiment
- experimental_test_summary: Potentiodynamic polarization in a nitrogen-purged NaCl solution to determine localized pitting (Ep) and repassivation potentials. [Page 2, Experimental]
- pitting_potential: Not specified in text. [Page 4, Table II omits Ep for Al87Ni8.7Y4.3]
- electrolyte_temperature: 25°C [Page 2, Experimental]
- polarization_scan_rate: Anodic scan at 0.1 mV/s [Page 2, Experimental]
- reference_electrode: Saturated calomel reference electrode (SCE) [Page 2, Experimental]
- electrolyte_composition: 0.6 M NaCl solution [Page 2, Experimental]
- aeration_status: Nitrogen purged [Page 2, Experimental]
- corrosion_potential: Not specified in text.
- ocp_stabilization_protocol: 1 h exposure at open-circuit potential [Page 2, Experimental]
- counter_electrode_details: Not specified in text.
- electrolyte_ph: 5.9 [Page 2, Experimental]

## Conditioned Material
- material_identifier: Fully Crystalline Al87Ni8.7Y4.3 [Page 4, Table II]
- manufacturing_process: Rapid solidification by deposition of molten alloys on a cooled wheel to produce amorphous metal ribbons. [Page 1, Experimental]
- thermal_treatment_parameters: Heat-treatment at 550°C for 1 h. [Page 2, Experimental]
- surface_preparation_and_treatment: Melt-spun ribbon cross sections were mounted in Buehler epoxide resin and polished to a 0.05 μm finish. [Page 2, Experimental]
- exposed_surface_area: 10^-4 cm^2 [Page 2, Experimental]

### Experiment
- experimental_test_summary: Potentiodynamic polarization in a nitrogen-purged NaCl solution to determine localized pitting (Ep) and repassivation potentials. [Page 2, Experimental]
- pitting_potential: Not specified in text. [Page 4, Table II omits Ep for Al87Ni8.7Y4.3]
- electrolyte_temperature: 25°C [Page 2, Experimental]
- polarization_scan_rate: Anodic scan at 0.1 mV/s [Page 2, Experimental]
- reference_electrode: Saturated calomel reference electrode (SCE) [Page 2, Experimental]
- electrolyte_composition: 0.6 M NaCl solution [Page 2, Experimental]
- aeration_status: Nitrogen purged [Page 2, Experimental]
- corrosion_potential: Not specified in text.
- ocp_stabilization_protocol: 1 h exposure at open-circuit potential [Page 2, Experimental]
- counter_electrode_details: Not specified in text.
- electrolyte_ph: 5.9 [Page 2, Experimental]

# Base Material
- material_designation: Pure Al, High purity Al [Page 2, Experimental]
- bulk_chemical_composition: 99.999% Al [Page 2, Experimental]
- microstructural_properties: Polycrystalline, as-drawn grain diameter of 10-100 μm. [Page 2, Experimental]

## Conditioned Material
- material_identifier: Pure Al [Page 4, Table II]
- manufacturing_process: As-drawn foil. [Page 2, Experimental]
- thermal_treatment_parameters: Not specified in text.
- surface_preparation_and_treatment: Foil cross sections mounted in Buehler epoxide resin and polished to a 0.05 μm finish. [Page 2, Experimental]
- exposed_surface_area: 10^-4 cm^2 [Page 2, Experimental]

### Experiment
- experimental_test_summary: Potentiodynamic polarization in a nitrogen-purged NaCl solution to determine localized pitting (Ep) and repassivation potentials. [Page 2, Experimental]
- pitting_potential: -0.376 ± 0.113 V vs. SCE [Page 4, Table II]
- electrolyte_temperature: 25°C [Page 2, Experimental]
- polarization_scan_rate: Anodic scan at 0.1 mV/s [Page 2, Experimental]
- reference_electrode: Saturated calomel reference electrode (SCE) [Page 2, Experimental]
- electrolyte_composition: 0.6 M NaCl solution [Page 2, Experimental]
- aeration_status: Nitrogen purged [Page 2, Experimental]
- corrosion_potential: Not specified in text.
- ocp_stabilization_protocol: 1 h exposure at open-circuit potential [Page 2, Experimental]
- counter_electrode_details: Not specified in text.
- electrolyte_ph: 5.9 [Page 2, Experimental]

## Conditioned Material
- material_identifier: Pure Al (Larger surface area) [Page 4, Table II footnote a]
- manufacturing_process: As-drawn foil. [Page 2, Experimental]
- thermal_treatment_parameters: Not specified in text.
- surface_preparation_and_treatment: Not specified in text.
- exposed_surface_area: 10^-1 cm^2 [Page 4, Table II footnote a]

### Experiment
- experimental_test_summary: Potentiodynamic polarization in a nitrogen-purged NaCl solution to determine localized pitting (Ep) and repassivation potentials. [Page 2, Experimental]
- pitting_potential: -0.649 ± 0.034 V vs. SCE [Page 4, Table II footnote a]
- electrolyte_temperature: 25°C [Page 2, Experimental]
- polarization_scan_rate: Anodic scan at 0.1 mV/s [Page 2, Experimental]
- reference_electrode: Saturated calomel reference electrode (SCE) [Page 2, Experimental]
- electrolyte_composition: 0.6 M NaCl solution [Page 2, Experimental]
- aeration_status: Nitrogen purged [Page 2, Experimental]
- corrosion_potential: Not specified in text.
- ocp_stabilization_protocol: 1 h exposure at open-circuit potential [Page 2, Experimental]
- counter_electrode_details: Not specified in text.
- electrolyte_ph: 5.9 [Page 2, Experimental]

File: output/epoch_1/batch_6/paper_63.md
# Base Material
- material_designation: Fe-19Cr-9Ni stainless steel [Page 1, Abstract; Page 2, Experimental Method]
- bulk_chemical_composition: Cr: 19.2 wt%, Ni: 9.0 wt%, C: <0.05 wt%, N: <0.002 wt%, S: <0.025 wt%, Fe: balance [Page 3, Table 1]
- microstructural_properties: Not specified in text.

## Conditioned Material
- material_identifier: Fe-19Cr-9Ni (Annealed)
- manufacturing_process: Not specified in text.
- thermal_treatment_parameters: Sealed in a pre-evacuated quartz tube and annealed at 1100°C for 3 h followed by a water quench, carried out by breaking the quartz tube under water. [Page 2, Experimental Method]
- surface_preparation_and_treatment: Mechanically polished up the grades from 600 grit to a 0.25 µm diamond polish finish. Cathodically polarized at -1.150 V(SCE) for 15 min to reduce the polish-formed film. [Page 2 & 3, Experimental Method]
- exposed_surface_area: Not explicitly specified in text (overall sample dimensions were 7 × 10 × 1 mm). [Page 2, Experimental Method]

### Experiment
- experimental_test_summary: Potentiodynamic anodic polarization testing to evaluate passivity and pitting behavior in a base chloride solution. [Page 3, Experimental Method; Page 5, Table 2]
- pitting_potential: -50 mV (SCE) [Page 5, Table 2]
- electrolyte_temperature: Room temperature [Page 5, Section: Mo 3d5/2 spectra]
- polarization_scan_rate: 1 mV s⁻¹ [Page 3, Experimental Method]
- reference_electrode: Saturated calomel electrode (SCE) [Page 2, Experimental Method]
- electrolyte_composition: 0.3 M NaCl [Page 3, Experimental Method; Page 5, Table 2]
- aeration_status: De-aerated by purging with argon for 2 h. [Page 2, Experimental Method; Page 4, Fig. 1 caption] *(Note: Table 2 caption contains a likely OCR/typographical error stating "aerated", but the experimental method and Figure 1 explicitly state de-aerated conditions).*
- corrosion_potential: -792 mV (SCE) [Page 5, Table 2]
- ocp_stabilization_protocol: Cathodically polarized at -1.150 V(SCE) for 15 min, followed by stabilization at the open circuit potential (exact duration of OCP rest not specified). [Page 3, Experimental Method]
- counter_electrode_details: Not specified in text (Testing performed in a "conventional Greene cell"). [Page 2, Experimental Method]
- electrolyte_ph: 5.4 [Page 3, Experimental Method; Page 5, Table 2]

### Experiment
- experimental_test_summary: Potentiodynamic anodic polarization testing in a chloride solution adjusted to a higher pH to isolate the effect of pH change versus molybdate addition. [Page 3, Experimental Method; Page 5, Table 2]
- pitting_potential: 525 mV (SCE) [Page 5, Table 2]
- electrolyte_temperature: Room temperature [Page 5, Section: Mo 3d5/2 spectra]
- polarization_scan_rate: 1 mV s⁻¹ [Page 3, Experimental Method]
- reference_electrode: Saturated calomel electrode (SCE) [Page 2, Experimental Method]
- electrolyte_composition: 0.3 M NaCl adjusted with 0.1 M NaOH [Page 3, Experimental Method; Page 5, Table 2]
- aeration_status: De-aerated by purging with argon for 2 h. [Page 2, Experimental Method; Page 4, Fig. 1 caption]
- corrosion_potential: -843 mV (SCE) [Page 5, Table 2]
- ocp_stabilization_protocol: Cathodically polarized at -1.150 V(SCE) for 15 min, followed by stabilization at the open circuit potential where the solution was adjusted with NaOH. [Page 3, Experimental Method]
- counter_electrode_details: Not specified in text (Testing performed in a "conventional Greene cell"). [Page 2, Experimental Method]
- electrolyte_ph: 9.0 [Page 3, Experimental Method; Page 5, Table 2]

### Experiment
- experimental_test_summary: Potentiodynamic anodic polarization testing in a chloride solution doped with aqueous molybdate acting as a corrosion inhibitor. [Page 3, Experimental Method; Page 5, Table 2]
- pitting_potential: Not specified in text / No pitting observed prior to transpassive breakdown (Transpassive potential E_trans reported as 838 mV). [Page 5, Table 2]
- electrolyte_temperature: Room temperature [Page 5, Section: Mo 3d5/2 spectra]
- polarization_scan_rate: 1 mV s⁻¹ [Page 3, Experimental Method]
- reference_electrode: Saturated calomel electrode (SCE) [Page 2, Experimental Method]
- electrolyte_composition: 0.3 M NaCl + 0.16 M Na₂MoO₄ [Page 3, Experimental Method; Page 5, Table 2]
- aeration_status: De-aerated by purging with argon for 2 h. [Page 2, Experimental Method; Page 4, Fig. 1 caption]
- corrosion_potential: -863 mV (SCE) [Page 5, Table 2]
- ocp_stabilization_protocol: Cathodically polarized at -1.150 V(SCE) for 15 min, followed by stabilization at the open circuit potential where the solution was adjusted with Na₂MoO₄ to the appropriate concentration. [Page 3, Experimental Method]
- counter_electrode_details: Not specified in text (Testing performed in a "conventional Greene cell"). [Page 2, Experimental Method]
- electrolyte_ph: 9.0 [Page 3, Experimental Method; Page 5, Table 2]

File: output/epoch_1/batch_6/paper_66.md
# Base Material
- material_designation: 18Cr-5Ni-0.03Mn Stainless Steel, martensitic-ferritic [Page 1, Table 1; Page 1, Col 2]
- bulk_chemical_composition: Mn: 0.03%, C: 0.0075%, Si: 0.23%, P: 0.034%, S: 0.014%, Cr: 17.2%, Ni: 5.51%, N: 0.066% (wt%) [Page 1, Table 1]
- microstructural_properties: Martensite with some inclusions of delta-ferrite, mostly located at boundaries of the original austenite grains. Contains small particles of a foreign phase identified by electron probe analysis as carbides (presumably Me23C6). [Page 1, Col 2; Page 2, Col 1]

## Conditioned Material
- material_identifier: As-received / Hot forged 18Cr-5Ni-0.03Mn
- manufacturing_process: Supplied by the Institute of Iron Metallurgy (Gliwice, Poland) in the form of hot forged rods, 18 mm in diameter. [Page 1, Col 1-2]
- thermal_treatment_parameters: None applied; tested in the as-received (hot forged) condition. [Page 1, Col 2]
- surface_preparation_and_treatment: Specimens were cut from rods and mounted in epoxy resin. The exposed surface was coarse-ground with silicon-carbide papers and then fine-ground with alumina paste. [Page 1, Col 2]
- exposed_surface_area: ~0.8 cm² [Page 1, Col 2]

### Experiment
- experimental_test_summary: Potentiokinetic anodic polarization measurements conducted step-by-step to evaluate pitting susceptibility. [Page 1, Col 2]
- pitting_potential: ~700 mV_H (Estimated from open circle) [Page 3, Figure 5]
- electrolyte_temperature: 25 C [Page 1, Col 2]
- polarization_scan_rate: Step-by-step using a rate of 50 mV per 30 seconds. [Page 1, Col 2]
- reference_electrode: Not explicitly specified in text; graphs indicate E_H / mV_H, implying the Hydrogen scale. [Page 3, Figure 5]
- electrolyte_composition: 0.1N H2SO4 + 0.1N NaCl [Page 1, Col 2; Page 3, Figure 5]
- aeration_status: Not specified in text.
- corrosion_potential: Not specified in text.
- ocp_stabilization_protocol: Not specified in text.
- counter_electrode_details: Not specified in text.
- electrolyte_ph: Not specified in text.

### Experiment
- experimental_test_summary: Potentiokinetic anodic polarization measurements conducted step-by-step to evaluate pitting susceptibility. [Page 1, Col 2]
- pitting_potential: Not observed up to ~1090 mV_H prior to transpassive behavior (Estimated from open triangle) [Page 3, Figure 5]
- electrolyte_temperature: 25 C [Page 1, Col 2]
- polarization_scan_rate: Step-by-step using a rate of 50 mV per 30 seconds. [Page 1, Col 2]
- reference_electrode: Not explicitly specified in text; graphs indicate E_H / mV_H, implying the Hydrogen scale. [Page 3, Figure 5]
- electrolyte_composition: 0.1N H2SO4 + 0.05N NaCl [Page 1, Col 2; Page 3, Figure 5]
- aeration_status: Not specified in text.
- corrosion_potential: Not specified in text.
- ocp_stabilization_protocol: Not specified in text.
- counter_electrode_details: Not specified in text.
- electrolyte_ph: Not specified in text.

### Experiment
- experimental_test_summary: Potentiokinetic anodic polarization measurements conducted step-by-step to evaluate pitting susceptibility. [Page 1, Col 2]
- pitting_potential: Not observed up to ~1180 mV_H prior to transpassive behavior (Estimated from open square with "no pitting" arrow) [Page 3, Figure 5]
- electrolyte_temperature: 25 C [Page 1, Col 2]
- polarization_scan_rate: Step-by-step using a rate of 50 mV per 30 seconds. [Page 1, Col 2]
- reference_electrode: Not explicitly specified in text; graphs indicate E_H / mV_H, implying the Hydrogen scale. [Page 3, Figure 5]
- electrolyte_composition: 0.1N H2SO4 + 0.01N NaCl [Page 1, Col 2; Page 3, Figure 5]
- aeration_status: Not specified in text.
- corrosion_potential: Not specified in text.
- ocp_stabilization_protocol: Not specified in text.
- counter_electrode_details: Not specified in text.
- electrolyte_ph: Not specified in text.

## Conditioned Material
- material_identifier: Quenched 18Cr-5Ni-0.03Mn (1 hour at 1050 C)
- manufacturing_process: Specimen cut from supplied hot forged rods. [Page 1, Col 1-2]
- thermal_treatment_parameters: Heated for 1 hour in air at 1050 C, followed by quenching in water. [Page 1, Col 2]
- surface_preparation_and_treatment: Specimens were mounted in epoxy resin. The exposed surface was coarse-ground with silicon-carbide papers and then fine-ground with alumina paste. [Page 1, Col 2]
- exposed_surface_area: ~0.8 cm² [Page 1, Col 2]

### Experiment
- experimental_test_summary: Potentiokinetic anodic polarization measurements conducted step-by-step to evaluate pitting susceptibility. [Page 1, Col 2]
- pitting_potential: ~750 mV_H (Estimated from solid circle) [Page 3, Figure 5]
- electrolyte_temperature: 25 C [Page 1, Col 2]
- polarization_scan_rate: Step-by-step using a rate of 50 mV per 30 seconds. [Page 1, Col 2]
- reference_electrode: Not explicitly specified in text; graphs indicate E_H / mV_H, implying the Hydrogen scale. [Page 3, Figure 5]
- electrolyte_composition: 0.1N H2SO4 + 0.1N NaCl [Page 1, Col 2; Page 3, Figure 5]
- aeration_status: Not specified in text.
- corrosion_potential: Not specified in text.
- ocp_stabilization_protocol: Not specified in text.
- counter_electrode_details: Not specified in text.
- electrolyte_ph: Not specified in text.

### Experiment
- experimental_test_summary: Potentiokinetic anodic polarization measurements conducted step-by-step to evaluate pitting susceptibility. [Page 1, Col 2]
- pitting_potential: Not observed up to ~1100 mV_H prior to transpassive behavior (Estimated from solid triangle with "no pitting" arrow) [Page 3, Figure 5]
- electrolyte_temperature: 25 C [Page 1, Col 2]
- polarization_scan_rate: Step-by-step using a rate of 50 mV per 30 seconds. [Page 1, Col 2]
- reference_electrode: Not explicitly specified in text; graphs indicate E_H / mV_H, implying the Hydrogen scale. [Page 3, Figure 5]
- electrolyte_composition: 0.1N H2SO4 + 0.05N NaCl [Page 1, Col 2; Page 3, Figure 5]
- aeration_status: Not specified in text.
- corrosion_potential: Not specified in text.
- ocp_stabilization_protocol: Not specified in text.
- counter_electrode_details: Not specified in text.
- electrolyte_ph: Not specified in text.

### Experiment
- experimental_test_summary: Potentiokinetic anodic polarization measurements conducted step-by-step to evaluate pitting susceptibility. [Page 1, Col 2]
- pitting_potential: Not observed up to ~1180 mV_H prior to transpassive behavior (Estimated from solid square with "no pitting" arrow) [Page 3, Figure 5]
- electrolyte_temperature: 25 C [Page 1, Col 2]
- polarization_scan_rate: Step-by-step using a rate of 50 mV per 30 seconds. [Page 1, Col 2]
- reference_electrode: Not explicitly specified in text; graphs indicate E_H / mV_H, implying the Hydrogen scale. [Page 3, Figure 5]
- electrolyte_composition: 0.1N H2SO4 + 0.01N NaCl [Page 1, Col 2; Page 3, Figure 5]
- aeration_status: Not specified in text.
- corrosion_potential: Not specified in text.
- ocp_stabilization_protocol: Not specified in text.
- counter_electrode_details: Not specified in text.
- electrolyte_ph: Not specified in text.

# Base Material
- material_designation: 18Cr-5Ni-5.7Mn Stainless Steel, ferritic-austenitic [Page 1, Table 1; Page 2, Col 1]
- bulk_chemical_composition: Mn: 5.7%, C: 0.0190%, Si: 0.27%, P: 0.029%, S: 0.014%, Cr: 17.4%, Ni: 5.47%, N: 0.061% (wt%) [Page 1, Table 1]
- microstructural_properties: Austenite and ferrite (delta-phase) with no traces of alpha-phase. Includes enrichment of the ferrite phase in Cr, and impoverishment in Fe, Ni, and Mn. Small particles of carbides (presumably Me23C6) were present. [Page 1, Col 2; Page 2, Col 1]

## Conditioned Material
- material_identifier: As-received / Hot forged 18Cr-5Ni-5.7Mn
- manufacturing_process: Supplied by the Institute of Iron Metallurgy (Gliwice, Poland) as hot forged rods. [Page 1, Col 1-2]
- thermal_treatment_parameters: None applied; tested in the as-received (hot forged) condition. [Page 1, Col 2]
- surface_preparation_and_treatment: Mounted in epoxy resin, coarse-ground with silicon-carbide papers and fine-ground with alumina paste. [Page 1, Col 2]
- exposed_surface_area: ~0.8 cm² [Page 1, Col 2]

### Experiment
- experimental_test_summary: Potentiokinetic anodic polarization to determine critical potentials in acidic chlorides. [Page 1, Col 2]
- pitting_potential: ~100 mV_H (Estimated from open circle) [Page 3, Figure 5]
- electrolyte_temperature: 25 C [Page 1, Col 2]
- polarization_scan_rate: Step-by-step, 50 mV per 30 seconds. [Page 1, Col 2]
- reference_electrode: Not explicitly specified in text; graphs indicate E_H / mV_H. [Page 3, Figure 5]
- electrolyte_composition: 0.1N H2SO4 + 0.1N NaCl [Page 1, Col 2; Page 3, Figure 5]
- aeration_status: Not specified in text.
- corrosion_potential: Not specified in text.
- ocp_stabilization_protocol: Not specified in text.
- counter_electrode_details: Not specified in text.
- electrolyte_ph: Not specified in text.

### Experiment
- experimental_test_summary: Potentiokinetic anodic polarization to determine critical potentials in acidic chlorides. [Page 1, Col 2]
- pitting_potential: ~600 mV_H (Estimated from open triangle) [Page 3, Figure 5]
- electrolyte_temperature: 25 C [Page 1, Col 2]
- polarization_scan_rate: Step-by-step, 50 mV per 30 seconds. [Page 1, Col 2]
- reference_electrode: Not explicitly specified in text; graphs indicate E_H / mV_H. [Page 3, Figure 5]
- electrolyte_composition: 0.1N H2SO4 + 0.05N NaCl [Page 1, Col 2; Page 3, Figure 5]
- aeration_status: Not specified in text.
- corrosion_potential: Not specified in text.
- ocp_stabilization_protocol: Not specified in text.
- counter_electrode_details: Not specified in text.
- electrolyte_ph: Not specified in text.

### Experiment
- experimental_test_summary: Potentiokinetic anodic polarization to determine critical potentials in acidic chlorides. [Page 1, Col 2]
- pitting_potential: Not observed up to ~1180 mV_H (Estimated from open square with "no pitting" arrow) [Page 3, Figure 5]
- electrolyte_temperature: 25 C [Page 1, Col 2]
- polarization_scan_rate: Step-by-step, 50 mV per 30 seconds. [Page 1, Col 2]
- reference_electrode: Not explicitly specified in text; graphs indicate E_H / mV_H. [Page 3, Figure 5]
- electrolyte_composition: 0.1N H2SO4 + 0.01N NaCl [Page 1, Col 2; Page 3, Figure 5]
- aeration_status: Not specified in text.
- corrosion_potential: Not specified in text.
- ocp_stabilization_protocol: Not specified in text.
- counter_electrode_details: Not specified in text.
- electrolyte_ph: Not specified in text.

## Conditioned Material
- material_identifier: Quenched 18Cr-5Ni-5.7Mn (1 hour at 1050 C)
- manufacturing_process: Specimen cut from supplied hot forged rods. [Page 1, Col 1-2]
- thermal_treatment_parameters: Heated for 1 hour in air at 1050 C, then quenched in water. Quenching induced homogenization of delta and gamma-phases. [Page 1, Col 2; Page 2, Col 1]
- surface_preparation_and_treatment: Mounted in epoxy resin, coarse-ground with silicon-carbide papers and fine-ground with alumina paste. [Page 1, Col 2]
- exposed_surface_area: ~0.8 cm² [Page 1, Col 2]

### Experiment
- experimental_test_summary: Potentiokinetic anodic polarization to determine critical potentials in acidic chlorides. [Page 1, Col 2]
- pitting_potential: ~100 mV_H (Estimated from solid circle) [Page 3, Figure 5]
- electrolyte_temperature: 25 C [Page 1, Col 2]
- polarization_scan_rate: Step-by-step, 50 mV per 30 seconds. [Page 1, Col 2]
- reference_electrode: Not explicitly specified in text; graphs indicate E_H / mV_H. [Page 3, Figure 5]
- electrolyte_composition: 0.1N H2SO4 + 0.1N NaCl [Page 1, Col 2; Page 3, Figure 5]
- aeration_status: Not specified in text.
- corrosion_potential: Not specified in text.
- ocp_stabilization_protocol: Not specified in text.
- counter_electrode_details: Not specified in text.
- electrolyte_ph: Not specified in text.

### Experiment
- experimental_test_summary: Potentiokinetic anodic polarization to determine critical potentials in acidic chlorides. [Page 1, Col 2]
- pitting_potential: ~600 mV_H (Estimated from solid triangle) [Page 3, Figure 5]
- electrolyte_temperature: 25 C [Page 1, Col 2]
- polarization_scan_rate: Step-by-step, 50 mV per 30 seconds. [Page 1, Col 2]
- reference_electrode: Not explicitly specified in text; graphs indicate E_H / mV_H. [Page 3, Figure 5]
- electrolyte_composition: 0.1N H2SO4 + 0.05N NaCl [Page 1, Col 2; Page 3, Figure 5]
- aeration_status: Not specified in text.
- corrosion_potential: Not specified in text.
- ocp_stabilization_protocol: Not specified in text.
- counter_electrode_details: Not specified in text.
- electrolyte_ph: Not specified in text.

### Experiment
- experimental_test_summary: Potentiokinetic anodic polarization to determine critical potentials in acidic chlorides. [Page 1, Col 2]
- pitting_potential: Not observed up to ~1180 mV_H (Estimated from solid square with "no pitting" arrow) [Page 3, Figure 5]
- electrolyte_temperature: 25 C [Page 1, Col 2]
- polarization_scan_rate: Step-by-step, 50 mV per 30 seconds. [Page 1, Col 2]
- reference_electrode: Not explicitly specified in text; graphs indicate E_H / mV_H. [Page 3, Figure 5]
- electrolyte_composition: 0.1N H2SO4 + 0.01N NaCl [Page 1, Col 2; Page 3, Figure 5]
- aeration_status: Not specified in text.
- corrosion_potential: Not specified in text.
- ocp_stabilization_protocol: Not specified in text.
- counter_electrode_details: Not specified in text.
- electrolyte_ph: Not specified in text.

# Base Material
- material_designation: 18Cr-5Ni-9.6Mn Stainless Steel, ferritic-austenitic [Page 1, Table 1]
- bulk_chemical_composition: Mn: 9.6%, C: 0.013%, Si: 0.57%, P: 0.031%, S: 0.014%, Cr: 17.6%, Ni: 5.52%, N: 0.049% (wt%) [Page 1, Table 1]
- microstructural_properties: Contains austenite and ferrite with carbide particles (presumably Me23C6). [Page 1, Col 2; Page 2, Col 1]

## Conditioned Material
- material_identifier: As-received / Hot forged 18Cr-5Ni-9.6Mn
- manufacturing_process: Hot forged rods. [Page 1, Col 1-2]
- thermal_treatment_parameters: Tested in the as-received (hot forged) condition. [Page 1, Col 2]
- surface_preparation_and_treatment: Mounted in epoxy, coarse/fine ground. [Page 1, Col 2]
- exposed_surface_area: ~0.8 cm² [Page 1, Col 2]

### Experiment
- experimental_test_summary: Potentiokinetic anodic polarization measurements. [Page 1, Col 2]
- pitting_potential: ~80 mV_H (Estimated from open circle) [Page 3, Figure 5]
- electrolyte_temperature: 25 C [Page 1, Col 2]
- polarization_scan_rate: 50 mV per 30 seconds. [Page 1, Col 2]
- reference_electrode: E_H / mV_H. [Page 3, Figure 5]
- electrolyte_composition: 0.1N H2SO4 + 0.1N NaCl [Page 1, Col 2; Page 3, Figure 5]
- aeration_status: Not specified in text.
- corrosion_potential: Not specified in text.
- ocp_stabilization_protocol: Not specified in text.
- counter_electrode_details: Not specified in text.
- electrolyte_ph: Not specified in text.

### Experiment
- experimental_test_summary: Potentiokinetic anodic polarization measurements. [Page 1, Col 2]
- pitting_potential: ~500 mV_H (Estimated from open triangle) [Page 3, Figure 5]
- electrolyte_temperature: 25 C [Page 1, Col 2]
- polarization_scan_rate: 50 mV per 30 seconds. [Page 1, Col 2]
- reference_electrode: E_H / mV_H. [Page 3, Figure 5]
- electrolyte_composition: 0.1N H2SO4 + 0.05N NaCl [Page 1, Col 2; Page 3, Figure 5]
- aeration_status: Not specified in text.
- corrosion_potential: Not specified in text.
- ocp_stabilization_protocol: Not specified in text.
- counter_electrode_details: Not specified in text.
- electrolyte_ph: Not specified in text.

## Conditioned Material
- material_identifier: Quenched 18Cr-5Ni-9.6Mn (1 hour at 1050 C)
- manufacturing_process: Specimen cut from forged rods. [Page 1, Col 1-2]
- thermal_treatment_parameters: Heated 1 hour in air at 1050 C, quenched in water. [Page 1, Col 2]
- surface_preparation_and_treatment: Mounted in epoxy, coarse/fine ground. [Page 1, Col 2]
- exposed_surface_area: ~0.8 cm² [Page 1, Col 2]

### Experiment
- experimental_test_summary: Potentiokinetic anodic polarization measurements. [Page 1, Col 2]
- pitting_potential: ~80 mV_H (Estimated from solid circle) [Page 3, Figure 5]
- electrolyte_temperature: 25 C [Page 1, Col 2]
- polarization_scan_rate: 50 mV per 30 seconds. [Page 1, Col 2]
- reference_electrode: E_H / mV_H. [Page 3, Figure 5]
- electrolyte_composition: 0.1N H2SO4 + 0.1N NaCl [Page 1, Col 2; Page 3, Figure 5]
- aeration_status: Not specified in text.
- corrosion_potential: Not specified in text.
- ocp_stabilization_protocol: Not specified in text.
- counter_electrode_details: Not specified in text.
- electrolyte_ph: Not specified in text.

### Experiment
- experimental_test_summary: Potentiokinetic anodic polarization measurements. [Page 1, Col 2]
- pitting_potential: ~500 mV_H (Estimated from solid triangle) [Page 3, Figure 5]
- electrolyte_temperature: 25 C [Page 1, Col 2]
- polarization_scan_rate: 50 mV per 30 seconds. [Page 1, Col 2]
- reference_electrode: E_H / mV_H. [Page 3, Figure 5]
- electrolyte_composition: 0.1N H2SO4 + 0.05N NaCl [Page 1, Col 2; Page 3, Figure 5]
- aeration_status: Not specified in text.
- corrosion_potential: Not specified in text.
- ocp_stabilization_protocol: Not specified in text.
- counter_electrode_details: Not specified in text.
- electrolyte_ph: Not specified in text.

# Base Material
- material_designation: 18Cr-5Ni-10.0Mn Stainless Steel, ferritic-austenitic [Page 1, Table 1; Page 3, Col 2]
- bulk_chemical_composition: Mn: 10.0%, C: n.d., Si: 0.50%, P: 0.027%, S: 0.017%, Cr: 17.5%, Ni: 5.69%, N: 0.019% (wt%) [Page 1, Table 1]
- microstructural_properties: Austenite and ferrite. Contained considerably more delta-ferrite phase than the 9.6% Mn alloy. Small particles of carbides (presumably Me23C6). [Page 1, Col 2; Page 3, Col 2]

## Conditioned Material
- material_identifier: As-received / Hot forged 18Cr-5Ni-10.0Mn
- manufacturing_process: Hot forged rods. [Page 1, Col 1-2]
- thermal_treatment_parameters: None applied; tested as-received. [Page 1, Col 2]
- surface_preparation_and_treatment: Mounted in epoxy, coarse/fine ground. [Page 1, Col 2]
- exposed_surface_area: ~0.8 cm² [Page 1, Col 2]

### Experiment
- experimental_test_summary: Potentiokinetic anodic polarization measurements. [Page 1, Col 2]
- pitting_potential: ~80 mV_H (Estimated from open circle) [Page 3, Figure 5]
- electrolyte_temperature: 25 C [Page 1, Col 2]
- polarization_scan_rate: 50 mV per 30 seconds. [Page 1, Col 2]
- reference_electrode: E_H / mV_H. [Page 3, Figure 5]
- electrolyte_composition: 0.1N H2SO4 + 0.1N NaCl [Page 1, Col 2; Page 3, Figure 5]
- aeration_status: Not specified in text.
- corrosion_potential: Not specified in text.
- ocp_stabilization_protocol: Not specified in text.
- counter_electrode_details: Not specified in text.
- electrolyte_ph: Not specified in text.

### Experiment
- experimental_test_summary: Potentiokinetic anodic polarization measurements. [Page 1, Col 2]
- pitting_potential: ~550 mV_H (Estimated from open triangle in Fig 5; corroborated by Fig 2 forged curve) [Page 2, Figure 2; Page 3, Figure 5]
- electrolyte_temperature: 25 C [Page 1, Col 2]
- polarization_scan_rate: 50 mV per 30 seconds. [Page 1, Col 2]
- reference_electrode: E_H / mV_H. [Page 3, Figure 5]
- electrolyte_composition: 0.1N H2SO4 + 0.05N NaCl [Page 1, Col 2; Page 3, Figure 5]
- aeration_status: Not specified in text.
- corrosion_potential: Not specified in text.
- ocp_stabilization_protocol: Not specified in text.
- counter_electrode_details: Not specified in text.
- electrolyte_ph: Not specified in text.

## Conditioned Material
- material_identifier: Quenched 18Cr-5Ni-10.0Mn (1 hour at 1050 C)
- manufacturing_process: Specimen cut from forged rods. [Page 1, Col 1-2]
- thermal_treatment_parameters: Heated 1 hour in air at 1050 C, quenched in water. [Page 1, Col 2]
- surface_preparation_and_treatment: Mounted in epoxy, coarse/fine ground. [Page 1, Col 2]
- exposed_surface_area: ~0.8 cm² [Page 1, Col 2]

### Experiment
- experimental_test_summary: Potentiokinetic anodic polarization measurements. [Page 1, Col 2]
- pitting_potential: ~80 mV_H (Estimated from solid circle) [Page 3, Figure 5]
- electrolyte_temperature: 25 C [Page 1, Col 2]
- polarization_scan_rate: 50 mV per 30 seconds. [Page 1, Col 2]
- reference_electrode: E_H / mV_H. [Page 3, Figure 5]
- electrolyte_composition: 0.1N H2SO4 + 0.1N NaCl [Page 1, Col 2; Page 3, Figure 5]
- aeration_status: Not specified in text.
- corrosion_potential: Not specified in text.
- ocp_stabilization_protocol: Not specified in text.
- counter_electrode_details: Not specified in text.
- electrolyte_ph: Not specified in text.

### Experiment
- experimental_test_summary: Potentiokinetic anodic polarization measurements. [Page 1, Col 2]
- pitting_potential: 500 mV_H (Extracted from solid triangle in Fig 5; corroborated by Fig 2 1h 1050C curve) [Page 2, Figure 2; Page 3, Figure 5]
- electrolyte_temperature: 25 C [Page 1, Col 2]
- polarization_scan_rate: 50 mV per 30 seconds. [Page 1, Col 2]
- reference_electrode: E_H / mV_H. [Page 3, Figure 5]
- electrolyte_composition: 0.1N H2SO4 + 0.05N NaCl [Page 1, Col 2; Page 3, Figure 5]
- aeration_status: Not specified in text.
- corrosion_potential: Not specified in text.
- ocp_stabilization_protocol: Not specified in text.
- counter_electrode_details: Not specified in text.
- electrolyte_ph: Not specified in text.

## Conditioned Material
- material_identifier: Quenched 18Cr-5Ni-10.0Mn (0.5 hour at 1050 C)
- manufacturing_process: Specimen cut from forged rods. [Page 1, Col 1-2]
- thermal_treatment_parameters: Heated 0.5 hour in air at 1050 C, quenched in water. [Page 1, Col 2]
- surface_preparation_and_treatment: Mounted in epoxy, coarse/fine ground. [Page 1, Col 2]
- exposed_surface_area: ~0.8 cm² [Page 1, Col 2]

### Experiment
- experimental_test_summary: Potentiokinetic anodic polarization measurements. [Page 1, Col 2]
- pitting_potential: ~550 mV_H (Estimated breakdown potential from polarization curve open squares) [Page 2, Figure 2]
- electrolyte_temperature: 25 C [Page 1, Col 2]
- polarization_scan_rate: 50 mV per 30 seconds. [Page 1, Col 2]
- reference_electrode: E_H / mV_H. [Page 2, Figure 2]
- electrolyte_composition: 0.1N H2SO4 + 0.05N NaCl [Page 2, Figure 2]
- aeration_status: Not specified in text.
- corrosion_potential: Not specified in text.
- ocp_stabilization_protocol: Not specified in text.
- counter_electrode_details: Not specified in text.
- electrolyte_ph: Not specified in text.

## Conditioned Material
- material_identifier: Quenched 18Cr-5Ni-10.0Mn (0.5 hour at 950 C)
- manufacturing_process: Specimen cut from forged rods. [Page 1, Col 1-2]
- thermal_treatment_parameters: Heated 0.5 hour in air at 950 C, quenched in water. [Page 1, Col 2]
- surface_preparation_and_treatment: Mounted in epoxy, coarse/fine ground. [Page 1, Col 2]
- exposed_surface_area: ~0.8 cm² [Page 1, Col 2]

### Experiment
- experimental_test_summary: Potentiokinetic anodic polarization measurements. [Page 1, Col 2]
- pitting_potential: ~580 mV_H (Estimated breakdown potential from polarization curve half-shaded circles) [Page 2, Figure 2]
- electrolyte_temperature: 25 C [Page 1, Col 2]
- polarization_scan_rate: 50 mV per 30 seconds. [Page 1, Col 2]
- reference_electrode: E_H / mV_H. [Page 2, Figure 2]
- electrolyte_composition: 0.1N H2SO4 + 0.05N NaCl [Page 2, Figure 2]
- aeration_status: Not specified in text.
- corrosion_potential: Not specified in text.
- ocp_stabilization_protocol: Not specified in text.
- counter_electrode_details: Not specified in text.
- electrolyte_ph: Not specified in text.

# Base Material
- material_designation: 18Cr-5Ni-11.7Mn Stainless Steel, ferritic-austenitic [Page 1, Table 1]
- bulk_chemical_composition: Mn: 11.7%, C: 0.015%, Si: 0.23%, P: 0.030%, S: 0.018%, Cr: 17.6%, Ni: 5.48%, N: 0.065% (wt%) [Page 1, Table 1]
- microstructural_properties: Austenite and ferrite phases, with small dispersed particles of carbides. [Page 1, Col 2; Page 2, Col 1]

## Conditioned Material
- material_identifier: As-received / Hot forged 18Cr-5Ni-11.7Mn
- manufacturing_process: Hot forged rods. [Page 1, Col 1-2]
- thermal_treatment_parameters: None applied; tested as-received. [Page 1, Col 2]
- surface_preparation_and_treatment: Mounted in epoxy, coarse/fine ground. [Page 1, Col 2]
- exposed_surface_area: ~0.8 cm² [Page 1, Col 2]

### Experiment
- experimental_test_summary: Potentiokinetic anodic polarization measurements. [Page 1, Col 2]
- pitting_potential: ~80 mV_H (Estimated from open circle) [Page 3, Figure 5]
- electrolyte_temperature: 25 C [Page 1, Col 2]
- polarization_scan_rate: 50 mV per 30 seconds. [Page 1, Col 2]
- reference_electrode: E_H / mV_H. [Page 3, Figure 5]
- electrolyte_composition: 0.1N H2SO4 + 0.1N NaCl [Page 1, Col 2; Page 3, Figure 5]
- aeration_status: Not specified in text.
- corrosion_potential: Not specified in text.
- ocp_stabilization_protocol: Not specified in text.
- counter_electrode_details: Not specified in text.
- electrolyte_ph: Not specified in text.

### Experiment
- experimental_test_summary: Potentiokinetic anodic polarization measurements. [Page 1, Col 2]
- pitting_potential: ~550 mV_H (Estimated from open triangle) [Page 3, Figure 5]
- electrolyte_temperature: 25 C [Page 1, Col 2]
- polarization_scan_rate: 50 mV per 30 seconds. [Page 1, Col 2]
- reference_electrode: E_H / mV_H. [Page 3, Figure 5]
- electrolyte_composition: 0.1N H2SO4 + 0.05N NaCl [Page 1, Col 2; Page 3, Figure 5]
- aeration_status: Not specified in text.
- corrosion_potential: Not specified in text.
- ocp_stabilization_protocol: Not specified in text.
- counter_electrode_details: Not specified in text.
- electrolyte_ph: Not specified in text.

## Conditioned Material
- material_identifier: Quenched 18Cr-5Ni-11.7Mn (1 hour at 1050 C)
- manufacturing_process: Specimen cut from forged rods. [Page 1, Col 1-2]
- thermal_treatment_parameters: Heated 1 hour in air at 1050 C, quenched in water. [Page 1, Col 2]
- surface_preparation_and_treatment: Mounted in epoxy, coarse/fine ground. [Page 1, Col 2]
- exposed_surface_area: ~0.8 cm² [Page 1, Col 2]

### Experiment
- experimental_test_summary: Potentiokinetic anodic polarization measurements. [Page 1, Col 2]
- pitting_potential: ~80 mV_H (Estimated from solid circle) [Page 3, Figure 5]
- electrolyte_temperature: 25 C [Page 1, Col 2]
- polarization_scan_rate: 50 mV per 30 seconds. [Page 1, Col 2]
- reference_electrode: E_H / mV_H. [Page 3, Figure 5]
- electrolyte_composition: 0.1N H2SO4 + 0.1N NaCl [Page 1, Col 2; Page 3, Figure 5]
- aeration_status: Not specified in text.
- corrosion_potential: Not specified in text.
- ocp_stabilization_protocol: Not specified in text.
- counter_electrode_details: Not specified in text.
- electrolyte_ph: Not specified in text.

### Experiment
- experimental_test_summary: Potentiokinetic anodic polarization measurements. [Page 1, Col 2]
- pitting_potential: 500 mV_H (Extracted from solid triangle) [Page 3, Figure 5]
- electrolyte_temperature: 25 C [Page 1, Col 2]
- polarization_scan_rate: 50 mV per 30 seconds. [Page 1, Col 2]
- reference_electrode: E_H / mV_H. [Page 3, Figure 5]
- electrolyte_composition: 0.1N H2SO4 + 0.05N NaCl [Page 1, Col 2; Page 3, Figure 5]
- aeration_status: Not specified in text.
- corrosion_potential: Not specified in text.
- ocp_stabilization_protocol: Not specified in text.
- counter_electrode_details: Not specified in text.
- electrolyte_ph: Not specified in text.

# Base Material
- material_designation: 18Cr-5Ni-15.1Mn Stainless Steel, ferritic-austenitic [Page 1, Table 1]
- bulk_chemical_composition: Mn: 15.1%, C: 0.0015%, Si: 0.50%, P: 0.030%, S: 0.018%, Cr: 17.6%, Ni: 5.44%, N: 0.086% (wt%) [Page 1, Table 1]
- microstructural_properties: Austenite and ferrite phases, with small dispersed particles of carbides. [Page 1, Col 2; Page 2, Col 1]

## Conditioned Material
- material_identifier: As-received / Hot forged 18Cr-5Ni-15.1Mn
- manufacturing_process: Hot forged rods. [Page 1, Col 1-2]
- thermal_treatment_parameters: None applied; tested as-received. [Page 1, Col 2]
- surface_preparation_and_treatment: Mounted in epoxy, coarse/fine ground. [Page 1, Col 2]
- exposed_surface_area: ~0.8 cm² [Page 1, Col 2]

### Experiment
- experimental_test_summary: Potentiokinetic anodic polarization measurements. [Page 1, Col 2]
- pitting_potential: ~80 mV_H (Estimated from open circle) [Page 3, Figure 5]
- electrolyte_temperature: 25 C [Page 1, Col 2]
- polarization_scan_rate: 50 mV per 30 seconds. [Page 1, Col 2]
- reference_electrode: E_H / mV_H. [Page 3, Figure 5]
- electrolyte_composition: 0.1N H2SO4 + 0.1N NaCl [Page 1, Col 2; Page 3, Figure 5]
- aeration_status: Not specified in text.
- corrosion_potential: Not specified in text.
- ocp_stabilization_protocol: Not specified in text.
- counter_electrode_details: Not specified in text.
- electrolyte_ph: Not specified in text.

### Experiment
- experimental_test_summary: Potentiokinetic anodic polarization measurements. [Page 1, Col 2]
- pitting_potential: ~500 mV_H (Estimated from open triangle) [Page 3, Figure 5]
- electrolyte_temperature: 25 C [Page 1, Col 2]
- polarization_scan_rate: 50 mV per 30 seconds. [Page 1, Col 2]
- reference_electrode: E_H / mV_H. [Page 3, Figure 5]
- electrolyte_composition: 0.1N H2SO4 + 0.05N NaCl [Page 1, Col 2; Page 3, Figure 5]
- aeration_status: Not specified in text.
- corrosion_potential: Not specified in text.
- ocp_stabilization_protocol: Not specified in text.
- counter_electrode_details: Not specified in text.
- electrolyte_ph: Not specified in text.

## Conditioned Material
- material_identifier: Quenched 18Cr-5Ni-15.1Mn (1 hour at 1050 C)
- manufacturing_process: Specimen cut from forged rods. [Page 1, Col 1-2]
- thermal_treatment_parameters: Heated 1 hour in air at 1050 C, quenched in water. [Page 1, Col 2]
- surface_preparation_and_treatment: Mounted in epoxy, coarse/fine ground. [Page 1, Col 2]
- exposed_surface_area: ~0.8 cm² [Page 1, Col 2]

### Experiment
- experimental_test_summary: Potentiokinetic anodic polarization measurements. [Page 1, Col 2]
- pitting_potential: ~80 mV_H (Estimated from solid circle) [Page 3, Figure 5]
- electrolyte_temperature: 25 C [Page 1, Col 2]
- polarization_scan_rate: 50 mV per 30 seconds. [Page 1, Col 2]
- reference_electrode: E_H / mV_H. [Page 3, Figure 5]
- electrolyte_composition: 0.1N H2SO4 + 0.1N NaCl [Page 1, Col 2; Page 3, Figure 5]
- aeration_status: Not specified in text.
- corrosion_potential: Not specified in text.
- ocp_stabilization_protocol: Not specified in text.
- counter_electrode_details: Not specified in text.
- electrolyte_ph: Not specified in text.

### Experiment
- experimental_test_summary: Potentiokinetic anodic polarization measurements. [Page 1, Col 2]
- pitting_potential: 500 mV_H (Extracted from solid triangle) [Page 3, Figure 5]
- electrolyte_temperature: 25 C [Page 1, Col 2]
- polarization_scan_rate: 50 mV per 30 seconds. [Page 1, Col 2]
- reference_electrode: E_H / mV_H. [Page 3, Figure 5]
- electrolyte_composition: 0.1N H2SO4 + 0.05N NaCl [Page 1, Col 2; Page 3, Figure 5]
- aeration_status: Not specified in text.
- corrosion_potential: Not specified in text.
- ocp_stabilization_protocol: Not specified in text.
- counter_electrode_details: Not specified in text.
- electrolyte_ph: Not specified in text.
