Repository: KevinGundlach/OntologyRefiner

File: output/epoch_1/batch_7/paper_67.md
# Base Material
- Material_Designation: Iron Aluminide, FA-61 [Page 2, Table 1]
- Chemical_Composition_and_Metrics: Fe-72%, Al-28% (at%) [Page 2, Table 1]
- Microstructural_Features: Intermetallic compound based on iron-aluminum (Fe3Al) stoichiometry. [Page 1, Introduction]

## Conditioned Material
- material_identifier: FA-61 (DO3 heat treatment)
- manufacturing_process: Arc-melted from constituent elements in a water-cooled Cu crucible in an argon-backfilled chamber. Remelted six times for homogeneity, drop cast into a Cu mold to form ingots. Hot-forged 50% at 1,000°C, hot-rolled 50% at 800°C, and warm-rolled 70% at 650°C to a final thickness of 0.75 mm. [Page 2, Materials]
- thermal_treatment_parameters: Annealed in air for 1 h at 850°C (recrystallization) plus 7 days at 500°C (ordering) followed by cooling in air, producing a DO3-ordered structure. [Page 2, Materials]
- surface_preparation_and_treatment: Mounted in Maraglas 655 epoxy and cured at 80°C for 24 h. Finished by grinding on 600-grit SiC paper. Interface painted with Amercoat 90 epoxy and cured at 70°C for 10 h. Metal surface hand-polished with cloth and 9-µm diamond paste to remove air-formed oxide. [Page 2, Polarization Tests]
- exposed_surface_area: 1 cm2 [Page 2, Polarization Tests]

### Experiment
- experimental_test_summary: Cyclic potentiodynamic anodic polarization testing to evaluate pitting corrosion susceptibility under aerated conditions. [Page 2, Polarization Tests]
- pitting_potential: ~320 mVSHE (Estimated from plot) [Page 5, Figure 4]
- electrolyte_temperature: Not specified in text (ambient conditions implied).
- polarization_scan_rate: 600 mV/h [Page 2, Polarization Tests]
- reference_electrode: Saturated (KCl) silver-silver chloride reference electrode (196 mVSHE); potentials converted to Standard Hydrogen Electrode (SHE). [Page 2, Polarization Tests]
- electrolyte_composition: Mild acid-chloride solution: 200 ppm Cl- (5.5 x 10^-3 M NaCl) and 6.25 x 10^-5 M H2SO4 in distilled water. [Page 2, Electrolyte]
- aeration_status: Aerated (sparged continuously with O2). [Page 2, Polarization Tests]
- corrosion_potential: ~100 to 200 mVSHE (Estimated from plot) [Page 4, Figure 3]
- ocp_stabilization_protocol: Allowed to stabilize with continuous O2 sparging until potential change was < 1 mV/min. [Page 2, Polarization Tests]
- counter_electrode_details: Not specified in text.
- electrolyte_ph: 4.0 [Page 2, Electrolyte]
- passive_current_density: ~1-10 µA/cm2 (Estimated from plot) [Page 4, Figure 3]

## Conditioned Material
- material_identifier: FA-61 (10% Cold-worked)
- manufacturing_process: Same arc-melting and rolling process as above. [Page 2, Materials]
- thermal_treatment_parameters: DO3 heat treatment followed by 10% cold working. [Page 4, Results and Discussion]
- surface_preparation_and_treatment: Polished to 9-µm diamond paste finish as described above. [Page 2, Polarization Tests]
- exposed_surface_area: 1 cm2 [Page 2, Polarization Tests]

### Experiment
- experimental_test_summary: Cyclic potentiodynamic anodic polarization testing of cold-worked specimens. [Page 4, Results and Discussion]
- pitting_potential: Breakdown was immediate; did not undergo any passivation in the cold-worked condition. [Page 4, Results and Discussion; Page 6, Figure 8]
- electrolyte_temperature: Not specified in text.
- polarization_scan_rate: 600 mV/h [Page 2]
- reference_electrode: Saturated Ag/AgCl (converted to SHE) [Page 2]
- electrolyte_composition: 200 ppm Cl- (5.5 x 10^-3 M NaCl) and 6.25 x 10^-5 M H2SO4 [Page 2]
- aeration_status: Aerated (sparged with O2) [Page 2]
- corrosion_potential: ~-550 mVSHE (Estimated from plot) [Page 6, Figure 8]
- ocp_stabilization_protocol: Stabilized until potential drift < 1 mV/min. [Page 2]
- counter_electrode_details: Not specified in text.
- electrolyte_ph: 4.0 [Page 2]
- passive_current_density: Not applicable (did not passivate). [Page 4, Results and Discussion]

# Base Material
- Material_Designation: Iron Aluminide, FA-77B [Page 2, Table 1]
- Chemical_Composition_and_Metrics: Fe-70%, Al-28%, Cr-2% (at%) [Page 2, Table 1]
- Microstructural_Features: Intermetallic compound based on iron-aluminum stoichiometry.

## Conditioned Material
- material_identifier: FA-77B (DO3 heat treatment)
- manufacturing_process: Arc-melted, drop cast, hot-forged, hot-rolled, and warm-rolled to 0.75 mm thickness. [Page 2]
- thermal_treatment_parameters: Annealed in air for 1 h at 850°C plus 7 days at 500°C, cooled in air (DO3 structure). [Page 2]
- surface_preparation_and_treatment: Ground, masked with epoxy, and hand-polished with 9-µm diamond paste to remove oxide. [Page 2]
- exposed_surface_area: 1 cm2 [Page 2]

### Experiment
- experimental_test_summary: Cyclic potentiodynamic anodic polarization testing to evaluate pitting breakdown. [Page 4]
- pitting_potential: 420 mVSHE [Page 5, Table 3]
- electrolyte_temperature: Not specified in text.
- polarization_scan_rate: 600 mV/h [Page 2]
- reference_electrode: Saturated Ag/AgCl (converted to SHE) [Page 2]
- electrolyte_composition: 200 ppm Cl- (5.5 x 10^-3 M NaCl) and 6.25 x 10^-5 M H2SO4 [Page 2]
- aeration_status: Aerated (sparged with O2) [Page 2]
- corrosion_potential: -50 mVSHE [Page 5, Table 3]
- ocp_stabilization_protocol: Stabilized until potential drift < 1 mV/min. [Page 2]
- counter_electrode_details: Not specified in text.
- electrolyte_ph: 4.0 [Page 2]
- passive_current_density: ~5-10 µA/cm2 (Estimated from plot) [Page 4, Figure 3]

## Conditioned Material
- material_identifier: FA-77B (10% Cold-worked)
- manufacturing_process: Same primary processing. [Page 2]
- thermal_treatment_parameters: DO3 heat treatment followed by 10% cold working. [Page 4]
- surface_preparation_and_treatment: Polished to 9-µm diamond paste finish. [Page 2]
- exposed_surface_area: 1 cm2 [Page 2]

### Experiment
- experimental_test_summary: Cyclic potentiodynamic anodic polarization testing of cold-worked specimens. [Page 4]
- pitting_potential: ~350 mVSHE (Estimated from 2% Cr plot) [Page 6, Figure 8]
- electrolyte_temperature: Not specified in text.
- polarization_scan_rate: 600 mV/h [Page 2]
- reference_electrode: Saturated Ag/AgCl (converted to SHE) [Page 2]
- electrolyte_composition: 200 ppm Cl- (5.5 x 10^-3 M NaCl) and 6.25 x 10^-5 M H2SO4 [Page 2]
- aeration_status: Aerated (sparged with O2) [Page 2]
- corrosion_potential: ~-200 mVSHE (Estimated from plot) [Page 6, Figure 8]
- ocp_stabilization_protocol: Stabilized until potential drift < 1 mV/min. [Page 2]
- counter_electrode_details: Not specified in text.
- electrolyte_ph: 4.0 [Page 2]
- passive_current_density: ~10 µA/cm2 (Estimated from plot) [Page 6, Figure 8]

# Base Material
- Material_Designation: Iron Aluminide, FA-72C [Page 2, Table 1]
- Chemical_Composition_and_Metrics: Fe-68%, Al-28%, Cr-4% (at%) [Page 2, Table 1]
- Microstructural_Features: Intermetallic compound.

## Conditioned Material
- material_identifier: FA-72C (DO3 heat treatment)
- manufacturing_process: Arc-melted, drop cast, hot-forged, hot-rolled, and warm-rolled to 0.75 mm thickness. [Page 2]
- thermal_treatment_parameters: Annealed in air for 1 h at 850°C plus 7 days at 500°C (DO3 structure). [Page 2]
- surface_preparation_and_treatment: Ground, masked, and hand-polished with 9-µm diamond paste. [Page 2]
- exposed_surface_area: 1 cm2 [Page 2]

### Experiment
- experimental_test_summary: Cyclic potentiodynamic anodic polarization. [Page 4]
- pitting_potential: ~510 mVSHE (Estimated from plot) [Page 5, Figure 4]
- electrolyte_temperature: Not specified in text.
- polarization_scan_rate: 600 mV/h [Page 2]
- reference_electrode: Saturated Ag/AgCl (converted to SHE) [Page 2]
- electrolyte_composition: 200 ppm Cl- (5.5 x 10^-3 M NaCl) and 6.25 x 10^-5 M H2SO4 [Page 2]
- aeration_status: Aerated (sparged with O2) [Page 2]
- corrosion_potential: Not specified in text/tables; ~100 mVSHE based on plot. [Page 4, Figure 3]
- ocp_stabilization_protocol: Stabilized until drift < 1 mV/min. [Page 2]
- counter_electrode_details: Not specified in text.
- electrolyte_ph: 4.0 [Page 2]
- passive_current_density: ~2 µA/cm2 (Estimated from plot) [Page 4, Figure 3]

## Conditioned Material
- material_identifier: FA-72C (10% Cold-worked)
- manufacturing_process: Same primary processing. [Page 2]
- thermal_treatment_parameters: DO3 heat treatment followed by 10% cold working. [Page 4]
- surface_preparation_and_treatment: Polished to 9-µm diamond paste finish. [Page 2]
- exposed_surface_area: 1 cm2 [Page 2]

### Experiment
- experimental_test_summary: Cyclic potentiodynamic anodic polarization of cold-worked alloy. [Page 4]
- pitting_potential: ~500 mVSHE (Estimated from 4% Cr plot) [Page 6, Figure 8]
- electrolyte_temperature: Not specified in text.
- polarization_scan_rate: 600 mV/h [Page 2]
- reference_electrode: Saturated Ag/AgCl (converted to SHE) [Page 2]
- electrolyte_composition: 200 ppm Cl- (5.5 x 10^-3 M NaCl) and 6.25 x 10^-5 M H2SO4 [Page 2]
- aeration_status: Aerated (sparged with O2) [Page 2]
- corrosion_potential: ~0 mVSHE (Estimated from plot) [Page 6, Figure 8]
- ocp_stabilization_protocol: Stabilized until drift < 1 mV/min. [Page 2]
- counter_electrode_details: Not specified in text.
- electrolyte_ph: 4.0 [Page 2]
- passive_current_density: ~5 µA/cm2 (Estimated from plot) [Page 6, Figure 8]

# Base Material
- Material_Designation: Iron Aluminide, FA-78 [Page 2, Table 1]
- Chemical_Composition_and_Metrics: Fe-66%, Al-28%, Cr-6% (at%) [Page 2, Table 1]
- Microstructural_Features: Intermetallic compound.

## Conditioned Material
- material_identifier: FA-78 (DO3 heat treatment)
- manufacturing_process: Arc-melted, drop cast, hot-forged, hot-rolled, and warm-rolled to 0.75 mm thickness. [Page 2]
- thermal_treatment_parameters: Annealed in air for 1 h at 850°C plus 7 days at 500°C (DO3 structure). [Page 2]
- surface_preparation_and_treatment: Polished with 9-µm diamond paste. [Page 2]
- exposed_surface_area: 1 cm2 [Page 2]

### Experiment
- experimental_test_summary: Cyclic potentiodynamic anodic polarization. [Page 4]
- pitting_potential: ~620 mVSHE (Estimated from plot) [Page 5, Figure 4]
- electrolyte_temperature: Not specified in text.
- polarization_scan_rate: 600 mV/h [Page 2]
- reference_electrode: Saturated Ag/AgCl (converted to SHE) [Page 2]
- electrolyte_composition: 200 ppm Cl- (5.5 x 10^-3 M NaCl) and 6.25 x 10^-5 M H2SO4 [Page 2]
- aeration_status: Aerated (sparged with O2) [Page 2]
- corrosion_potential: Not specified in text/tables; ~200 mVSHE based on plot. [Page 4, Figure 3]
- ocp_stabilization_protocol: Stabilized until drift < 1 mV/min. [Page 2]
- counter_electrode_details: Not specified in text.
- electrolyte_ph: 4.0 [Page 2]
- passive_current_density: ~1-2 µA/cm2 (Estimated from plot) [Page 4, Figure 3]

# Base Material
- Material_Designation: Iron Aluminide, FA-86 [Page 2, Table 1]
- Chemical_Composition_and_Metrics: Fe-68.95%, Al-28%, Cr-2%, Mo-1%, B-0.05% (at%) [Page 2, Table 1]
- Microstructural_Features: Intermetallic compound.

## Conditioned Material
- material_identifier: FA-86 (DO3 heat treatment)
- manufacturing_process: Arc-melted, drop cast, hot-forged, hot-rolled, and warm-rolled. [Page 2]
- thermal_treatment_parameters: Annealed in air for 1 h at 850°C plus 7 days at 500°C (DO3 structure). [Page 2]
- surface_preparation_and_treatment: Polished with 9-µm diamond paste. [Page 2]
- exposed_surface_area: 1 cm2 [Page 2]

### Experiment
- experimental_test_summary: Cyclic potentiodynamic anodic polarization to test effects of Mo addition. [Page 4]
- pitting_potential: 450 mVSHE [Page 5, Table 3]
- electrolyte_temperature: Not specified in text.
- polarization_scan_rate: 600 mV/h [Page 2]
- reference_electrode: Saturated Ag/AgCl (converted to SHE) [Page 2]
- electrolyte_composition: 200 ppm Cl- (5.5 x 10^-3 M NaCl) and 6.25 x 10^-5 M H2SO4 [Page 2]
- aeration_status: Aerated (sparged with O2) [Page 2]
- corrosion_potential: 20 mVSHE [Page 5, Table 3]
- ocp_stabilization_protocol: Stabilized until drift < 1 mV/min. [Page 2]
- counter_electrode_details: Not specified in text.
- electrolyte_ph: 4.0 [Page 2]
- passive_current_density: ~5 µA/cm2 (Estimated from plot) [Page 5, Figure 5]

# Base Material
- Material_Designation: Iron Aluminide, FA-85 [Page 2, Table 1]
- Chemical_Composition_and_Metrics: Fe-67.95%, Al-28%, Cr-2%, Mo-2%, B-0.05% (at%) [Page 2, Table 1]
- Microstructural_Features: Intermetallic compound.

## Conditioned Material
- material_identifier: FA-85 (DO3 heat treatment)
- manufacturing_process: Arc-melted, drop cast, hot-forged, hot-rolled, and warm-rolled. [Page 2]
- thermal_treatment_parameters: Annealed in air for 1 h at 850°C plus 7 days at 500°C (DO3 structure). [Page 2]
- surface_preparation_and_treatment: Polished with 9-µm diamond paste. [Page 2]
- exposed_surface_area: 1 cm2 [Page 2]

### Experiment
- experimental_test_summary: Cyclic potentiodynamic anodic polarization to test effects of Mo addition. [Page 4]
- pitting_potential: 500 mVSHE [Page 5, Table 3]
- electrolyte_temperature: Not specified in text.
- polarization_scan_rate: 600 mV/h [Page 2]
- reference_electrode: Saturated Ag/AgCl (converted to SHE) [Page 2]
- electrolyte_composition: 200 ppm Cl- (5.5 x 10^-3 M NaCl) and 6.25 x 10^-5 M H2SO4 [Page 2]
- aeration_status: Aerated (sparged with O2) [Page 2]
- corrosion_potential: 130 mVSHE [Page 5, Table 3]
- ocp_stabilization_protocol: Stabilized until drift < 1 mV/min. [Page 2]
- counter_electrode_details: Not specified in text.
- electrolyte_ph: 4.0 [Page 2]
- passive_current_density: ~2 µA/cm2 (Estimated from plot) [Page 5, Figure 5]

# Base Material
- Material_Designation: Iron Aluminide, FA-138 [Page 2, Table 1]
- Chemical_Composition_and_Metrics: Fe-67.5%, Al-28%, Cr-4%, Mo-0.5% (at%) [Page 2, Table 1]
- Microstructural_Features: Intermetallic compound.

## Conditioned Material
- material_identifier: FA-138 (DO3 heat treatment)
- manufacturing_process: Arc-melted, drop cast, hot-forged, hot-rolled, and warm-rolled. [Page 2]
- thermal_treatment_parameters: Annealed in air for 1 h at 850°C plus 7 days at 500°C (DO3 structure). [Page 2]
- surface_preparation_and_treatment: Polished with 9-µm diamond paste. [Page 2]
- exposed_surface_area: 1 cm2 [Page 2]

### Experiment
- experimental_test_summary: Cyclic potentiodynamic anodic polarization to evaluate the effect of 4% Cr with Mo additions. [Page 4]
- pitting_potential: 480 mVSHE [Page 5, Table 4]
- electrolyte_temperature: Not specified in text.
- polarization_scan_rate: 600 mV/h [Page 2]
- reference_electrode: Saturated Ag/AgCl (converted to SHE) [Page 2]
- electrolyte_composition: 200 ppm Cl- (5.5 x 10^-3 M NaCl) and 6.25 x 10^-5 M H2SO4 [Page 2]
- aeration_status: Aerated (sparged with O2) [Page 2]
- corrosion_potential: 70 mVSHE [Page 5, Table 4]
- ocp_stabilization_protocol: Stabilized until drift < 1 mV/min. [Page 2]
- counter_electrode_details: Not specified in text.
- electrolyte_ph: 4.0 [Page 2]
- passive_current_density: ~5 µA/cm2 (Estimated from plot) [Page 5, Figure 6]

# Base Material
- Material_Designation: Iron Aluminide, FA-139 [Page 2, Table 1]
- Chemical_Composition_and_Metrics: Fe-67%, Al-28%, Cr-4%, Mo-1% (at%) [Page 2, Table 1]
- Microstructural_Features: Intermetallic compound.

## Conditioned Material
- material_identifier: FA-139 (DO3 heat treatment)
- manufacturing_process: Arc-melted, drop cast, hot-forged, hot-rolled, and warm-rolled. [Page 2]
- thermal_treatment_parameters: Annealed in air for 1 h at 850°C plus 7 days at 500°C (DO3 structure). [Page 2]
- surface_preparation_and_treatment: Polished with 9-µm diamond paste. [Page 2]
- exposed_surface_area: 1 cm2 [Page 2]

### Experiment
- experimental_test_summary: Cyclic potentiodynamic anodic polarization to evaluate the effect of 4% Cr with Mo additions. [Page 4]
- pitting_potential: 540 mVSHE [Page 5, Table 4]
- electrolyte_temperature: Not specified in text.
- polarization_scan_rate: 600 mV/h [Page 2]
- reference_electrode: Saturated Ag/AgCl (converted to SHE) [Page 2]
- electrolyte_composition: 200 ppm Cl- (5.5 x 10^-3 M NaCl) and 6.25 x 10^-5 M H2SO4 [Page 2]
- aeration_status: Aerated (sparged with O2) [Page 2]
- corrosion_potential: 50 mVSHE [Page 5, Table 4]
- ocp_stabilization_protocol: Stabilized until drift < 1 mV/min. [Page 2]
- counter_electrode_details: Not specified in text.
- electrolyte_ph: 4.0 [Page 2]
- passive_current_density: ~2 µA/cm2 (Estimated from plot) [Page 5, Figure 6]

# Base Material
- Material_Designation: Iron Aluminide, FA-140 [Page 2, Table 1]
- Chemical_Composition_and_Metrics: Fe-66%, Al-28%, Cr-4%, Mo-2% (at%) [Page 2, Table 1]
- Microstructural_Features: Intermetallic compound.

## Conditioned Material
- material_identifier: FA-140 (DO3 heat treatment)
- manufacturing_process: Arc-melted, drop cast, hot-forged, hot-rolled, and warm-rolled. [Page 2]
- thermal_treatment_parameters: Annealed in air for 1 h at 850°C plus 7 days at 500°C (DO3 structure). [Page 2]
- surface_preparation_and_treatment: Polished with 9-µm diamond paste. [Page 2]
- exposed_surface_area: 1 cm2 [Page 2]

### Experiment
- experimental_test_summary: Cyclic potentiodynamic anodic polarization to evaluate the effect of 4% Cr with Mo additions. [Page 4]
- pitting_potential: 580 mVSHE [Page 5, Table 4]
- electrolyte_temperature: Not specified in text.
- polarization_scan_rate: 600 mV/h [Page 2]
- reference_electrode: Saturated Ag/AgCl (converted to SHE) [Page 2]
- electrolyte_composition: 200 ppm Cl- (5.5 x 10^-3 M NaCl) and 6.25 x 10^-5 M H2SO4 [Page 2]
- aeration_status: Aerated (sparged with O2) [Page 2]
- corrosion_potential: 160 mVSHE [Page 5, Table 4]
- ocp_stabilization_protocol: Stabilized until drift < 1 mV/min. [Page 2]
- counter_electrode_details: Not specified in text.
- electrolyte_ph: 4.0 [Page 2]
- passive_current_density: ~1 µA/cm2 (Estimated from plot) [Page 5, Figure 6]

## Conditioned Material
- material_identifier: FA-140 (B2 heat treatment)
- manufacturing_process: Arc-melted, drop cast, hot-forged, hot-rolled, and warm-rolled. [Page 2]
- thermal_treatment_parameters: Stress relieving at 750°C for 1 h followed by an oil quench to suppress DO3 ordering and retain the B2 structure. [Page 2; Page 5, Results and Discussion]
- surface_preparation_and_treatment: Polished with 9-µm diamond paste. [Page 2]
- exposed_surface_area: 1 cm2 [Page 2]

### Experiment
- experimental_test_summary: Cyclic anodic polarization to evaluate structural heat treatment effects (B2 vs DO3). [Page 5, Results and Discussion]
- pitting_potential: ~550 mVSHE (Estimated from plot) [Page 7, Figure 11]
- electrolyte_temperature: Not specified in text.
- polarization_scan_rate: 600 mV/h [Page 2]
- reference_electrode: Saturated Ag/AgCl (converted to SHE) [Page 2]
- electrolyte_composition: 200 ppm Cl- (5.5 x 10^-3 M NaCl) and 6.25 x 10^-5 M H2SO4 [Page 2]
- aeration_status: Aerated (sparged with O2) [Page 2]
- corrosion_potential: ~100 mVSHE (Estimated from plot) [Page 7, Figure 11]
- ocp_stabilization_protocol: Stabilized until drift < 1 mV/min. [Page 2]
- counter_electrode_details: Not specified in text.
- electrolyte_ph: 4.0 [Page 2]
- passive_current_density: ~4 µA/cm2 (Estimated from plot) [Page 7, Figure 11]

# Base Material
- Material_Designation: Iron Aluminide, FA-84 [Page 2, Table 1]
- Chemical_Composition_and_Metrics: Fe-69.95%, Al-28%, Cr-2%, B-0.05% (at%) [Page 2, Table 1]
- Microstructural_Features: Intermetallic compound.

## Conditioned Material
- material_identifier: FA-84 (B2 heat treatment)
- manufacturing_process: Arc-melted, drop cast, hot-forged, hot-rolled, and warm-rolled. [Page 2]
- thermal_treatment_parameters: B2 heat treatment (1 h at 750°C followed by oil quench). [Page 8, Crevice Corrosion Behaviors]
- surface_preparation_and_treatment: Metal surfaces finished with 600-grit SiC paper. [Page 3, Crevice Corrosion Tests]
- exposed_surface_area: Not explicitly given for the noncrevice control in Table 7, likely 1 cm2 standard; crevice condition featured exposed to shielded area ratio of 24.7:1. [Page 3]

### Experiment
- experimental_test_summary: Cyclic anodic polarization evaluated under standard noncrevice conditions. [Page 8, Table 7]
- pitting_potential: 420 mVSHE [Page 10, Table 7]
- electrolyte_temperature: Not specified in text.
- polarization_scan_rate: 600 mV/h [Page 2]
- reference_electrode: Saturated Ag/AgCl (converted to SHE) [Page 2]
- electrolyte_composition: 200 ppm Cl- (5.5 x 10^-3 M NaCl) and 6.25 x 10^-5 M H2SO4 [Page 2]
- aeration_status: Aerated [Page 2]
- corrosion_potential: -70 mVSHE [Page 10, Table 7]
- ocp_stabilization_protocol: Stabilized until drift < 1 mV/min. [Page 2]
- counter_electrode_details: Not specified in text.
- electrolyte_ph: 4.0 [Page 2]
- passive_current_density: ~5-10 µA/cm2 (Estimated from plot) [Page 9, Figure 16]

### Experiment
- experimental_test_summary: Cyclic anodic polarization evaluated under artificial crevice conditions using a multiple crevice assembly (MCA) with 60 sites. [Page 3, 8]
- pitting_potential: 420 mVSHE (Reported as Eb for the crevice condition) [Page 10, Table 7]
- electrolyte_temperature: Not specified in text.
- polarization_scan_rate: 600 mV/h [Page 2]
- reference_electrode: Saturated Ag/AgCl (converted to SHE) [Page 2]
- electrolyte_composition: 200 ppm Cl- (5.5 x 10^-3 M NaCl) and 6.25 x 10^-5 M H2SO4 [Page 2]
- aeration_status: Aerated [Page 2]
- corrosion_potential: 20 mVSHE [Page 10, Table 7]
- ocp_stabilization_protocol: Stabilized until drift < 1 mV/min. [Page 2]
- counter_electrode_details: Not specified in text.
- electrolyte_ph: 4.0 [Page 2]
- passive_current_density: ~30-40 µA/cm2 (Estimated from crevice condition plot) [Page 9, Figure 16]

# Base Material
- Material_Designation: Iron Aluminide, FAL-Mo [Page 2, Table 1]
- Chemical_Composition_and_Metrics: Fe-65.9%, Al-28%, Cr-5%, Mo-1%, B-0.04%, Zr-0.08% (at%) [Page 2, Table 1]
- Microstructural_Features: Intermetallic compound.

## Conditioned Material
- material_identifier: FAL-Mo (B2 heat treatment)
- manufacturing_process: Arc-melted, drop cast, hot-forged, hot-rolled, and warm-rolled. [Page 2]
- thermal_treatment_parameters: B2 heat treatment (1 h at 750°C followed by oil quench). [Page 8]
- surface_preparation_and_treatment: Finished with 600-grit SiC paper. [Page 3]
- exposed_surface_area: Not explicitly given for the noncrevice control; crevice condition featured a 24.7:1 ratio of exposed to shielded area. [Page 3]

### Experiment
- experimental_test_summary: Cyclic anodic polarization evaluated under standard noncrevice conditions. [Page 8, Table 7]
- pitting_potential: 540 mVSHE [Page 10, Table 7]
- electrolyte_temperature: Not specified in text.
- polarization_scan_rate: 600 mV/h [Page 2]
- reference_electrode: Saturated Ag/AgCl (converted to SHE) [Page 2]
- electrolyte_composition: 200 ppm Cl- (5.5 x 10^-3 M NaCl) and 6.25 x 10^-5 M H2SO4 [Page 2]
- aeration_status: Aerated [Page 2]
- corrosion_potential: 80 mVSHE [Page 10, Table 7]
- ocp_stabilization_protocol: Stabilized until drift < 1 mV/min. [Page 2]
- counter_electrode_details: Not specified in text.
- electrolyte_ph: 4.0 [Page 2]
- passive_current_density: ~1-2 µA/cm2 (Estimated from plot) [Page 10, Figure 17]

### Experiment
- experimental_test_summary: Cyclic anodic polarization evaluated under artificial crevice conditions using a multiple crevice assembly (MCA) with 60 sites. [Page 3, 8]
- pitting_potential: 460 mVSHE (Reported as Eb for the crevice condition) [Page 10, Table 7]
- electrolyte_temperature: Not specified in text.
- polarization_scan_rate: 600 mV/h [Page 2]
- reference_electrode: Saturated Ag/AgCl (converted to SHE) [Page 2]
- electrolyte_composition: 200 ppm Cl- (5.5 x 10^-3 M NaCl) and 6.25 x 10^-5 M H2SO4 [Page 2]
- aeration_status: Aerated [Page 2]
- corrosion_potential: 15 mVSHE [Page 10, Table 7]
- ocp_stabilization_protocol: Stabilized until drift < 1 mV/min. [Page 2]
- counter_electrode_details: Not specified in text.
- electrolyte_ph: 4.0 [Page 2]
- passive_current_density: ~2 µA/cm2 (Estimated from crevice condition plot) [Page 10, Figure 17]

# Base Material
- Material_Designation: Type 304L Stainless Steel (UNS S30403) [Page 8, Crevice Corrosion Behaviors]
- Chemical_Composition_and_Metrics: Not specified in text (Standard UNS S30403 composition implied). [Page 8]
- Microstructural_Features: Not specified in text.

## Conditioned Material
- material_identifier: Type 304L SS
- manufacturing_process: Not specified in text.
- thermal_treatment_parameters: Not specified in text.
- surface_preparation_and_treatment: Finished with 600-grit SiC paper. [Page 3, Crevice Corrosion Tests]
- exposed_surface_area: Crevice condition featured a 24.7:1 ratio of exposed to shielded area via MCA. [Page 3]

### Experiment
- experimental_test_summary: Cyclic anodic polarization evaluated under standard noncrevice conditions. [Page 8, Table 7]
- pitting_potential: 620 mVSHE [Page 10, Table 7]
- electrolyte_temperature: Not specified in text.
- polarization_scan_rate: 600 mV/h [Page 2]
- reference_electrode: Saturated Ag/AgCl (converted to SHE) [Page 2]
- electrolyte_composition: 200 ppm Cl- (5.5 x 10^-3 M NaCl) and 6.25 x 10^-5 M H2SO4 [Page 2]
- aeration_status: Aerated [Page 2]
- corrosion_potential: 200 mVSHE [Page 10, Table 7]
- ocp_stabilization_protocol: Stabilized until drift < 1 mV/min. [Page 2]
- counter_electrode_details: Not specified in text.
- electrolyte_ph: 4.0 [Page 2]
- passive_current_density: ~1 µA/cm2 (Estimated from plot) [Page 10, Figure 18]

### Experiment
- experimental_test_summary: Cyclic anodic polarization evaluated under artificial crevice conditions using a multiple crevice assembly (MCA) with 60 sites. [Page 3, 8]
- pitting_potential: 600 mVSHE (Reported as Eb for the crevice condition) [Page 10, Table 7]
- electrolyte_temperature: Not specified in text.
- polarization_scan_rate: 600 mV/h [Page 2]
- reference_electrode: Saturated Ag/AgCl (converted to SHE) [Page 2]
- electrolyte_composition: 200 ppm Cl- (5.5 x 10^-3 M NaCl) and 6.25 x 10^-5 M H2SO4 [Page 2]
- aeration_status: Aerated [Page 2]
- corrosion_potential: 214 mVSHE [Page 10, Table 7]
- ocp_stabilization_protocol: Stabilized until drift < 1 mV/min. [Page 2]
- counter_electrode_details: Not specified in text.
- electrolyte_ph: 4.0 [Page 2]
- passive_current_density: ~2 µA/cm2 (Estimated from crevice condition plot) [Page 10, Figure 18]
