Repository: KevinGundlach/OntologyRefiner

File: output/epoch_1/batch_7/paper_68.md
# Base Material
- Material_Designation: High purity Fe-Cr-Ni alloy (Alloy A) [Page 3, Table 1]
- Chemical_Composition_and_Metrics: 18.7 wt% Cr, 10.3 wt% Ni, <0.005 wt% S, Balance Fe [Page 2, Table 1]
- Microstructural_Features: High purity experimental alloy [Page 3, Section: Experimental Method]. Specific microstructural features (e.g., grain size, phases) are not specified in the text.

## Conditioned Material
- material_identifier: Fe-Cr-Ni hot-rolled coupons [Page 3, Section: Experimental Method]
- manufacturing_process: Melted as small ingots and prepared by hot rolling [Page 3, Section: Experimental Method]
- thermal_treatment_parameters: Annealed at 1200°C for 24 h and water quenched [Page 3, Section: Experimental Method]
- surface_preparation_and_treatment: Mechanically polished [Page 4, Section: Experimental Method]
- exposed_surface_area: 0.4 cm² [Page 4, Section: Experimental Method]

### Experiment
- experimental_test_summary: Pitting and protection potential measurements on flat coupons in neutral chloride solution. Pitting potential was measured via stepped anodic polarization. Protection potential (Epp = -205 mV SCE) was measured by polarizing at +500 mV for 120 s to create pits, followed by a negative sweep at 1 mV/s [Page 4, Section: Experimental Method; Page 7, Table 3].
- pitting_potential: -75 mV SCE [Page 7, Table 3]
- electrolyte_temperature: 22 ± 1°C [Page 4, Section: Experimental Method]
- polarization_scan_rate: Stepped upwards by 25 mV every 400 s, beginning at -300 mV (SCE) [Page 4, Section: Experimental Method]
- reference_electrode: Saturated Calomel Electrode (SCE) [Page 4, Section: Experimental Method]
- electrolyte_composition: 1M KCl [Page 4, Section: Experimental Method]
- aeration_status: Not specified in text.
- corrosion_potential: Not specified in text for the bulk solution prior to polarization.
- ocp_stabilization_protocol: Not specified in text.
- counter_electrode_details: Not specified in text.
- electrolyte_ph: Neutral bulk solution [Page 1, Abstract]
- passive_current_density: Not specified in text.

## Conditioned Material
- material_identifier: Fe-Cr-Ni artificial pit wire electrode ('lead-in-pencil' electrode) [Page 3, Section: Experimental Method]
- manufacturing_process: Melted as small ingots and drawn into 1 mm wire with several intermediate anneals [Page 3, Section: Experimental Method]
- thermal_treatment_parameters: Annealed at 1200°C for 24 h and water quenched [Page 3, Section: Experimental Method]
- surface_preparation_and_treatment: Abraded, then mounted in epoxy resin rods. An initial pit depth of 1 mm was established by dissolution in 3M HCl at 400 mV (SCE), followed by washing and replacing the acid with the neutral chloride test solution [Pages 3-4, Section: Experimental Method]
- exposed_surface_area: ~0.00785 cm² (calculated based on 1 mm wire diameter cross-section) [Page 3, Section: Experimental Method]

### Experiment
- experimental_test_summary: Artificial pit dissolution kinetics test in chloride solution to determine active dissolution kinetics in nearly saturated pit environments. Anodic kinetics were measured by stepping the potential to progressively more negative values after establishing a steady state [Page 4, Section: Experimental Method].
- pitting_potential: Not applicable (test conducted inside an already initiated, simulated artificial pit).
- electrolyte_temperature: 22 ± 1°C [Page 4, Section: Experimental Method]
- polarization_scan_rate: Potential was progressively stepped to more negative values; hold time at original value (0 to 100 mV) was 14 s, and hold time at each more negative potential was 7 s [Page 4, Section: Experimental Method]
- reference_electrode: SCE [Page 4, Section: Experimental Method]
- electrolyte_composition: 1M KCl (Note: Text briefly mentions 1M NaCl on Page 4, but Figures 4-6, the Abstract, and Table 3 explicitly confirm 1M KCl was the primary test medium) [Pages 1, 4-6]
- aeration_status: Not specified in text.
- corrosion_potential: ~ -330 mV SCE (Estimated from Ecorr arrow inside the active pit environment) [Page 6, Figure 5]
- ocp_stabilization_protocol: Not specified in text.
- counter_electrode_details: A counter electrode (CE) is utilized as per the schematic, but physical details/material are not specified in text [Page 3, Figure 2].
- electrolyte_ph: < 0.5 (pH of the saturated solution at the pit bottom) [Page 3, Section: Introduction]
- passive_current_density: Not applicable (active dissolution state).

### Experiment
- experimental_test_summary: Artificial pit dissolution kinetics test modified to study the effect of sulphur impurities by adding thiosulphate to the bulk electrolyte [Page 4, Section: Experimental Method].
- pitting_potential: Not applicable.
- electrolyte_temperature: 22 ± 1°C [Page 4, Section: Experimental Method]
- polarization_scan_rate: Potential was progressively stepped to more negative values (7 s hold times at negative steps) [Page 4, Section: Experimental Method]
- reference_electrode: SCE [Page 4, Section: Experimental Method]
- electrolyte_composition: 1M KCl + 1 g/l (0.0065M) sodium thiosulphate (Na2S2O3) [Page 4, Section: Experimental Method]
- aeration_status: Not specified in text.
- corrosion_potential: Not specified in text.
- ocp_stabilization_protocol: Not specified in text.
- counter_electrode_details: Not specified in text.
- electrolyte_ph: < 0.5 inside the artificial pit [Page 3, Section: Introduction]
- passive_current_density: Not applicable.

# Base Material
- Material_Designation: High purity Fe-Cr-Ni-Mo alloy (Alloy B) [Page 3, Table 1]
- Chemical_Composition_and_Metrics: 16.6 wt% Cr, 11.0 wt% Ni, 2.7 wt% Mo, <0.005 wt% S, Balance Fe [Page 2, Table 1]
- Microstructural_Features: High purity experimental alloy [Page 3, Section: Experimental Method]. Microstructure specifics not detailed.

## Conditioned Material
- material_identifier: Fe-Cr-Ni-Mo hot-rolled coupons [Page 3, Section: Experimental Method]
- manufacturing_process: Melted as small ingots and prepared by hot rolling [Page 3, Section: Experimental Method]
- thermal_treatment_parameters: Annealed at 1200°C for 24 h and water quenched [Page 3, Section: Experimental Method]
- surface_preparation_and_treatment: Mechanically polished [Page 4, Section: Experimental Method]
- exposed_surface_area: 0.4 cm² [Page 4, Section: Experimental Method]

### Experiment
- experimental_test_summary: Pitting and protection potential measurements on flat coupons in neutral chloride solution. Pitting potential was measured via stepped anodic polarization. Protection potential (Epp = -80 mV SCE) was measured by polarizing at +500 mV for 120 s, followed by a negative sweep at 1 mV/s [Page 4, Section: Experimental Method; Page 7, Table 3].
- pitting_potential: +50 mV SCE [Page 7, Table 3]
- electrolyte_temperature: 22 ± 1°C [Page 4, Section: Experimental Method]
- polarization_scan_rate: Stepped upwards by 25 mV every 400 s, beginning at -300 mV (SCE) [Page 4, Section: Experimental Method]
- reference_electrode: SCE [Page 4, Section: Experimental Method]
- electrolyte_composition: 1M KCl [Page 4, Section: Experimental Method]
- aeration_status: Not specified in text.
- corrosion_potential: Not specified in text for the bulk solution.
- ocp_stabilization_protocol: Not specified in text.
- counter_electrode_details: Not specified in text.
- electrolyte_ph: Neutral bulk solution [Page 1, Abstract]
- passive_current_density: Not specified in text.

## Conditioned Material
- material_identifier: Fe-Cr-Ni-Mo artificial pit wire electrode ('lead-in-pencil' electrode) [Page 3, Section: Experimental Method]
- manufacturing_process: Melted as small ingots and drawn into 1 mm wire with several intermediate anneals [Page 3, Section: Experimental Method]
- thermal_treatment_parameters: Annealed at 1200°C for 24 h and water quenched [Page 3, Section: Experimental Method]
- surface_preparation_and_treatment: Abraded, then mounted in epoxy resin rods. An initial pit depth of 1 mm was established by dissolution in 3M HCl at 400 mV (SCE), followed by washing and replacing the acid with the chloride test solution [Pages 3-4, Section: Experimental Method]
- exposed_surface_area: ~0.00785 cm² (calculated based on 1 mm wire diameter cross-section) [Page 3, Section: Experimental Method]

### Experiment
- experimental_test_summary: Artificial pit dissolution kinetics test to assess the inhibiting effect of Mo inside the active pit. Steady-state dissolution was achieved, and anodic kinetics were measured by stepping to negative potentials [Page 4, Section: Experimental Method].
- pitting_potential: Not applicable.
- electrolyte_temperature: 22 ± 1°C [Page 4, Section: Experimental Method]
- polarization_scan_rate: Potential was progressively stepped to more negative values; hold time at original value was 14 s, and hold time at each more negative potential was 7 s [Page 4, Section: Experimental Method]
- reference_electrode: SCE [Page 4, Section: Experimental Method]
- electrolyte_composition: 1M KCl [Page 4, Section: Experimental Method]
- aeration_status: Not specified in text.
- corrosion_potential: ~ -200 mV SCE (Estimated from Ecorr arrow inside the active pit environment) [Page 6, Figure 5]
- ocp_stabilization_protocol: Not specified in text.
- counter_electrode_details: Not specified in text.
- electrolyte_ph: < 0.5 (pH of the saturated solution at the pit bottom) [Page 3, Section: Introduction]
- passive_current_density: Not applicable.

### Experiment
- experimental_test_summary: Artificial pit dissolution kinetics test evaluating the sensitivity of the Mo-containing alloy to activating effects of adsorbed sulphur by introducing thiosulphate [Page 4, Section: Experimental Method; Page 8, Section: The effects of sulphur compounds].
- pitting_potential: Not applicable.
- electrolyte_temperature: 22 ± 1°C [Page 4, Section: Experimental Method]
- polarization_scan_rate: Potential progressively stepped to more negative values [Page 4, Section: Experimental Method]
- reference_electrode: SCE [Page 4, Section: Experimental Method]
- electrolyte_composition: 1M KCl + 1 g/l (0.0065M) sodium thiosulphate (Na2S2O3) [Page 4, Section: Experimental Method]
- aeration_status: Not specified in text.
- corrosion_potential: Not specified in text.
- ocp_stabilization_protocol: Not specified in text.
- counter_electrode_details: Not specified in text.
- electrolyte_ph: < 0.5 inside the artificial pit [Page 3, Section: Introduction]
- passive_current_density: Not applicable.

# Base Material
- Material_Designation: Type 304L stainless steel [Page 6, Section: Pitting and protection potential measurements]
- Chemical_Composition_and_Metrics: Not explicitly specified in text (referred to the same material used in "reference 2") [Page 6, Section: Pitting and protection potential measurements].
- Microstructural_Features: Not specified in text.

## Conditioned Material
- material_identifier: 304L SS [Page 7, Table 3]
- manufacturing_process: Not specified in text.
- thermal_treatment_parameters: Not specified in text.
- surface_preparation_and_treatment: Not explicitly specified in text (presumably mechanically polished similar to the other experimental coupons) [Page 4].
- exposed_surface_area: Not explicitly specified in text.

### Experiment
- experimental_test_summary: Pitting and protection potential measurements used as a benchmark against the primary experimental Fe-Cr-Ni and Fe-Cr-Ni-Mo alloys. (Epp = -200 mV SCE) [Page 6, Section: Pitting and protection potential measurements; Page 7, Table 3].
- pitting_potential: +100 mV SCE [Page 7, Table 3]
- electrolyte_temperature: 22 ± 1°C (Inferred from general standard procedure mentioned) [Page 4, Section: Experimental Method]
- polarization_scan_rate: Not explicitly stated for this specific alloy (assumed 25 mV every 400 s based on standard experimental framework).
- reference_electrode: SCE [Page 7, Table 3]
- electrolyte_composition: 1M KCl [Page 7, Table 3]
- aeration_status: Not specified in text.
- corrosion_potential: Not specified in text.
- ocp_stabilization_protocol: Not specified in text.
- counter_electrode_details: Not specified in text.
- electrolyte_ph: Neutral bulk solution [Page 1, Abstract]
- passive_current_density: Not specified in text.

File: output/epoch_1/batch_7/paper_73.md
# Base Material
- Material_Designation: Pure Tungsten (W) [Page 2, Results and Discussion, Electrochemical Behavior of Pure W]
- Chemical_Composition_and_Metrics: Not explicitly detailed in the text; assumed to be nominally 100% Tungsten [Page 2]
- Microstructural_Features: Not specified in text.

## Conditioned Material
- material_identifier: Pure W [Page 2, Results and Discussion]
- manufacturing_process: Not specified in text.
- thermal_treatment_parameters: Not specified in text.
- surface_preparation_and_treatment: Mechanically polished with emery paper under water up to grade 1000, degreased in absolute ethyl alcohol, washed in deionized water, and dried by warm air blowing. [Page 2, Experimental Procedures]
- exposed_surface_area: Not specified in text.

### Experiment
- experimental_test_summary: Potentiodynamic anodic polarization to evaluate the electrochemical behavior of pure tungsten in acidic solutions. [Page 2, Electrochemical Behavior of Pure W]
- pitting_potential: Not applicable. Tungsten dissolves at a high rate in the potential region where stainless steels are passive; does not exhibit a distinct pitting potential. [Page 2, Electrochemical Behavior of Pure W]
- electrolyte_temperature: 60 °C [Page 2, Electrochemical Behavior of Pure W]
- polarization_scan_rate: 20 mV/min [Page 2, Experimental Procedures]
- reference_electrode: Saturated Calomel Electrode (SCE) [Page 2, Electrochemical Behavior of Pure W]
- electrolyte_composition: 1 N HCl [Page 2, Electrochemical Behavior of Pure W]
- aeration_status: Not specified in text.
- corrosion_potential: -0.10 V (-100 mV) vs SCE [Page 2, Electrochemical Behavior of Pure W]
- ocp_stabilization_protocol: Not specified in text.
- counter_electrode_details: Not specified in text.
- electrolyte_ph: Not specified in text.
- passive_current_density: Not applicable; sample dissolves at a high rate without forming a stable passive plateau. [Page 2, Figure 1]

### Experiment
- experimental_test_summary: Potentiodynamic anodic polarization to evaluate the electrochemical behavior of pure tungsten in a phosphoric acid and chloride solution. [Page 2, Electrochemical Behavior of Pure W]
- pitting_potential: Not applicable. Tungsten dissolves at a high rate without distinct pitting breakdown. [Page 2, Electrochemical Behavior of Pure W]
- electrolyte_temperature: 60 °C [Page 2, Electrochemical Behavior of Pure W]
- polarization_scan_rate: 20 mV/min [Page 2, Experimental Procedures]
- reference_electrode: Saturated Calomel Electrode (SCE) [Page 2, Electrochemical Behavior of Pure W]
- electrolyte_composition: 40 Wt% H3PO4 containing 1000 ppm Cl- [Page 2, Electrochemical Behavior of Pure W]
- aeration_status: Not specified in text.
- corrosion_potential: ~-100 mV vs SCE (Estimated from plot) [Page 2, Figure 1]
- ocp_stabilization_protocol: Not specified in text.
- counter_electrode_details: Not specified in text.
- electrolyte_ph: Not specified in text.
- passive_current_density: Not applicable; material shows active dissolution. [Page 2, Figure 1]

# Base Material
- Material_Designation: Experimental austenitic 16Cr-14Ni alloy, 16-14 [Page 2, Table 1]
- Chemical_Composition_and_Metrics: 0.006 Wt% C, 0.43 Wt% Mn, 0.33 Wt% Si, 14.40 Wt% Ni, 16.30 Wt% Cr, 0 Wt% W [Page 2, Table 1]
- Microstructural_Features: Austenitic [Page 2, Experimental Procedures]

## Conditioned Material
- material_identifier: 16-14 [Page 2, Table 1]
- manufacturing_process: Prepared in a vacuum furnace. Specimens cut from rolled sheet having a thickness of 5 mm and a diameter of 12 mm. [Page 2, Experimental Procedures]
- thermal_treatment_parameters: Solution treatment performed by heating in nitrogen at 1150 °C for 30 minutes followed by water quenching (W.Q.). [Page 2, Table 1 & Experimental Procedures]
- surface_preparation_and_treatment: Mechanically polished with emery paper under water up to grade 1000, degreased in absolute ethyl alcohol, washed in deionized water, and dried by warm air blowing. [Page 2, Experimental Procedures]
- exposed_surface_area: Test specimen is 12 mm in diameter (total circular face area ~1.13 cm²), exact active exposed surface area during testing is not specified in text. [Page 2, Experimental Procedures]

### Experiment
- experimental_test_summary: Potentiodynamic anodic polarization to evaluate the baseline pitting behavior in a neutral chloride solution without inhibitor. [Page 2, Inhibitive Properties of Tungstate Ions]
- pitting_potential: 80 mV vs SCE [Page 3, Column 2]
- electrolyte_temperature: 60 °C [Page 2, Inhibitive Properties of Tungstate Ions]
- polarization_scan_rate: 20 mV/min [Page 2, Experimental Procedures]
- reference_electrode: Saturated Calomel Electrode (SCE) [Page 2, Inhibitive Properties of Tungstate Ions]
- electrolyte_composition: 0.1 M NaCl [Page 2, Inhibitive Properties of Tungstate Ions]
- aeration_status: Not specified in text.
- corrosion_potential: -360 mV vs SCE [Page 2, Inhibitive Properties of Tungstate Ions]
- ocp_stabilization_protocol: Not specified in text.
- counter_electrode_details: Not specified in text.
- electrolyte_ph: Not specified in text.
- passive_current_density: ~10^-5 A/cm² (Estimated from plot) [Page 3, Figure 2]

### Experiment
- experimental_test_summary: Potentiodynamic anodic polarization to evaluate the inhibitive effect of 0.025 M tungstate ion addition in a neutral chloride solution. [Page 2, Inhibitive Properties of Tungstate Ions]
- pitting_potential: 150 mV vs SCE [Page 3, Column 2]
- electrolyte_temperature: 60 °C [Page 2, Inhibitive Properties of Tungstate Ions]
- polarization_scan_rate: 20 mV/min [Page 2, Experimental Procedures]
- reference_electrode: Saturated Calomel Electrode (SCE) [Page 2, Inhibitive Properties of Tungstate Ions]
- electrolyte_composition: 0.1 M NaCl + 0.025 M Na2WO4 [Page 2, Inhibitive Properties of Tungstate Ions]
- aeration_status: Not specified in text.
- corrosion_potential: ~-300 mV vs SCE (Estimated from plot) [Page 3, Figure 2]
- ocp_stabilization_protocol: Not specified in text.
- counter_electrode_details: Not specified in text.
- electrolyte_ph: Not specified in text.
- passive_current_density: ~6 x 10^-6 A/cm² (Estimated from plot) [Page 3, Figure 2]

### Experiment
- experimental_test_summary: Potentiodynamic anodic polarization to evaluate the inhibitive effect of 0.1 M tungstate ion addition in a neutral chloride solution. [Page 2, Inhibitive Properties of Tungstate Ions]
- pitting_potential: 220 mV vs SCE [Page 3, Column 2]
- electrolyte_temperature: 60 °C [Page 2, Inhibitive Properties of Tungstate Ions]
- polarization_scan_rate: 20 mV/min [Page 2, Experimental Procedures]
- reference_electrode: Saturated Calomel Electrode (SCE) [Page 2, Inhibitive Properties of Tungstate Ions]
- electrolyte_composition: 0.1 M NaCl + 0.1 M Na2WO4 [Page 2, Inhibitive Properties of Tungstate Ions]
- aeration_status: Not specified in text.
- corrosion_potential: -230 mV vs SCE [Page 2, Inhibitive Properties of Tungstate Ions]
- ocp_stabilization_protocol: Not specified in text.
- counter_electrode_details: Not specified in text.
- electrolyte_ph: Not specified in text.
- passive_current_density: ~3 x 10^-6 A/cm² (Estimated from plot) [Page 3, Figure 2]

### Experiment
- experimental_test_summary: Potentiodynamic anodic polarization to evaluate pitting behavior in an acidic chloride solution. [Page 5, Figure 7a]
- pitting_potential: ~100 mV vs SCE (Estimated from plot breakdown) [Page 5, Figure 7a]
- electrolyte_temperature: Not specified explicitly in text for this specific figure (Likely standard ambient or 60 °C based on other tests). [Page 4/5]
- polarization_scan_rate: 20 mV/min [Page 2, Experimental Procedures]
- reference_electrode: Saturated Calomel Electrode (SCE) [Page 5, Figure 7a]
- electrolyte_composition: 0.1 M HCl [Page 5, Figure 7a caption]
- aeration_status: Not specified in text.
- corrosion_potential: ~-380 mV vs SCE (Estimated from plot) [Page 5, Figure 7a]
- ocp_stabilization_protocol: Not specified in text.
- counter_electrode_details: Not specified in text.
- electrolyte_ph: Not specified in text.
- passive_current_density: ~10^-5 A/cm² (Estimated from plot) [Page 5, Figure 7a]

### Experiment
- experimental_test_summary: Potentiodynamic anodic polarization to evaluate pitting behavior in a stronger acidic chloride solution. [Page 5, Figure 7b]
- pitting_potential: ~0 mV vs SCE (Estimated from plot) [Page 5, Figure 7b]
- electrolyte_temperature: Not specified explicitly in text.
- polarization_scan_rate: 20 mV/min [Page 2, Experimental Procedures]
- reference_electrode: Saturated Calomel Electrode (SCE) [Page 5, Figure 7b]
- electrolyte_composition: 0.2 M HCl [Page 5, Figure 7b caption]
- aeration_status: Not specified in text.
- corrosion_potential: ~-380 mV vs SCE (Estimated from plot) [Page 5, Figure 7b]
- ocp_stabilization_protocol: Not specified in text.
- counter_electrode_details: Not specified in text.
- electrolyte_ph: Not specified in text.
- passive_current_density: ~10^-4 A/cm² (Estimated from plot) [Page 5, Figure 7b]


# Base Material
- Material_Designation: Experimental austenitic 16Cr-14Ni-W alloy, 16-14-2 [Page 2, Table 1]
- Chemical_Composition_and_Metrics: 0.005 Wt% C, 0.33 Wt% Mn, 0.40 Wt% Si, 14.00 Wt% Ni, 16.30 Wt% Cr, 2.49 Wt% W [Page 2, Table 1]
- Microstructural_Features: Austenitic [Page 2, Experimental Procedures]

## Conditioned Material
- material_identifier: 16-14-2 [Page 2, Table 1]
- manufacturing_process: Prepared in a vacuum furnace. Specimens cut from rolled sheet having a thickness of 5 mm and a diameter of 12 mm. [Page 2, Experimental Procedures]
- thermal_treatment_parameters: Heating in nitrogen at 1150 °C for 30 minutes followed by water quenching (W.Q.). [Page 2, Table 1 & Experimental Procedures]
- surface_preparation_and_treatment: Mechanically polished with emery paper under water up to grade 1000, degreased in absolute ethyl alcohol, washed in deionized water, and dried by warm air blowing. [Page 2, Experimental Procedures]
- exposed_surface_area: Test specimen is 12 mm in diameter, exact active exposed surface area during testing is not specified in text. [Page 2, Experimental Procedures]

### Experiment
- experimental_test_summary: Potentiodynamic anodic polarization to evaluate the effect of 2.49% alloyed Tungsten in a neutral chloride solution. [Page 3, Figure 3]
- pitting_potential: 210 mV vs SCE [Page 3, Column 2]
- electrolyte_temperature: Not specified explicitly for Figure 3; likely 60 °C given parallel tests. [Page 3]
- polarization_scan_rate: 20 mV/min [Page 2, Experimental Procedures]
- reference_electrode: Saturated Calomel Electrode (SCE) [Page 3, Column 2]
- electrolyte_composition: 0.1 M NaCl [Page 3, Figure 3]
- aeration_status: Not specified in text.
- corrosion_potential: ~-300 mV vs SCE (Estimated from plot) [Page 3, Figure 3]
- ocp_stabilization_protocol: Not specified in text.
- counter_electrode_details: Not specified in text.
- electrolyte_ph: Not specified in text.
- passive_current_density: ~6 x 10^-6 A/cm² (Estimated from plot) [Page 3, Figure 3]

### Experiment
- experimental_test_summary: Potentiodynamic anodic polarization to evaluate the effect of 2.49% alloyed Tungsten in acidic chloride solution. [Page 5, Figure 7a]
- pitting_potential: ~150 mV vs SCE (Estimated from plot breakdown) [Page 5, Figure 7a]
- electrolyte_temperature: Not specified in text.
- polarization_scan_rate: 20 mV/min [Page 2, Experimental Procedures]
- reference_electrode: Saturated Calomel Electrode (SCE) [Page 5, Figure 7a]
- electrolyte_composition: 0.1 M HCl [Page 5, Figure 7a]
- aeration_status: Not specified in text.
- corrosion_potential: ~-360 mV vs SCE (Estimated from plot) [Page 5, Figure 7a]
- ocp_stabilization_protocol: Not specified in text.
- counter_electrode_details: Not specified in text.
- electrolyte_ph: Not specified in text.
- passive_current_density: ~8 x 10^-6 A/cm² (Estimated from plot) [Page 5, Figure 7a]

### Experiment
- experimental_test_summary: Potentiodynamic anodic polarization to evaluate the effect of 2.49% alloyed Tungsten in stronger acidic chloride solution. [Page 5, Figure 7b]
- pitting_potential: ~80 mV vs SCE (Estimated from plot) [Page 5, Figure 7b]
- electrolyte_temperature: Not specified in text.
- polarization_scan_rate: 20 mV/min [Page 2, Experimental Procedures]
- reference_electrode: Saturated Calomel Electrode (SCE) [Page 5, Figure 7b]
- electrolyte_composition: 0.2 M HCl [Page 5, Figure 7b]
- aeration_status: Not specified in text.
- corrosion_potential: ~-360 mV vs SCE (Estimated from plot) [Page 5, Figure 7b]
- ocp_stabilization_protocol: Not specified in text.
- counter_electrode_details: Not specified in text.
- electrolyte_ph: Not specified in text.
- passive_current_density: ~5 x 10^-5 A/cm² (Estimated from plot) [Page 5, Figure 7b]


# Base Material
- Material_Designation: Experimental austenitic 16Cr-14Ni-W alloy, 16-14-4 [Page 2, Table 1]
- Chemical_Composition_and_Metrics: 0.006 Wt% C, 0.30 Wt% Mn, 0.41 Wt% Si, 14.10 Wt% Ni, 16.50 Wt% Cr, 4.81 Wt% W [Page 2, Table 1]
- Microstructural_Features: Austenitic [Page 2, Experimental Procedures]

## Conditioned Material
- material_identifier: 16-14-4 [Page 2, Table 1]
- manufacturing_process: Prepared in a vacuum furnace. Specimens cut from rolled sheet having a thickness of 5 mm and a diameter of 12 mm. [Page 2, Experimental Procedures]
- thermal_treatment_parameters: Heating in nitrogen at 1150 °C for 30 minutes followed by water quenching (W.Q.). [Page 2, Table 1 & Experimental Procedures]
- surface_preparation_and_treatment: Mechanically polished with emery paper under water up to grade 1000, degreased in absolute ethyl alcohol, washed in deionized water, and dried by warm air blowing. [Page 2, Experimental Procedures]
- exposed_surface_area: Test specimen is 12 mm in diameter, exact active exposed surface area during testing is not specified in text. [Page 2, Experimental Procedures]

### Experiment
- experimental_test_summary: Potentiodynamic anodic polarization to evaluate the effect of 4.81% alloyed Tungsten in a neutral chloride solution. [Page 3, Figure 3]
- pitting_potential: 300 mV vs SCE [Page 3, Column 2]
- electrolyte_temperature: Not specified explicitly for Figure 3; likely 60 °C. [Page 3]
- polarization_scan_rate: 20 mV/min [Page 2, Experimental Procedures]
- reference_electrode: Saturated Calomel Electrode (SCE) [Page 3, Column 2]
- electrolyte_composition: 0.1 M NaCl [Page 3, Figure 3]
- aeration_status: Not specified in text.
- corrosion_potential: ~-250 mV vs SCE (Estimated from plot) [Page 3, Figure 3]
- ocp_stabilization_protocol: Not specified in text.
- counter_electrode_details: Not specified in text.
- electrolyte_ph: Not specified in text.
- passive_current_density: ~3 x 10^-6 A/cm² (Estimated from plot) [Page 3, Figure 3]

### Experiment
- experimental_test_summary: Potentiodynamic anodic polarization to evaluate the effect of 4.81% alloyed Tungsten in acidic chloride solution. [Page 5, Figure 7a]
- pitting_potential: ~200 mV vs SCE (Estimated from plot breakdown) [Page 5, Figure 7a]
- electrolyte_temperature: Not specified in text.
- polarization_scan_rate: 20 mV/min [Page 2, Experimental Procedures]
- reference_electrode: Saturated Calomel Electrode (SCE) [Page 5, Figure 7a]
- electrolyte_composition: 0.1 M HCl [Page 5, Figure 7a]
- aeration_status: Not specified in text.
- corrosion_potential: ~-350 mV vs SCE (Estimated from plot) [Page 5, Figure 7a]
- ocp_stabilization_protocol: Not specified in text.
- counter_electrode_details: Not specified in text.
- electrolyte_ph: Not specified in text.
- passive_current_density: ~5 x 10^-6 A/cm² (Estimated from plot) [Page 5, Figure 7a]

### Experiment
- experimental_test_summary: Potentiodynamic anodic polarization to evaluate the effect of 4.81% alloyed Tungsten in stronger acidic chloride solution. [Page 5, Figure 7b]
- pitting_potential: ~120 mV vs SCE (Estimated from plot) [Page 5, Figure 7b]
- electrolyte_temperature: Not specified in text.
- polarization_scan_rate: 20 mV/min [Page 2, Experimental Procedures]
- reference_electrode: Saturated Calomel Electrode (SCE) [Page 5, Figure 7b]
- electrolyte_composition: 0.2 M HCl [Page 5, Figure 7b]
- aeration_status: Not specified in text.
- corrosion_potential: ~-350 mV vs SCE (Estimated from plot) [Page 5, Figure 7b]
- ocp_stabilization_protocol: Not specified in text.
- counter_electrode_details: Not specified in text.
- electrolyte_ph: Not specified in text.
- passive_current_density: ~2 x 10^-5 A/cm² (Estimated from plot) [Page 5, Figure 7b]


# Base Material
- Material_Designation: Experimental austenitic 16Cr-14Ni-W alloy, 16-14-8 [Page 2, Table 1]
- Chemical_Composition_and_Metrics: 0.006 Wt% C, 0.32 Wt% Mn, 0.40 Wt% Si, 14.10 Wt% Ni, 16.17 Wt% Cr, 8.66 Wt% W [Page 2, Table 1]
- Microstructural_Features: Austenitic [Page 2, Experimental Procedures]

## Conditioned Material
- material_identifier: 16-14-8 [Page 2, Table 1]
- manufacturing_process: Prepared in a vacuum furnace. Specimens cut from rolled sheet having a thickness of 5 mm and a diameter of 12 mm. [Page 2, Experimental Procedures]
- thermal_treatment_parameters: Heating in nitrogen at 1150 °C for 30 minutes followed by water quenching (W.Q.). [Page 2, Table 1 & Experimental Procedures]
- surface_preparation_and_treatment: Mechanically polished with emery paper under water up to grade 1000, degreased in absolute ethyl alcohol, washed in deionized water, and dried by warm air blowing. [Page 2, Experimental Procedures]
- exposed_surface_area: Test specimen is 12 mm in diameter, exact active exposed surface area during testing is not specified in text. [Page 2, Experimental Procedures]

### Experiment
- experimental_test_summary: Potentiodynamic anodic polarization to evaluate the effect of 8.66% alloyed Tungsten in acidic chloride solution. [Page 5, Figure 7a]
- pitting_potential: ~280 mV vs SCE (Estimated from plot breakdown) [Page 5, Figure 7a]
- electrolyte_temperature: Not specified in text.
- polarization_scan_rate: 20 mV/min [Page 2, Experimental Procedures]
- reference_electrode: Saturated Calomel Electrode (SCE) [Page 5, Figure 7a]
- electrolyte_composition: 0.1 M HCl [Page 5, Figure 7a]
- aeration_status: Not specified in text.
- corrosion_potential: ~-340 mV vs SCE (Estimated from plot) [Page 5, Figure 7a]
- ocp_stabilization_protocol: Not specified in text.
- counter_electrode_details: Not specified in text.
- electrolyte_ph: Not specified in text.
- passive_current_density: ~4 x 10^-6 A/cm² (Estimated from plot) [Page 5, Figure 7a]

### Experiment
- experimental_test_summary: Potentiodynamic anodic polarization to evaluate the effect of 8.66% alloyed Tungsten in stronger acidic chloride solution. [Page 5, Figure 7b]
- pitting_potential: ~200 mV vs SCE (Estimated from plot) [Page 5, Figure 7b]
- electrolyte_temperature: Not specified in text.
- polarization_scan_rate: 20 mV/min [Page 2, Experimental Procedures]
- reference_electrode: Saturated Calomel Electrode (SCE) [Page 5, Figure 7b]
- electrolyte_composition: 0.2 M HCl [Page 5, Figure 7b]
- aeration_status: Not specified in text.
- corrosion_potential: ~-340 mV vs SCE (Estimated from plot) [Page 5, Figure 7b]
- ocp_stabilization_protocol: Not specified in text.
- counter_electrode_details: Not specified in text.
- electrolyte_ph: Not specified in text.
- passive_current_density: ~10^-5 A/cm² (Estimated from plot) [Page 5, Figure 7b]


# Base Material
- Material_Designation: Experimental austenitic 16Cr-14Ni-W alloy, 16-14-12 [Page 2, Table 1]
- Chemical_Composition_and_Metrics: 0.006 Wt% C, 0.30 Wt% Mn, 0.43 Wt% Si, 14.00 Wt% Ni, 16.22 Wt% Cr, 12.40 Wt% W [Page 2, Table 1]
- Microstructural_Features: Austenitic [Page 2, Experimental Procedures]

## Conditioned Material
- material_identifier: 16-14-12 [Page 2, Table 1]
- manufacturing_process: Prepared in a vacuum furnace. Specimens cut from rolled sheet having a thickness of 5 mm and a diameter of 12 mm. [Page 2, Experimental Procedures]
- thermal_treatment_parameters: Heating in nitrogen at 1150 °C for 30 minutes followed by water quenching (W.Q.). [Page 2, Table 1 & Experimental Procedures]
- surface_preparation_and_treatment: Mechanically polished with emery paper under water up to grade 1000, degreased in absolute ethyl alcohol, washed in deionized water, and dried by warm air blowing. [Page 2, Experimental Procedures]
- exposed_surface_area: Test specimen is 12 mm in diameter, exact active exposed surface area during testing is not specified in text. [Page 2, Experimental Procedures]

### Experiment
- experimental_test_summary: Potentiodynamic anodic polarization to evaluate the effect of 12.40% alloyed Tungsten in acidic chloride solution. [Page 5, Figure 7a]
- pitting_potential: ~350 mV vs SCE (Estimated from plot breakdown) [Page 5, Figure 7a]
- electrolyte_temperature: Not specified in text.
- polarization_scan_rate: 20 mV/min [Page 2, Experimental Procedures]
- reference_electrode: Saturated Calomel Electrode (SCE) [Page 5, Figure 7a]
- electrolyte_composition: 0.1 M HCl [Page 5, Figure 7a]
- aeration_status: Not specified in text.
- corrosion_potential: -330 mV vs SCE [Page 4, Column 2]
- ocp_stabilization_protocol: Not specified in text.
- counter_electrode_details: Not specified in text.
- electrolyte_ph: Not specified in text.
- passive_current_density: ~3 x 10^-6 A/cm² (Estimated from plot) [Page 5, Figure 7a]

### Experiment
- experimental_test_summary: Potentiodynamic anodic polarization to evaluate the effect of 12.40% alloyed Tungsten in stronger acidic chloride solution. [Page 5, Figure 7b]
- pitting_potential: ~280 mV vs SCE (Estimated from plot) [Page 5, Figure 7b]
- electrolyte_temperature: Not specified in text.
- polarization_scan_rate: 20 mV/min [Page 2, Experimental Procedures]
- reference_electrode: Saturated Calomel Electrode (SCE) [Page 5, Figure 7b]
- electrolyte_composition: 0.2 M HCl [Page 5, Figure 7b]
- aeration_status: Not specified in text.
- corrosion_potential: ~-330 mV vs SCE (Estimated from plot) [Page 5, Figure 7b]
- ocp_stabilization_protocol: Not specified in text.
- counter_electrode_details: Not specified in text.
- electrolyte_ph: Not specified in text.
- passive_current_density: ~7 x 10^-6 A/cm² (Estimated from plot) [Page 5, Figure 7b]
