Repository: KevinGundlach/OntologyRefiner

File: output/epoch_1/batch_7/paper_74.md
# Base Material
- Material_Designation: Fe-29Cr [Page 1, Title; Page 2, Table 1] - High-purity laboratory heat ferritic stainless steel.
- Chemical_Composition_and_Metrics: Cr: 28.93, Mo: 0.012, W: 0.011, Si: 0.41, C: 0.0010, N: 0.0009, Nb: 0.11, Fe: bal. (wt%) [Page 2, Table 1].
- Microstructural_Features: Composed of a single ferritic phase, containing extremely low carbon and nitrogen interstitial contents to allow examination of the inherent effect of W and Mo. [Page 2, Introduction].

## Conditioned Material
- material_identifier: Fe-29Cr (0 wt% Mo/W) Solution Annealed [Page 2-3, Experimental Method]
- manufacturing_process: High-purity alloying elements were vacuum arc-melted and cast in the form of a button. The casts were homogenized for 2 h at 1250 °C, and then hot-rolled into 5 mm thick plates. [Page 2, Experimental Method]
- thermal_treatment_parameters: Cold-rolled into 2 mm thick sheets and solution annealed for 20 min at 1050 °C, followed by water quenching. [Page 3, Experimental Method]
- surface_preparation_and_treatment: Not specified in text (tested after water quenching). [Page 3, Experimental Method]
- exposed_surface_area: Not specified in text (results reported as current density). [Page 3, Experimental Method]

### Experiment
- experimental_test_summary: Potentiodynamic anodic polarization test in an aggressive chloride environment to determine the pitting potential. [Page 3, Experimental Method]
- pitting_potential: -590 mV (SCE) (Pitting corrosion occurred directly at Ecorr) [Page 3, Results and Discussion; Page 7, Fig 4].
- electrolyte_temperature: 80 °C [Page 3, Experimental Method]
- polarization_scan_rate: 0.5 mV s^-1 [Page 3, Experimental Method]
- reference_electrode: Saturated Calomel Electrode (SCE) [Page 3, Experimental Method]
- electrolyte_composition: 4 M MgCl2 solution [Page 3, Experimental Method]
- aeration_status: Deaerated by purging with high-purity nitrogen throughout the test, starting from 1 h before the test. [Page 3, Experimental Method]
- corrosion_potential: -590 mV (SCE) [Page 3, Results and Discussion]
- ocp_stabilization_protocol: Stable corrosion potential achieved after about 2 h immersion in the solution. [Page 3, Experimental Method]
- counter_electrode_details: Platinum counter electrode in a 1 L multinecked flask (ASTM G5) with a salt bridge and high-silica tip. [Page 3, Experimental Method]
- electrolyte_ph: Not specified in text.
- passive_current_density: Not specified in text (Pitting occurred at Ecorr without establishing passivity). [Page 3, Results and Discussion]

### Experiment
- experimental_test_summary: Potentiodynamic anodic polarization test in sulfuric acid solution to evaluate passivity parameters (Epp and Ic). [Page 3, Experimental Method; Page 5, Results]
- pitting_potential: Not specified in text (Transpassive breakdown evaluated rather than localized chloride pitting). [Page 9, Fig 6]
- electrolyte_temperature: 30 °C [Page 3, Experimental Method]
- polarization_scan_rate: 0.5 mV s^-1 [Page 3, Experimental Method]
- reference_electrode: Saturated Calomel Electrode (SCE) [Page 3, Experimental Method]
- electrolyte_composition: 20% H2SO4 solution [Page 3, Experimental Method]
- aeration_status: Deaerated by purging with high-purity nitrogen throughout the test, starting from 1 h before the test. [Page 3, Experimental Method]
- corrosion_potential: Estimated from Fig 6 as ~ -450 mV (SCE). [Page 9, Fig 6]
- ocp_stabilization_protocol: Stable corrosion potential achieved after about 2 h immersion in the solution. [Page 3, Experimental Method]
- counter_electrode_details: Platinum counter electrode in a 1 L multinecked flask (ASTM G5) with a salt bridge and high-silica tip. [Page 3, Experimental Method]
- electrolyte_ph: Not specified in text.
- passive_current_density: Estimated from Fig 6 as ~ 10 µA cm^-2. [Page 9, Fig 6]

---

# Base Material
- Material_Designation: 29Cr 1W [Page 2, Table 1] - High-purity laboratory heat ferritic stainless steel.
- Chemical_Composition_and_Metrics: Cr: 28.89, Mo: 0.011, W: 1.08, Si: 0.42, C: 0.0026, N: 0.0012, Nb: 0.13, Fe: bal. (wt%) [Page 2, Table 1].
- Microstructural_Features: Composed of a single ferritic phase, containing extremely low carbon and nitrogen contents. [Page 2, Introduction]

## Conditioned Material
- material_identifier: 29Cr 1W Solution Annealed
- manufacturing_process: Vacuum arc-melted and cast as a button. Homogenized for 2 h at 1250 °C, hot-rolled to 5 mm plates. [Page 2, Experimental Method]
- thermal_treatment_parameters: Cold-rolled to 2 mm sheets, solution annealed for 20 min at 1050 °C, water quenched. [Page 3, Experimental Method]
- surface_preparation_and_treatment: Not specified in text.
- exposed_surface_area: Not specified in text.

### Experiment
- experimental_test_summary: Potentiodynamic anodic polarization test in chloride solution to determine pitting potential. [Page 3, Experimental Method]
- pitting_potential: Estimated as ~ -550 mV (SCE) (Note: Text states pitting occurred at Ecorr). [Page 3, Results and Discussion; Page 7, Fig 4]
- electrolyte_temperature: 80 °C [Page 3]
- polarization_scan_rate: 0.5 mV s^-1 [Page 3]
- reference_electrode: SCE [Page 3]
- electrolyte_composition: 4 M MgCl2 solution [Page 3]
- aeration_status: Deaerated with high-purity nitrogen (started 1 h before test). [Page 3]
- corrosion_potential: Not specified exactly (Estimated as ~ -550 mV SCE based on pitting at Ecorr). [Page 3, 7]
- ocp_stabilization_protocol: ~ 2 h immersion [Page 3]
- counter_electrode_details: Platinum counter electrode. [Page 3]
- electrolyte_ph: Not specified in text.
- passive_current_density: Not specified in text (pitted at Ecorr). [Page 3]

### Experiment
- experimental_test_summary: Potentiodynamic anodic polarization test in sulfuric acid solution to evaluate passivity parameters. [Page 3]
- pitting_potential: Not specified in text (Evaluates transpassive behavior).
- electrolyte_temperature: 30 °C [Page 3]
- polarization_scan_rate: 0.5 mV s^-1 [Page 3]
- reference_electrode: SCE [Page 3]
- electrolyte_composition: 20% H2SO4 solution [Page 3]
- aeration_status: Deaerated with high-purity nitrogen. [Page 3]
- corrosion_potential: Estimated from Fig 7 as ~ -350 mV (SCE). [Page 10, Fig 7]
- ocp_stabilization_protocol: ~ 2 h immersion [Page 3]
- counter_electrode_details: Platinum counter electrode. [Page 3]
- electrolyte_ph: Not specified in text.
- passive_current_density: Estimated from Fig 7 as ~ 4 µA cm^-2. [Page 10, Fig 7]

---

# Base Material
- Material_Designation: 29Cr 2W [Page 2, Table 1] - High-purity laboratory heat ferritic stainless steel.
- Chemical_Composition_and_Metrics: Cr: 28.88, Mo: 0.011, W: 2.08, Si: 0.42, C: 0.0032, N: 0.0015, Nb: 0.10, Fe: bal. (wt%) [Page 2, Table 1].
- Microstructural_Features: Composed of a single ferritic phase, containing extremely low carbon and nitrogen contents. [Page 2, Introduction]

## Conditioned Material
- material_identifier: 29Cr 2W Solution Annealed
- manufacturing_process: Vacuum arc-melted and cast as a button. Homogenized for 2 h at 1250 °C, hot-rolled to 5 mm plates. [Page 2, Experimental Method]
- thermal_treatment_parameters: Cold-rolled to 2 mm sheets, solution annealed for 20 min at 1050 °C, water quenched. [Page 3, Experimental Method]
- surface_preparation_and_treatment: Not specified in text.
- exposed_surface_area: Not specified in text.

### Experiment
- experimental_test_summary: Potentiodynamic anodic polarization test in chloride solution to determine pitting potential. [Page 3]
- pitting_potential: Estimated as ~ -480 mV (SCE) (Note: Text states pitting occurred at Ecorr). [Page 3, Results and Discussion; Page 7, Fig 4]
- electrolyte_temperature: 80 °C [Page 3]
- polarization_scan_rate: 0.5 mV s^-1 [Page 3]
- reference_electrode: SCE [Page 3]
- electrolyte_composition: 4 M MgCl2 solution [Page 3]
- aeration_status: Deaerated with high-purity nitrogen. [Page 3]
- corrosion_potential: Not specified exactly (Estimated as ~ -480 mV SCE). [Page 3, 7]
- ocp_stabilization_protocol: ~ 2 h immersion [Page 3]
- counter_electrode_details: Platinum counter electrode. [Page 3]
- electrolyte_ph: Not specified in text.
- passive_current_density: Not specified in text. [Page 3]

### Experiment
- experimental_test_summary: Potentiodynamic anodic polarization test in sulfuric acid solution to evaluate passivity parameters. [Page 3]
- pitting_potential: Not specified in text (Evaluates transpassive behavior).
- electrolyte_temperature: 30 °C [Page 3]
- polarization_scan_rate: 0.5 mV s^-1 [Page 3]
- reference_electrode: SCE [Page 3]
- electrolyte_composition: 20% H2SO4 solution [Page 3]
- aeration_status: Deaerated with high-purity nitrogen. [Page 3]
- corrosion_potential: Estimated from Fig 7 as ~ -300 mV (SCE). [Page 10, Fig 7]
- ocp_stabilization_protocol: ~ 2 h immersion [Page 3]
- counter_electrode_details: Platinum counter electrode. [Page 3]
- electrolyte_ph: Not specified in text.
- passive_current_density: Estimated from Fig 7 as ~ 2 µA cm^-2. [Page 10, Fig 7]

---

# Base Material
- Material_Designation: 29Cr 4W [Page 2, Table 1] - High-purity laboratory heat ferritic stainless steel.
- Chemical_Composition_and_Metrics: Cr: 28.85, Mo: 0.010, W: 4.10, Si: 0.44, C: 0.0055, N: 0.0009, Nb: 0.12, Fe: bal. (wt%) [Page 2, Table 1].
- Microstructural_Features: Composed of a single ferritic phase, containing extremely low carbon and nitrogen contents. [Page 2, Introduction]

## Conditioned Material
- material_identifier: 29Cr 4W Solution Annealed
- manufacturing_process: Vacuum arc-melted and cast as a button. Homogenized for 2 h at 1250 °C, hot-rolled to 5 mm plates. [Page 2, Experimental Method]
- thermal_treatment_parameters: Cold-rolled to 2 mm sheets, solution annealed for 20 min at 1050 °C, water quenched. [Page 3, Experimental Method]
- surface_preparation_and_treatment: Not specified in text.
- exposed_surface_area: Not specified in text.

### Experiment
- experimental_test_summary: Potentiodynamic anodic polarization test in chloride solution to determine pitting potential. [Page 3]
- pitting_potential: Estimated from Fig 4 as ~ -100 mV (SCE). [Page 7, Fig 4]
- electrolyte_temperature: 80 °C [Page 3]
- polarization_scan_rate: 0.5 mV s^-1 [Page 3]
- reference_electrode: SCE [Page 3]
- electrolyte_composition: 4 M MgCl2 solution [Page 3]
- aeration_status: Deaerated with high-purity nitrogen. [Page 3]
- corrosion_potential: Not specified in text.
- ocp_stabilization_protocol: ~ 2 h immersion [Page 3]
- counter_electrode_details: Platinum counter electrode. [Page 3]
- electrolyte_ph: Not specified in text.
- passive_current_density: Not specified in text. [Page 3]

### Experiment
- experimental_test_summary: Potentiodynamic anodic polarization test in sulfuric acid solution to evaluate passivity parameters. [Page 3]
- pitting_potential: Not specified in text (Evaluates transpassive behavior).
- electrolyte_temperature: 30 °C [Page 3]
- polarization_scan_rate: 0.5 mV s^-1 [Page 3]
- reference_electrode: SCE [Page 3]
- electrolyte_composition: 20% H2SO4 solution [Page 3]
- aeration_status: Deaerated with high-purity nitrogen. [Page 3]
- corrosion_potential: Estimated from Fig 7 as ~ -350 mV (SCE). [Page 10, Fig 7]
- ocp_stabilization_protocol: ~ 2 h immersion [Page 3]
- counter_electrode_details: Platinum counter electrode. [Page 3]
- electrolyte_ph: Not specified in text.
- passive_current_density: Estimated from Fig 7 as ~ 1 µA cm^-2. [Page 10, Fig 7]

---

# Base Material
- Material_Designation: 29Cr 8W [Page 2, Table 1] - High-purity laboratory heat ferritic stainless steel.
- Chemical_Composition_and_Metrics: Cr: 28.78, Mo: 0.011, W: 8.17, Si: 0.46, C: 0.0071, N: 0.0010, Nb: 0.10, Fe: bal. (wt%) [Page 2, Table 1].
- Microstructural_Features: Composed of a single ferritic phase, containing extremely low carbon and nitrogen contents. [Page 2, Introduction]

## Conditioned Material
- material_identifier: 29Cr 8W Solution Annealed
- manufacturing_process: Vacuum arc-melted and cast as a button. Homogenized for 2 h at 1250 °C, hot-rolled to 5 mm plates. [Page 2, Experimental Method]
- thermal_treatment_parameters: Cold-rolled to 2 mm sheets, solution annealed for 20 min at 1050 °C, water quenched. [Page 3, Experimental Method]
- surface_preparation_and_treatment: Not specified in text.
- exposed_surface_area: Not specified in text.

### Experiment
- experimental_test_summary: Potentiodynamic anodic polarization test in chloride solution to determine pitting potential. [Page 3]
- pitting_potential: Estimated from Fig 4 as ~ +200 mV (SCE). [Page 7, Fig 4]
- electrolyte_temperature: 80 °C [Page 3]
- polarization_scan_rate: 0.5 mV s^-1 [Page 3]
- reference_electrode: SCE [Page 3]
- electrolyte_composition: 4 M MgCl2 solution [Page 3]
- aeration_status: Deaerated with high-purity nitrogen. [Page 3]
- corrosion_potential: Not specified in text.
- ocp_stabilization_protocol: ~ 2 h immersion [Page 3]
- counter_electrode_details: Platinum counter electrode. [Page 3]
- electrolyte_ph: Not specified in text.
- passive_current_density: Not specified in text. [Page 3]

### Experiment
- experimental_test_summary: Potentiodynamic anodic polarization test in sulfuric acid solution to evaluate passivity parameters. [Page 3]
- pitting_potential: Not specified in text (Evaluates transpassive behavior).
- electrolyte_temperature: 30 °C [Page 3]
- polarization_scan_rate: 0.5 mV s^-1 [Page 3]
- reference_electrode: SCE [Page 3]
- electrolyte_composition: 20% H2SO4 solution [Page 3]
- aeration_status: Deaerated with high-purity nitrogen. [Page 3]
- corrosion_potential: Estimated from Fig 7 as ~ -400 mV (SCE). [Page 10, Fig 7]
- ocp_stabilization_protocol: ~ 2 h immersion [Page 3]
- counter_electrode_details: Platinum counter electrode. [Page 3]
- electrolyte_ph: Not specified in text.
- passive_current_density: Estimated from Fig 7 as ~ 1 µA cm^-2. [Page 10, Fig 7]

---

# Base Material
- Material_Designation: 29Cr 1Mo [Page 2, Table 1] - High-purity laboratory heat ferritic stainless steel.
- Chemical_Composition_and_Metrics: Cr: 28.97, Mo: 1.04, W: 0.010, Si: 0.42, C: 0.0015, N: 0.0012, Nb: 0.11, Fe: bal. (wt%) [Page 2, Table 1].
- Microstructural_Features: Composed of a single ferritic phase, containing extremely low carbon and nitrogen contents. [Page 2, Introduction]

## Conditioned Material
- material_identifier: 29Cr 1Mo Solution Annealed
- manufacturing_process: Vacuum arc-melted and cast as a button. Homogenized for 2 h at 1250 °C, hot-rolled to 5 mm plates. [Page 2, Experimental Method]
- thermal_treatment_parameters: Cold-rolled to 2 mm sheets, solution annealed for 20 min at 1050 °C, water quenched. [Page 3, Experimental Method]
- surface_preparation_and_treatment: Not specified in text.
- exposed_surface_area: Not specified in text.

### Experiment
- experimental_test_summary: Potentiodynamic anodic polarization test in chloride solution to determine pitting potential. [Page 3]
- pitting_potential: Estimated from Fig 1 and 4 as ~ +50 mV (SCE). [Page 4, Fig 1; Page 7, Fig 4]
- electrolyte_temperature: 80 °C [Page 3]
- polarization_scan_rate: 0.5 mV s^-1 [Page 3]
- reference_electrode: SCE [Page 3]
- electrolyte_composition: 4 M MgCl2 solution [Page 3]
- aeration_status: Deaerated with high-purity nitrogen. [Page 3]
- corrosion_potential: Not specified in text.
- ocp_stabilization_protocol: ~ 2 h immersion [Page 3]
- counter_electrode_details: Platinum counter electrode. [Page 3]
- electrolyte_ph: Not specified in text.
- passive_current_density: ~ 2 µA cm^-2. [Page 3, Results and Discussion]

### Experiment
- experimental_test_summary: Potentiodynamic anodic polarization test in sulfuric acid solution to evaluate passivity parameters. [Page 3]
- pitting_potential: Not specified in text.
- electrolyte_temperature: 30 °C [Page 3]
- polarization_scan_rate: 0.5 mV s^-1 [Page 3]
- reference_electrode: SCE [Page 3]
- electrolyte_composition: 20% H2SO4 solution [Page 3]
- aeration_status: Deaerated with high-purity nitrogen. [Page 3]
- corrosion_potential: Estimated from Fig 6 as ~ -300 mV (SCE). [Page 9, Fig 6]
- ocp_stabilization_protocol: ~ 2 h immersion [Page 3]
- counter_electrode_details: Platinum counter electrode. [Page 3]
- electrolyte_ph: Not specified in text.
- passive_current_density: Estimated from Fig 6 as ~ 3 µA cm^-2. [Page 9, Fig 6]

---

# Base Material
- Material_Designation: 29Cr 2Mo [Page 2, Table 1] - High-purity laboratory heat ferritic stainless steel.
- Chemical_Composition_and_Metrics: Cr: 29.06, Mo: 2.07, W: 0.010, Si: 0.41, C: 0.0019, N: 0.0017, Nb: 0.09, Fe: bal. (wt%) [Page 2, Table 1].
- Microstructural_Features: Composed of a single ferritic phase, containing extremely low carbon and nitrogen contents. [Page 2, Introduction]

## Conditioned Material
- material_identifier: 29Cr 2Mo Solution Annealed
- manufacturing_process: Vacuum arc-melted and cast as a button. Homogenized for 2 h at 1250 °C, hot-rolled to 5 mm plates. [Page 2, Experimental Method]
- thermal_treatment_parameters: Cold-rolled to 2 mm sheets, solution annealed for 20 min at 1050 °C, water quenched. [Page 3, Experimental Method]
- surface_preparation_and_treatment: Not specified in text.
- exposed_surface_area: Not specified in text.

### Experiment
- experimental_test_summary: Potentiodynamic anodic polarization test in chloride solution to determine pitting potential. [Page 3]
- pitting_potential: Estimated from Fig 1 and 4 as ~ +250 mV (SCE). [Page 4, Fig 1; Page 7, Fig 4]
- electrolyte_temperature: 80 °C [Page 3]
- polarization_scan_rate: 0.5 mV s^-1 [Page 3]
- reference_electrode: SCE [Page 3]
- electrolyte_composition: 4 M MgCl2 solution [Page 3]
- aeration_status: Deaerated with high-purity nitrogen. [Page 3]
- corrosion_potential: Not specified in text.
- ocp_stabilization_protocol: ~ 2 h immersion [Page 3]
- counter_electrode_details: Platinum counter electrode. [Page 3]
- electrolyte_ph: Not specified in text.
- passive_current_density: ~ 2 µA cm^-2. [Page 3]

### Experiment
- experimental_test_summary: Potentiodynamic anodic polarization test in sulfuric acid solution to evaluate passivity parameters. [Page 3]
- pitting_potential: Not specified in text.
- electrolyte_temperature: 30 °C [Page 3]
- polarization_scan_rate: 0.5 mV s^-1 [Page 3]
- reference_electrode: SCE [Page 3]
- electrolyte_composition: 20% H2SO4 solution [Page 3]
- aeration_status: Deaerated with high-purity nitrogen. [Page 3]
- corrosion_potential: Estimated from Fig 6 as ~ -400 mV (SCE). [Page 9, Fig 6]
- ocp_stabilization_protocol: ~ 2 h immersion [Page 3]
- counter_electrode_details: Platinum counter electrode. [Page 3]
- electrolyte_ph: Not specified in text.
- passive_current_density: Estimated from Fig 6 as ~ 2 µA cm^-2. [Page 9, Fig 6]

---

# Base Material
- Material_Designation: 29Cr 4Mo [Page 2, Table 1] - High-purity laboratory heat ferritic stainless steel.
- Chemical_Composition_and_Metrics: Cr: 29.10, Mo: 4.19, W: 0.011, Si: 0.44, C: 0.0024, N: 0.0015, Nb: 0.10, Fe: bal. (wt%) [Page 2, Table 1].
- Microstructural_Features: Composed of a single ferritic phase, containing extremely low carbon and nitrogen contents. [Page 2, Introduction]

## Conditioned Material
- material_identifier: 29Cr 4Mo Solution Annealed
- manufacturing_process: Vacuum arc-melted and cast as a button. Homogenized for 2 h at 1250 °C, hot-rolled to 5 mm plates. [Page 2, Experimental Method]
- thermal_treatment_parameters: Cold-rolled to 2 mm sheets, solution annealed for 20 min at 1050 °C, water quenched. [Page 3, Experimental Method]
- surface_preparation_and_treatment: Not specified in text.
- exposed_surface_area: Not specified in text.

### Experiment
- experimental_test_summary: Potentiodynamic anodic polarization test in chloride solution to determine pitting potential. [Page 3]
- pitting_potential: Estimated from Fig 4 as ~ +400 mV (SCE) (Note: plotted at ~ +220 mV in Fig 5 for the combined correlation plot). [Page 7, Fig 4; Page 8, Fig 5]
- electrolyte_temperature: 80 °C [Page 3]
- polarization_scan_rate: 0.5 mV s^-1 [Page 3]
- reference_electrode: SCE [Page 3]
- electrolyte_composition: 4 M MgCl2 solution [Page 3]
- aeration_status: Deaerated with high-purity nitrogen. [Page 3]
- corrosion_potential: Not specified in text.
- ocp_stabilization_protocol: ~ 2 h immersion [Page 3]
- counter_electrode_details: Platinum counter electrode. [Page 3]
- electrolyte_ph: Not specified in text.
- passive_current_density: ~ 2 µA cm^-2. [Page 3]

### Experiment
- experimental_test_summary: Potentiodynamic anodic polarization test in sulfuric acid solution to evaluate passivity parameters. [Page 3]
- pitting_potential: Not specified in text.
- electrolyte_temperature: 30 °C [Page 3]
- polarization_scan_rate: 0.5 mV s^-1 [Page 3]
- reference_electrode: SCE [Page 3]
- electrolyte_composition: 20% H2SO4 solution [Page 3]
- aeration_status: Deaerated with high-purity nitrogen. [Page 3]
- corrosion_potential: Estimated from Fig 6 as ~ -300 mV (SCE). [Page 9, Fig 6]
- ocp_stabilization_protocol: ~ 2 h immersion [Page 3]
- counter_electrode_details: Platinum counter electrode. [Page 3]
- electrolyte_ph: Not specified in text.
- passive_current_density: Estimated from Fig 6 as ~ 1 µA cm^-2. [Page 9, Fig 6]

---

# Base Material
- Material_Designation: 29Cr 1Mo 3W [Page 2, Table 1] - High-purity laboratory heat ferritic stainless steel (Synergistic Mo-W Alloy).
- Chemical_Composition_and_Metrics: Cr: 28.86, Mo: 1.09, W: 3.10, Si: 0.44, C: 0.0052, N: 0.0011, Nb: 0.13, Fe: bal. (wt%) [Page 2, Table 1].
- Microstructural_Features: Composed of a single ferritic phase, containing extremely low carbon and nitrogen contents. [Page 2, Introduction]

## Conditioned Material
- material_identifier: 29Cr 1Mo 3W Solution Annealed
- manufacturing_process: Vacuum arc-melted and cast as a button. Homogenized for 2 h at 1250 °C, hot-rolled to 5 mm plates. [Page 2, Experimental Method]
- thermal_treatment_parameters: Cold-rolled to 2 mm sheets, solution annealed for 20 min at 1050 °C, water quenched. [Page 3, Experimental Method]
- surface_preparation_and_treatment: Not specified in text.
- exposed_surface_area: Not specified in text.

### Experiment
- experimental_test_summary: Potentiodynamic anodic polarization test in chloride solution to evaluate combined synergistic effects on pitting potential. [Page 4, Results and Discussion]
- pitting_potential: Estimated from Fig 5 as ~ -80 mV (SCE). [Page 8, Fig 5]
- electrolyte_temperature: 80 °C [Page 5]
- polarization_scan_rate: 0.5 mV s^-1 [Page 3]
- reference_electrode: SCE [Page 3]
- electrolyte_composition: 4 M MgCl2 solution [Page 5]
- aeration_status: Deaerated with high-purity nitrogen. [Page 3]
- corrosion_potential: Not specified in text.
- ocp_stabilization_protocol: ~ 2 h immersion [Page 3]
- counter_electrode_details: Platinum counter electrode. [Page 3]
- electrolyte_ph: Not specified in text.
- passive_current_density: Not specified in text.

---

# Base Material
- Material_Designation: 29Cr 2Mo 2W [Page 2, Table 1] - High-purity laboratory heat ferritic stainless steel (Synergistic Mo-W Alloy).
- Chemical_Composition_and_Metrics: Cr: 28.89, Mo: 2.11, W: 2.07, Si: 0.42, C: 0.0041, N: 0.0009, Nb: 0.14, Fe: bal. (wt%) [Page 2, Table 1].
- Microstructural_Features: Composed of a single ferritic phase, containing extremely low carbon and nitrogen contents. [Page 2, Introduction]

## Conditioned Material
- material_identifier: 29Cr 2Mo 2W Solution Annealed
- manufacturing_process: Vacuum arc-melted and cast as a button. Homogenized for 2 h at 1250 °C, hot-rolled to 5 mm plates. [Page 2, Experimental Method]
- thermal_treatment_parameters: Cold-rolled to 2 mm sheets, solution annealed for 20 min at 1050 °C, water quenched. [Page 3, Experimental Method]
- surface_preparation_and_treatment: Not specified in text.
- exposed_surface_area: Not specified in text.

### Experiment
- experimental_test_summary: Potentiodynamic anodic polarization test in chloride solution to evaluate combined synergistic effects on pitting potential. [Page 4]
- pitting_potential: Estimated from Fig 5 as ~ -40 mV (SCE). [Page 8, Fig 5]
- electrolyte_temperature: 80 °C [Page 5]
- polarization_scan_rate: 0.5 mV s^-1 [Page 3]
- reference_electrode: SCE [Page 3]
- electrolyte_composition: 4 M MgCl2 solution [Page 5]
- aeration_status: Deaerated with high-purity nitrogen. [Page 3]
- corrosion_potential: Not specified in text.
- ocp_stabilization_protocol: ~ 2 h immersion [Page 3]
- counter_electrode_details: Platinum counter electrode. [Page 3]
- electrolyte_ph: Not specified in text.
- passive_current_density: Not specified in text.

---

# Base Material
- Material_Designation: 29Cr 3Mo 1W [Page 2, Table 1] - High-purity laboratory heat ferritic stainless steel (Synergistic Mo-W Alloy).
- Chemical_Composition_and_Metrics: Cr: 29.04, Mo: 3.15, W: 1.06, Si: 0.42, C: 0.0024, N: 0.0021, Nb: 0.10, Fe: bal. (wt%) [Page 2, Table 1].
- Microstructural_Features: Composed of a single ferritic phase, containing extremely low carbon and nitrogen contents. [Page 2, Introduction]

## Conditioned Material
- material_identifier: 29Cr 3Mo 1W Solution Annealed
- manufacturing_process: Vacuum arc-melted and cast as a button. Homogenized for 2 h at 1250 °C, hot-rolled to 5 mm plates. [Page 2, Experimental Method]
- thermal_treatment_parameters: Cold-rolled to 2 mm sheets, solution annealed for 20 min at 1050 °C, water quenched. [Page 3, Experimental Method]
- surface_preparation_and_treatment: Not specified in text.
- exposed_surface_area: Not specified in text.

### Experiment
- experimental_test_summary: Potentiodynamic anodic polarization test in chloride solution to evaluate combined synergistic effects on pitting potential. [Page 4]
- pitting_potential: Estimated from Fig 5 as ~ +120 mV (SCE). [Page 8, Fig 5]
- electrolyte_temperature: 80 °C [Page 5]
- polarization_scan_rate: 0.5 mV s^-1 [Page 3]
- reference_electrode: SCE [Page 3]
- electrolyte_composition: 4 M MgCl2 solution [Page 5]
- aeration_status: Deaerated with high-purity nitrogen. [Page 3]
- corrosion_potential: Not specified in text.
- ocp_stabilization_protocol: ~ 2 h immersion [Page 3]
- counter_electrode_details: Platinum counter electrode. [Page 3]
- electrolyte_ph: Not specified in text.
- passive_current_density: Not specified in text.

File: output/epoch_1/batch_7/paper_75.md
# Base Material
- Material_Designation: Pure aluminum (foil) [Page 6; Page 9]
- Chemical_Composition_and_Metrics: Not specified in text. (Described only as "pure aluminum foil") [Page 6]
- Microstructural_Features: Not specified in text.

## Conditioned Material
- material_identifier: Pure aluminum foil with air-formed oxide film [Page 1; Page 6]
- manufacturing_process: Foil [Page 6; Page 9]
- thermal_treatment_parameters: Not specified in text.
- surface_preparation_and_treatment: Samples were allowed to retain their air-formed oxide film and were subsequently immersed for 24 hours in deaerated solutions prior to testing. [Page 1; Page 6]
- exposed_surface_area: Not specified in text.

### Experiment
- experimental_test_summary: Potentiostatic polarization testing to determine the critical pitting potential of pure aluminum foil as a function of varying chloride ion concentrations (0.01 to 1.0 M). [Page 6; Page 8]
- pitting_potential: -0.605 V (0.01 M Cl-), -0.685 V (0.1 M Cl-), -0.730 V (0.5 M Cl-), and -0.745 V (1.0 M Cl-). [Page 8, Table 1]
- electrolyte_temperature: Not specified in text.
- polarization_scan_rate: Not specified in text (potentiostatic polarization method was utilized). [Page 6]
- reference_electrode: S.C.E. (Saturated Calomel Electrode) [Page 6, Fig. 1]
- electrolyte_composition: Aqueous chloride solutions with distinct concentrations of 0.01 M, 0.1 M, 0.5 M, and 1.0 M. [Page 6; Page 8, Table 1]
- aeration_status: Deaerated. [Page 6]
- corrosion_potential: Not specified in text.
- ocp_stabilization_protocol: Samples were immersed for 24 hours in the test solution prior to testing. [Page 6]
- counter_electrode_details: Not specified in text.
- electrolyte_ph: Not specified in text.
- passive_current_density: Not specified in text.

### Experiment
- experimental_test_summary: Anodic polarization testing in 0.1 M NaCl buffered solutions at varying pH levels (ranging from 4 to 10) to evaluate the influence of pH on the pitting potential of aluminum. [Page 9; Page 10, Fig. 3 & Fig. 4]
- pitting_potential: Approximately -0.68 V for pH 4 to 8, increasing slightly to roughly -0.60 V near pH 9.5 (values are estimates from plot). [Page 10, Fig. 3 & Fig. 4]
- electrolyte_temperature: Not specified in text.
- polarization_scan_rate: Not specified in text.
- reference_electrode: S.C.E. (Saturated Calomel Electrode) [Page 10, Fig. 3 & Fig. 4]
- electrolyte_composition: 0.1 M NaCl in various buffer solutions. [Page 9; Page 10, Fig. 4]
- aeration_status: Deaerated. [Page 6; Page 9]
- corrosion_potential: Estimated from plot: ~ -1.05 V for pH 4.0; ~ -1.4 V for pH 9.0; ~ -1.5 V for pH 9.45. [Page 10, Fig. 4]
- ocp_stabilization_protocol: Samples were immersed for 24 hours in the test solution prior to testing. [Page 6; Page 9]
- counter_electrode_details: Not specified in text.
- electrolyte_ph: Controlled at various points between 4 and 10 (explicitly shown for pH 4.0, 9.0, and 9.45 in polarization curves). [Page 9; Page 10, Fig. 3 & Fig. 4]
- passive_current_density: Estimated from plot: Ranges broadly from ~0.03 µA/cm² to ~1 µA/cm² depending on the specific pH and potential applied prior to breakdown. [Page 10, Fig. 4]

### Experiment
- experimental_test_summary: Potentiostatic/anodic testing in 1.0 M chloride buffered solutions at varying pH levels (ranging from 4 to 10) to observe pH independence on pit initiation. [Page 9; Page 10, Fig. 3]
- pitting_potential: Approximately -0.75 V for pH 4 to 8, increasing slightly to approximately -0.72 V near pH 10 (values are estimates from plot). [Page 10, Fig. 3]
- electrolyte_temperature: Not specified in text.
- polarization_scan_rate: Not specified in text.
- reference_electrode: S.C.E. (Saturated Calomel Electrode) [Page 10, Fig. 3]
- electrolyte_composition: 1.0 M chloride in various buffer solutions. [Page 9; Page 10, Fig. 3]
- aeration_status: Deaerated. [Page 6; Page 9]
- corrosion_potential: Not specified in text.
- ocp_stabilization_protocol: Samples were immersed for 24 hours in the test solution prior to testing. [Page 6; Page 9]
- counter_electrode_details: Not specified in text.
- electrolyte_ph: Controlled at various points between 4 and 10. [Page 9; Page 10, Fig. 3]
- passive_current_density: Not specified in text.
