Repository: KevinGundlach/OntologyRefiner

File: output/epoch_1/batch_7/paper_76.md
# Base Material
- Material_Designation: 18Cr-5Ni-10Mn Stainless Steels [Page 1, Abstract]
- Chemical_Composition_and_Metrics: [Page 1, Table 1] Five steel variations were investigated based on nitrogen (N) content (all values in weight %):
  * Variant 1: 0.0185 C, 9.9 Mn, 0.44 Si, 0.027 P, 0.018 S, 18.1 Cr, 5.7 Ni, 0.17 N
  * Variant 2: 0.025 C, 9.6 Mn, 0.23 Si, 0.030 P, 0.018 S, 17.7 Cr, 5.6 Ni, 0.12 N
  * Variant 3: 0.024 C, 10.4 Mn, 0.22 Si, 0.027 P, 0.022 S, 17.4 Cr, 5.5 Ni, 0.07 N
  * Variant 4: 0.020 C, 10.2 Mn, 0.31 Si, 0.026 P, 0.024 S, 17.8 Cr, 5.2 Ni, 0.25 N
  * Variant 5: 0.020 C, 10.7 Mn, 0.32 Si, 0.029 P, 0.022 S, 18.2 Cr, 5.4 Ni, 0.35 N
- Microstructural_Features: [Page 2, Phase Composition; Page 4, Conclusions] In the hot-forged condition, steels containing 0.12%, 0.25%, and 0.35% N were fully austenitic. Steels containing 0.07% and 0.17% N contained austenite with a small amount of δ-ferrite. Small second-phase particles were present, identified as carbides (Me₂₃C₆ type) and carbonitrides (Me₂(C,N) type). Pure nitrides and σ-phase were not detected. Pit nucleation predominantly occurred at boundaries between the austenite matrix and precipitated particles (presumably carbides). Quenching homogenized the alloys, made two-phase boundaries less susceptible to etching, and coagulated the inclusions.

## Conditioned Material
- material_identifier: 18Cr-5Ni-10Mn (0.07% N) [Page 1, Table 1]
- manufacturing_process: Supplied as hot forged rods, 18 mm in diameter. [Page 1, Experimental]
- thermal_treatment_parameters: Tested in both as-received (hot-forged) and quenched conditions. Quenching consisted of 1 hour of heating in air at 1120 °C, followed by a water quench. [Page 1, Experimental]
- surface_preparation_and_treatment: Not specified in text (noted as "described elsewhere"). [Page 1, Experimental]
- exposed_surface_area: Not specified in text.

### Experiment
- experimental_test_summary: Potentiostatic measurements were performed to determine the induction time of pitting (Tind) and pit number (n) at constant potentials. The potentiostatic potential of pit nucleation (Enp) was estimated as the lower limit of the potential range where pit nucleation can occur (Tind → ∞ and n → 0). [Page 2, Measurements]
- pitting_potential: 100 mVNHE < Enp < 115 mVNHE [Page 3, Table 2]
- electrolyte_temperature: 25 °C [Page 3]
- polarization_scan_rate: Constant potential (potentiostatic test). [Page 2, Measurements]
- reference_electrode: NHE (Normal Hydrogen Electrode). [Page 3, Table 2]
- electrolyte_composition: 0.1 N H₂SO₄ + 0.05 N NaCl. [Page 2, Measurements; Page 3, Table 2]
- aeration_status: Not specified in text.
- corrosion_potential: Not specified in text.
- ocp_stabilization_protocol: Not specified in text.
- counter_electrode_details: Not specified in text.
- electrolyte_ph: Not specified in text.
- passive_current_density: 0.1 to 0.3 mA/cm² (general range for tested steels prior to breakdown). [Page 2, Measurements]

### Experiment
- experimental_test_summary: Potentiokinetic polarization curves were measured to evaluate pitting susceptibility and determine the potentiokinetic pit nucleation potential (E'np). [Page 1-2, Measurements]
- pitting_potential: ~581 mVH (Estimated from linear regression shown in Figure 4: E'np = 1445 × N(%) + 480). [Page 3, Figure 4]
- electrolyte_temperature: 25 °C [Page 3]
- polarization_scan_rate: 2 V/h as stated in text (Note: Figure 1 annotation shows 50 mV/30 sec, which equals 6 V/h). [Page 1, Experimental; Page 2, Figure 1]
- reference_electrode: NHE / Hydrogen Electrode (mVH). [Page 2, Figure 2]
- electrolyte_composition: 0.1 N H₂SO₄ + 0.05 N NaCl. [Page 2, Figure 2]
- aeration_status: Not specified in text.
- corrosion_potential: Not specified in text.
- ocp_stabilization_protocol: Not specified in text.
- counter_electrode_details: Not specified in text.
- electrolyte_ph: Not specified in text.
- passive_current_density: 0.003 to 0.01 mA/cm² (general range for potentiokinetic scans at 2V/h). [Page 2, Measurements]

## Conditioned Material
- material_identifier: 18Cr-5Ni-10Mn (0.12% N) [Page 1, Table 1]
- manufacturing_process: Supplied as hot forged rods, 18 mm in diameter. [Page 1, Experimental]
- thermal_treatment_parameters: Tested in both as-received (hot-forged) and quenched conditions. Quenching consisted of 1 hour of heating in air at 1120 °C, followed by a water quench. [Page 1, Experimental]
- surface_preparation_and_treatment: Not specified in text. [Page 1, Experimental]
- exposed_surface_area: Not specified in text.

### Experiment
- experimental_test_summary: Potentiostatic measurements to determine the potential of pit nucleation (Enp) via induction time estimation. [Page 2, Measurements]
- pitting_potential: 90 mVNHE < Enp < 115 mVNHE [Page 3, Table 2]
- electrolyte_temperature: 25 °C [Page 3]
- polarization_scan_rate: Constant potential (potentiostatic test). [Page 2, Measurements]
- reference_electrode: NHE [Page 3, Table 2]
- electrolyte_composition: 0.1 N H₂SO₄ + 0.05 N NaCl. [Page 2, Measurements; Page 3, Table 2]
- aeration_status: Not specified in text.
- corrosion_potential: Not specified in text.
- ocp_stabilization_protocol: Not specified in text.
- counter_electrode_details: Not specified in text.
- electrolyte_ph: Not specified in text.
- passive_current_density: 0.1 to 0.3 mA/cm² [Page 2, Measurements]

### Experiment
- experimental_test_summary: Potentiokinetic polarization curves to determine the potentiokinetic pit nucleation potential (E'np). [Page 1-2, Measurements]
- pitting_potential: ~653.4 mVH (Estimated from linear regression shown in Figure 4: E'np = 1445 × 0.12% + 480). [Page 3, Figure 4]
- electrolyte_temperature: 25 °C [Page 3]
- polarization_scan_rate: 2 V/h [Page 1, Experimental]
- reference_electrode: NHE / Hydrogen Electrode (mVH). [Page 2, Figure 2]
- electrolyte_composition: 0.1 N H₂SO₄ + 0.05 N NaCl. [Page 2, Figure 2]
- aeration_status: Not specified in text.
- corrosion_potential: Not specified in text.
- ocp_stabilization_protocol: Not specified in text.
- counter_electrode_details: Not specified in text.
- electrolyte_ph: Not specified in text.
- passive_current_density: 0.003 to 0.01 mA/cm² [Page 2, Measurements]

## Conditioned Material
- material_identifier: 18Cr-5Ni-10Mn (0.17% N) [Page 1, Table 1]
- manufacturing_process: Supplied as hot forged rods, 18 mm in diameter. [Page 1, Experimental]
- thermal_treatment_parameters: Tested in both as-received (hot-forged) and quenched conditions. Quenching consisted of 1 hour of heating in air at 1120 °C, followed by a water quench. [Page 1, Experimental]
- surface_preparation_and_treatment: Not specified in text. [Page 1, Experimental]
- exposed_surface_area: Not specified in text.

### Experiment
- experimental_test_summary: Potentiostatic measurements to determine the potential of pit nucleation (Enp) via induction time estimation. [Page 2, Measurements]
- pitting_potential: 340 mVNHE < Enp < 360 mVNHE [Page 3, Table 2]
- electrolyte_temperature: 25 °C [Page 3]
- polarization_scan_rate: Constant potential (potentiostatic test). [Page 2, Measurements]
- reference_electrode: NHE [Page 3, Table 2]
- electrolyte_composition: 0.1 N H₂SO₄ + 0.05 N NaCl. [Page 2, Measurements; Page 3, Table 2]
- aeration_status: Not specified in text.
- corrosion_potential: Not specified in text.
- ocp_stabilization_protocol: Not specified in text.
- counter_electrode_details: Not specified in text.
- electrolyte_ph: Not specified in text.
- passive_current_density: 0.1 to 0.3 mA/cm² [Page 2, Measurements]

### Experiment
- experimental_test_summary: Potentiokinetic polarization curves to determine the potentiokinetic pit nucleation potential (E'np). [Page 1-2, Measurements]
- pitting_potential: ~725.6 mVH (Estimated from linear regression shown in Figure 4: E'np = 1445 × 0.17% + 480). [Page 3, Figure 4]
- electrolyte_temperature: 25 °C [Page 3]
- polarization_scan_rate: 2 V/h [Page 1, Experimental]
- reference_electrode: NHE / Hydrogen Electrode (mVH). [Page 2, Figure 2]
- electrolyte_composition: 0.1 N H₂SO₄ + 0.05 N NaCl. [Page 2, Figure 2]
- aeration_status: Not specified in text.
- corrosion_potential: Not specified in text.
- ocp_stabilization_protocol: Not specified in text.
- counter_electrode_details: Not specified in text.
- electrolyte_ph: Not specified in text.
- passive_current_density: 0.003 to 0.01 mA/cm² [Page 2, Measurements]

## Conditioned Material
- material_identifier: 18Cr-5Ni-10Mn (0.25% N) [Page 1, Table 1]
- manufacturing_process: Supplied as hot forged rods, 18 mm in diameter. [Page 1, Experimental]
- thermal_treatment_parameters: Tested in both as-received (hot-forged) and quenched conditions. Quenching consisted of 1 hour of heating in air at 1120 °C, followed by a water quench. [Page 1, Experimental]
- surface_preparation_and_treatment: Not specified in text. [Page 1, Experimental]
- exposed_surface_area: Not specified in text.

### Experiment
- experimental_test_summary: Potentiostatic measurements to determine the potential of pit nucleation (Enp) via induction time estimation. [Page 2, Measurements]
- pitting_potential: 190 mVNHE < Enp < 215 mVNHE [Page 3, Table 2]
- electrolyte_temperature: 25 °C [Page 3]
- polarization_scan_rate: Constant potential (potentiostatic test). [Page 2, Measurements]
- reference_electrode: NHE [Page 3, Table 2]
- electrolyte_composition: 0.1 N H₂SO₄ + 0.05 N NaCl. [Page 2, Measurements; Page 3, Table 2]
- aeration_status: Not specified in text.
- corrosion_potential: Not specified in text.
- ocp_stabilization_protocol: Not specified in text.
- counter_electrode_details: Not specified in text.
- electrolyte_ph: Not specified in text.
- passive_current_density: 0.1 to 0.3 mA/cm² [Page 2, Measurements]

### Experiment
- experimental_test_summary: Potentiokinetic polarization curves to determine the potentiokinetic pit nucleation potential (E'np). [Page 1-2, Measurements]
- pitting_potential: ~841.2 mVH (Estimated from linear regression shown in Figure 4: E'np = 1445 × 0.25% + 480). [Page 3, Figure 4]
- electrolyte_temperature: 25 °C [Page 3]
- polarization_scan_rate: 2 V/h [Page 1, Experimental]
- reference_electrode: NHE / Hydrogen Electrode (mVH). [Page 2, Figure 2]
- electrolyte_composition: 0.1 N H₂SO₄ + 0.05 N NaCl. [Page 2, Figure 2]
- aeration_status: Not specified in text.
- corrosion_potential: Not specified in text.
- ocp_stabilization_protocol: Not specified in text.
- counter_electrode_details: Not specified in text.
- electrolyte_ph: Not specified in text.
- passive_current_density: 0.003 to 0.01 mA/cm² [Page 2, Measurements]

## Conditioned Material
- material_identifier: 18Cr-5Ni-10Mn (0.35% N) [Page 1, Table 1]
- manufacturing_process: Supplied as hot forged rods, 18 mm in diameter. [Page 1, Experimental]
- thermal_treatment_parameters: Tested in both as-received (hot-forged) and quenched conditions. Quenching consisted of 1 hour of heating in air at 1120 °C, followed by a water quench. [Page 1, Experimental]
- surface_preparation_and_treatment: Not specified in text. [Page 1, Experimental]
- exposed_surface_area: Not specified in text.

### Experiment
- experimental_test_summary: Potentiostatic measurements to determine the potential of pit nucleation (Enp) via induction time estimation. [Page 2, Measurements]
- pitting_potential: 315 mVNHE < Enp < 340 mVNHE [Page 3, Table 2]
- electrolyte_temperature: 25 °C [Page 3]
- polarization_scan_rate: Constant potential (potentiostatic test). [Page 2, Measurements]
- reference_electrode: NHE [Page 3, Table 2]
- electrolyte_composition: 0.1 N H₂SO₄ + 0.05 N NaCl. [Page 2, Measurements; Page 3, Table 2]
- aeration_status: Not specified in text.
- corrosion_potential: Not specified in text.
- ocp_stabilization_protocol: Not specified in text.
- counter_electrode_details: Not specified in text.
- electrolyte_ph: Not specified in text.
- passive_current_density: 0.1 to 0.3 mA/cm² [Page 2, Measurements]

### Experiment
- experimental_test_summary: Potentiokinetic polarization curves to determine the potentiokinetic pit nucleation potential (E'np). [Page 1-2, Measurements]
- pitting_potential: ~985.7 mVH (Estimated from linear regression shown in Figure 4: E'np = 1445 × 0.35% + 480). [Page 3, Figure 4]
- electrolyte_temperature: 25 °C [Page 3]
- polarization_scan_rate: 2 V/h [Page 1, Experimental]
- reference_electrode: NHE / Hydrogen Electrode (mVH). [Page 2, Figure 2]
- electrolyte_composition: 0.1 N H₂SO₄ + 0.05 N NaCl. [Page 2, Figure 2]
- aeration_status: Not specified in text.
- corrosion_potential: Not specified in text.
- ocp_stabilization_protocol: Not specified in text.
- counter_electrode_details: Not specified in text.
- electrolyte_ph: Not specified in text.
- passive_current_density: 0.003 to 0.01 mA/cm² [Page 2, Measurements]

### Experiment
- experimental_test_summary: Potentiostatic testing at an elevated temperature to evaluate the effect of modest temperature rise on pitting resistance. [Page 3-4, Measurements]
- pitting_potential: Shifted approximately 250 mV in the negative direction compared to the 25 °C result (estimated 65 to 90 mVNHE based on 25 °C values). [Page 3-4, Measurements]
- electrolyte_temperature: 40 °C [Page 3-4]
- polarization_scan_rate: Constant potential (potentiostatic test). [Page 3-4]
- reference_electrode: NHE [Page 3-4]
- electrolyte_composition: 0.1 N H₂SO₄ + 0.05 N NaCl. [Page 3-4]
- aeration_status: Not specified in text.
- corrosion_potential: Not specified in text.
- ocp_stabilization_protocol: Not specified in text.
- counter_electrode_details: Not specified in text.
- electrolyte_ph: Not specified in text.
- passive_current_density: Not specified in text for this specific temperature.

File: output/epoch_1/batch_7/paper_77.md
# Base Material
- Material_Designation: Binary Iron-Chromium Alloy (Fe-13Cr)
- Chemical_Composition_and_Metrics: Cr: 12.8 wt% (13.6 at%), Mo: <0.001 wt%, Si: 0.033 wt%, C: 0.0032 wt%, S: 0.0040 wt%, O: 0.0407 wt%, Fe: Balance. [Page 2, Table 1]
- Microstructural_Features: Single phase ferritic matrix with a few oxide inclusions. [Page 3, Section: Experimental Method]

## Conditioned Material
- material_identifier: Fe-13Cr
- manufacturing_process: Furnished by Climax Molybdenum and subsequently hot forged. [Page 3, Section: Experimental Method]
- thermal_treatment_parameters: Not specified in text.
- surface_preparation_and_treatment: Grinding with emery paper, polishing with alumina powder in water to 1/4 µm finish. Rinsed and cathodically prepolarized in the working electrolyte at -700 mV(SHE) for 10 min. [Page 3, Section: Experimental Method]
- exposed_surface_area: 0.1 cm² (diameter 0.357 cm) [Page 3, Section: Experimental Method]

### Experiment
- experimental_test_summary: Anodic potentiodynamic polarization utilizing a rotating disk electrode at 6000 rpm to evaluate passivation and pitting behavior. [Page 3, Section: Experimental Method]
- pitting_potential: Not applicable (the alloy undergoes uniform active dissolution without reaching a passive state). [Page 3, Section: Polarization curves; Page 4, Fig. 2]
- electrolyte_temperature: 25 °C [Page 3, Section: Experimental Method]
- polarization_scan_rate: Potential increased in steps of 20 mV every 400 s (equivalent to 0.05 mV/s). [Page 3, Section: Experimental Method]
- reference_electrode: Ag/AgCl reference electrode in saturated KCl (potentials reported vs. SHE). [Page 3, Section: Experimental Method]
- electrolyte_composition: 1 M HCl [Page 3, Section: Experimental Method]
- aeration_status: Nitrogen atmosphere (deaerated). [Page 3, Section: Experimental Method]
- corrosion_potential: Not specified in text (sweep initiated after cathodic hold at -600 mV SHE).
- ocp_stabilization_protocol: Cathodically prepolarized at -700 mV(SHE) for 10 min. No specific open-circuit rest period mentioned. [Page 3, Section: Experimental Method]
- counter_electrode_details: Not specified in text.
- electrolyte_ph: Not specified in text.
- passive_current_density: Not applicable (no passivation). [Page 3, Section: Polarization curves; Page 4, Fig. 2]

# Base Material
- Material_Designation: Binary Iron-Chromium Alloy (Fe-24Cr)
- Chemical_Composition_and_Metrics: Cr: 24.3 wt% (25.6 at%), Mo: 0.064 wt%, Si: 0.043 wt%, V: 0.002 wt%, Mn: 0.0033 wt%, C: 0.0060 wt%, O: 0.1099 wt%, Fe: Balance. [Page 2, Table 1]
- Microstructural_Features: Single phase ferritic matrix with a few oxide inclusions. [Page 3, Section: Experimental Method]

## Conditioned Material
- material_identifier: Fe-24Cr
- manufacturing_process: Furnished by Climax Molybdenum and subsequently hot forged. [Page 3, Section: Experimental Method]
- thermal_treatment_parameters: Not specified in text.
- surface_preparation_and_treatment: Grinding with emery paper, polishing with alumina powder in water to 1/4 µm finish. Rinsed and cathodically prepolarized in the working electrolyte at -700 mV(SHE) for 10 min. [Page 3, Section: Experimental Method]
- exposed_surface_area: 0.1 cm² (diameter 0.357 cm) [Page 3, Section: Experimental Method]

### Experiment
- experimental_test_summary: Anodic potentiodynamic polarization utilizing a rotating disk electrode at 6000 rpm to evaluate passivation and pitting behavior. [Page 3, Section: Experimental Method]
- pitting_potential: Estimated at ~900 mV (SHE) based on transpassive breakdown curve. [Page 5, Section: Polarization curves; Page 5, Fig. 3]
- electrolyte_temperature: 25 °C [Page 3, Section: Experimental Method]
- polarization_scan_rate: Potential increased in steps of 20 mV every 400 s (equivalent to 0.05 mV/s). [Page 3, Section: Experimental Method]
- reference_electrode: Ag/AgCl reference electrode in saturated KCl (potentials reported vs. SHE). [Page 3, Section: Experimental Method]
- electrolyte_composition: 1 M HCl [Page 3, Section: Experimental Method]
- aeration_status: Nitrogen atmosphere (deaerated). [Page 3, Section: Experimental Method]
- corrosion_potential: Not specified in text (sweep initiated after cathodic hold).
- ocp_stabilization_protocol: Cathodically prepolarized at -700 mV(SHE) for 10 min. [Page 3, Section: Experimental Method]
- counter_electrode_details: Not specified in text.
- electrolyte_ph: Not specified in text.
- passive_current_density: Not explicitly quantified in text; estimated near 0 mA/cm² on a linear scale prior to breakdown. [Page 5, Fig. 3]

# Base Material
- Material_Designation: Ternary Iron-Chromium-Molybdenum Alloy (Fe-12Cr-11Mo / Fe-13Cr-6Mo)
- Chemical_Composition_and_Metrics: Cr: 12.2 wt% (13.6 at%), Mo: 11.0 wt% (6.6 at%), W: 0.02 wt%, C: 0.0060 wt%, S: 0.0090 wt%, O: 0.0540 wt%, Fe: Balance. [Page 2, Table 1]
- Microstructural_Features: Single phase ferritic matrix with a few oxide inclusions. [Page 3, Section: Experimental Method]

## Conditioned Material
- material_identifier: Fe-12Cr-11Mo
- manufacturing_process: Prepared in a vacuum induction furnace under an argon atmosphere by alloying Mo to the original Fe-Cr alloy. [Page 3, Section: Experimental Method]
- thermal_treatment_parameters: Not specified in text.
- surface_preparation_and_treatment: Grinding with emery paper, polishing with alumina powder in water to 1/4 µm finish. Rinsed and cathodically prepolarized at -700 mV(SHE) for 10 min. [Page 3, Section: Experimental Method]
- exposed_surface_area: 0.1 cm² (diameter 0.357 cm) [Page 3, Section: Experimental Method]

### Experiment
- experimental_test_summary: Anodic potentiodynamic polarization utilizing a rotating disk electrode at 6000 rpm to evaluate passivation and pitting behavior. [Page 3, Section: Experimental Method]
- pitting_potential: Estimated at ~950 mV (SHE). [Page 4, Fig. 2; Page 5, Section: Polarization curves]
- electrolyte_temperature: 25 °C [Page 3, Section: Experimental Method]
- polarization_scan_rate: Potential increased in steps of 20 mV every 400 s. [Page 3, Section: Experimental Method]
- reference_electrode: Ag/AgCl reference electrode in saturated KCl (potentials reported vs. SHE). [Page 3, Section: Experimental Method]
- electrolyte_composition: 1 M HCl [Page 3, Section: Experimental Method]
- aeration_status: Nitrogen atmosphere (deaerated). [Page 3, Section: Experimental Method]
- corrosion_potential: Not specified in text.
- ocp_stabilization_protocol: Cathodically prepolarized at -700 mV(SHE) for 10 min. [Page 3, Section: Experimental Method]
- counter_electrode_details: Not specified in text.
- electrolyte_ph: Not specified in text.
- passive_current_density: Not explicitly quantified in text; estimated near 0 mA/cm² on linear scale. [Page 4, Fig. 2]

# Base Material
- Material_Designation: Ternary Iron-Chromium-Molybdenum Alloy (Fe-24Cr-11Mo / Fe-24Cr-6Mo)
- Chemical_Composition_and_Metrics: Cr: 24.3 wt% (26.8 at%), Mo: 10.9 wt% (6.5 at%), W: 0.015 wt%, Mn: 0.12 wt%, C: 0.0090 wt%, S: 0.0050 wt%, O: 0.0450 wt%, Fe: Balance. [Page 2, Table 1]
- Microstructural_Features: Single phase ferritic matrix with a few oxide inclusions. [Page 3, Section: Experimental Method]

## Conditioned Material
- material_identifier: Fe-24Cr-11Mo
- manufacturing_process: Prepared in a vacuum induction furnace under an argon atmosphere by alloying Mo to the original Fe-Cr alloy. [Page 3, Section: Experimental Method]
- thermal_treatment_parameters: Not specified in text.
- surface_preparation_and_treatment: Grinding with emery paper, polishing with alumina powder in water to 1/4 µm finish. Rinsed and cathodically prepolarized at -700 mV(SHE) for 10 min. [Page 3, Section: Experimental Method]
- exposed_surface_area: 0.1 cm² (diameter 0.357 cm) [Page 3, Section: Experimental Method]

### Experiment
- experimental_test_summary: Anodic potentiodynamic polarization utilizing a rotating disk electrode at 6000 rpm. [Page 3, Section: Experimental Method]
- pitting_potential: No pitting occurs (range of stable passivity extends up to the potential of transpassive Cr dissolution at ~1200 mV SHE). [Page 5, Section: Polarization curves; Page 5, Fig. 3]
- electrolyte_temperature: 25 °C [Page 3, Section: Experimental Method]
- polarization_scan_rate: Potential increased in steps of 20 mV every 400 s. [Page 3, Section: Experimental Method]
- reference_electrode: Ag/AgCl reference electrode in saturated KCl (potentials reported vs. SHE). [Page 3, Section: Experimental Method]
- electrolyte_composition: 1 M HCl [Page 3, Section: Experimental Method]
- aeration_status: Nitrogen atmosphere (deaerated). [Page 3, Section: Experimental Method]
- corrosion_potential: Not specified in text.
- ocp_stabilization_protocol: Cathodically prepolarized at -700 mV(SHE) for 10 min. [Page 3, Section: Experimental Method]
- counter_electrode_details: Not specified in text.
- electrolyte_ph: Not specified in text.
- passive_current_density: Not explicitly quantified in text; estimated near 0 mA/cm². [Page 5, Fig. 3]

# Base Material
- Material_Designation: Ternary Iron-Chromium-Tungsten Alloy (Fe-14Cr-18W / Fe-13Cr-6W)
- Chemical_Composition_and_Metrics: Cr: 13.9 wt% (16.9 at%), W: 18.5 wt% (6.4 at%), Si: 0.031 wt%, C: <0.0020 wt%, S: <0.0020 wt%, O: <0.0250 wt%, Fe: Balance. [Page 2, Table 1]
- Microstructural_Features: Single phase ferritic matrix with a few oxide inclusions. [Page 3, Section: Experimental Method]

## Conditioned Material
- material_identifier: Fe-14Cr-18W
- manufacturing_process: Prepared in a vacuum induction furnace under an argon atmosphere by alloying W to the original Fe-Cr alloy. [Page 3, Section: Experimental Method]
- thermal_treatment_parameters: Not specified in text.
- surface_preparation_and_treatment: Grinding with emery paper, polishing with alumina powder in water to 1/4 µm finish. Rinsed and cathodically prepolarized at -700 mV(SHE) for 10 min. [Page 3, Section: Experimental Method]
- exposed_surface_area: 0.1 cm² (diameter 0.357 cm) [Page 3, Section: Experimental Method]

### Experiment
- experimental_test_summary: Anodic potentiodynamic polarization utilizing a rotating disk electrode at 6000 rpm. [Page 3, Section: Experimental Method]
- pitting_potential: Estimated at ~500 mV (SHE). [Page 4, Fig. 2; Page 5, Section: Polarization curves]
- electrolyte_temperature: 25 °C [Page 3, Section: Experimental Method]
- polarization_scan_rate: Potential increased in steps of 20 mV every 400 s. [Page 3, Section: Experimental Method]
- reference_electrode: Ag/AgCl reference electrode in saturated KCl (potentials reported vs. SHE). [Page 3, Section: Experimental Method]
- electrolyte_composition: 1 M HCl [Page 3, Section: Experimental Method]
- aeration_status: Nitrogen atmosphere (deaerated). [Page 3, Section: Experimental Method]
- corrosion_potential: Not specified in text.
- ocp_stabilization_protocol: Cathodically prepolarized at -700 mV(SHE) for 10 min. [Page 3, Section: Experimental Method]
- counter_electrode_details: Not specified in text.
- electrolyte_ph: Not specified in text.
- passive_current_density: Not explicitly quantified in text; estimated near 0 mA/cm². [Page 4, Fig. 2]

# Base Material
- Material_Designation: Ternary Iron-Chromium-Tungsten Alloy (Fe-21Cr-13W / Fe-24Cr-6W)
- Chemical_Composition_and_Metrics: Cr: 21.0 wt% (24.4 at%), Mo: 0.07 wt%, W: 13.1 wt% (4.3 at%), Si: 0.05 wt%, Mn: 0.06 wt%, C: 0.0070 wt%, Fe: Balance. [Page 2, Table 1]
- Microstructural_Features: Single phase ferritic matrix with a few oxide inclusions. [Page 3, Section: Experimental Method]

## Conditioned Material
- material_identifier: Fe-21Cr-13W
- manufacturing_process: Prepared in a vacuum induction furnace under an argon atmosphere by alloying W to the original Fe-Cr alloy. [Page 3, Section: Experimental Method]
- thermal_treatment_parameters: Not specified in text.
- surface_preparation_and_treatment: Grinding with emery paper, polishing with alumina powder in water to 1/4 µm finish. Rinsed and cathodically prepolarized at -700 mV(SHE) for 10 min. [Page 3, Section: Experimental Method]
- exposed_surface_area: 0.1 cm² (diameter 0.357 cm) [Page 3, Section: Experimental Method]

### Experiment
- experimental_test_summary: Anodic potentiodynamic polarization utilizing a rotating disk electrode at 6000 rpm. [Page 3, Section: Experimental Method]
- pitting_potential: No pitting occurs (range of stable passivity extends up to transpassive dissolution at ~1200 mV SHE). [Page 5, Section: Polarization curves; Page 5, Fig. 3]
- electrolyte_temperature: 25 °C [Page 3, Section: Experimental Method]
- polarization_scan_rate: Potential increased in steps of 20 mV every 400 s. [Page 3, Section: Experimental Method]
- reference_electrode: Ag/AgCl reference electrode in saturated KCl (potentials reported vs. SHE). [Page 3, Section: Experimental Method]
- electrolyte_composition: 1 M HCl [Page 3, Section: Experimental Method]
- aeration_status: Nitrogen atmosphere (deaerated). [Page 3, Section: Experimental Method]
- corrosion_potential: Not specified in text.
- ocp_stabilization_protocol: Cathodically prepolarized at -700 mV(SHE) for 10 min. [Page 3, Section: Experimental Method]
- counter_electrode_details: Not specified in text.
- electrolyte_ph: Not specified in text.
- passive_current_density: Not explicitly quantified in text; estimated near 0 mA/cm². [Page 5, Fig. 3]

# Base Material
- Material_Designation: Ternary Iron-Chromium-Vanadium Alloy (Fe-14Cr-6V / Fe-13Cr-6V)
- Chemical_Composition_and_Metrics: Cr: 13.9 wt% (14.7 at%), Mo: 0.03 wt%, Si: 0.03 wt%, V: 6.4 wt% (6.9 at%), Mn: 0.02 wt%, C: 0.0040 wt%, S: 0.0060 wt%, O: 0.0360 wt%, Fe: Balance. [Page 2, Table 1]
- Microstructural_Features: Single phase ferritic matrix with a few oxide inclusions. [Page 3, Section: Experimental Method]

## Conditioned Material
- material_identifier: Fe-14Cr-6V
- manufacturing_process: Prepared in a vacuum induction furnace under an argon atmosphere by alloying V to the original Fe-Cr alloy. [Page 3, Section: Experimental Method]
- thermal_treatment_parameters: Not specified in text.
- surface_preparation_and_treatment: Grinding with emery paper, polishing with alumina powder in water to 1/4 µm finish. Rinsed and cathodically prepolarized at -700 mV(SHE) for 10 min. [Page 3, Section: Experimental Method]
- exposed_surface_area: 0.1 cm² (diameter 0.357 cm) [Page 3, Section: Experimental Method]

### Experiment
- experimental_test_summary: Anodic potentiodynamic polarization utilizing a rotating disk electrode at 6000 rpm. [Page 3, Section: Experimental Method]
- pitting_potential: Estimated at ~700-750 mV (SHE). [Page 4, Fig. 2; Page 5, Section: Polarization curves]
- electrolyte_temperature: 25 °C [Page 3, Section: Experimental Method]
- polarization_scan_rate: Potential increased in steps of 20 mV every 400 s. [Page 3, Section: Experimental Method]
- reference_electrode: Ag/AgCl reference electrode in saturated KCl (potentials reported vs. SHE). [Page 3, Section: Experimental Method]
- electrolyte_composition: 1 M HCl [Page 3, Section: Experimental Method]
- aeration_status: Nitrogen atmosphere (deaerated). [Page 3, Section: Experimental Method]
- corrosion_potential: Not specified in text.
- ocp_stabilization_protocol: Cathodically prepolarized at -700 mV(SHE) for 10 min. [Page 3, Section: Experimental Method]
- counter_electrode_details: Not specified in text.
- electrolyte_ph: Not specified in text.
- passive_current_density: Not explicitly quantified in text; estimated near 0 mA/cm². [Page 4, Fig. 2]

# Base Material
- Material_Designation: Ternary Iron-Chromium-Vanadium Alloy (Fe-26Cr-6V / Fe-24Cr-6V)
- Chemical_Composition_and_Metrics: Cr: 26.3 wt% (27.6 at%), Si: 0.04 wt%, V: 5.8 wt% (6.2 at%), Mn: 0.12 wt%, C: 0.0070 wt%, S: 0.0090 wt%, O: 0.0550 wt%, Fe: Balance. [Page 2, Table 1]
- Microstructural_Features: Single phase ferritic matrix with a few oxide inclusions. [Page 3, Section: Experimental Method]

## Conditioned Material
- material_identifier: Fe-26Cr-6V
- manufacturing_process: Prepared in a vacuum induction furnace under an argon atmosphere by alloying V to the original Fe-Cr alloy. [Page 3, Section: Experimental Method]
- thermal_treatment_parameters: Not specified in text.
- surface_preparation_and_treatment: Grinding with emery paper, polishing with alumina powder in water to 1/4 µm finish. Rinsed and cathodically prepolarized at -700 mV(SHE) for 10 min. [Page 3, Section: Experimental Method]
- exposed_surface_area: 0.1 cm² (diameter 0.357 cm) [Page 3, Section: Experimental Method]

### Experiment
- experimental_test_summary: Anodic potentiodynamic polarization utilizing a rotating disk electrode at 6000 rpm. [Page 3, Section: Experimental Method]
- pitting_potential: No pitting occurs (range of stable passivity extends up to transpassive Cr dissolution). [Page 5, Section: Polarization curves; Page 5, Fig. 3]
- electrolyte_temperature: 25 °C [Page 3, Section: Experimental Method]
- polarization_scan_rate: Potential increased in steps of 20 mV every 400 s. [Page 3, Section: Experimental Method]
- reference_electrode: Ag/AgCl reference electrode in saturated KCl (potentials reported vs. SHE). [Page 3, Section: Experimental Method]
- electrolyte_composition: 1 M HCl [Page 3, Section: Experimental Method]
- aeration_status: Nitrogen atmosphere (deaerated). [Page 3, Section: Experimental Method]
- corrosion_potential: Not specified in text.
- ocp_stabilization_protocol: Cathodically prepolarized at -700 mV(SHE) for 10 min. [Page 3, Section: Experimental Method]
- counter_electrode_details: Not specified in text.
- electrolyte_ph: Not specified in text.
- passive_current_density: Not explicitly quantified in text; estimated near 0 mA/cm². [Page 5, Fig. 3]

# Base Material
- Material_Designation: Ternary Iron-Chromium-Silicon Alloy (Fe-13Cr-3Si / Fe-13Cr-6Si)
- Chemical_Composition_and_Metrics: Cr: 13.3 wt% (15.3 at%), Si: 3.0 wt% (6.3 at%), Mn: 0.10 wt%, C: 0.0100 wt%, S: 0.0060 wt%, O: <0.0020 wt%, Fe: Balance. [Page 2, Table 1]
- Microstructural_Features: Single phase ferritic matrix with a few oxide inclusions. [Page 3, Section: Experimental Method]

## Conditioned Material
- material_identifier: Fe-13Cr-3Si
- manufacturing_process: Prepared in a vacuum induction furnace under an argon atmosphere by alloying Si to the original Fe-Cr alloy. [Page 3, Section: Experimental Method]
- thermal_treatment_parameters: Not specified in text.
- surface_preparation_and_treatment: Grinding with emery paper, polishing with alumina powder in water to 1/4 µm finish. Rinsed and cathodically prepolarized at -700 mV(SHE) for 10 min. [Page 3, Section: Experimental Method]
- exposed_surface_area: 0.1 cm² (diameter 0.357 cm) [Page 3, Section: Experimental Method]

### Experiment
- experimental_test_summary: Anodic potentiodynamic polarization utilizing a rotating disk electrode at 6000 rpm. [Page 3, Section: Experimental Method]
- pitting_potential: Estimated at ~550-600 mV (SHE). [Page 4, Fig. 2; Page 5, Section: Polarization curves]
- electrolyte_temperature: 25 °C [Page 3, Section: Experimental Method]
- polarization_scan_rate: Potential increased in steps of 20 mV every 400 s. [Page 3, Section: Experimental Method]
- reference_electrode: Ag/AgCl reference electrode in saturated KCl (potentials reported vs. SHE). [Page 3, Section: Experimental Method]
- electrolyte_composition: 1 M HCl [Page 3, Section: Experimental Method]
- aeration_status: Nitrogen atmosphere (deaerated). [Page 3, Section: Experimental Method]
- corrosion_potential: Not specified in text.
- ocp_stabilization_protocol: Cathodically prepolarized at -700 mV(SHE) for 10 min. [Page 3, Section: Experimental Method]
- counter_electrode_details: Not specified in text.
- electrolyte_ph: Not specified in text.
- passive_current_density: Not explicitly quantified in text; estimated slightly >0 mA/cm². [Page 4, Fig. 2]

# Base Material
- Material_Designation: Ternary Iron-Chromium-Silicon Alloy (Fe-27Cr-2.5Si / Fe-24Cr-6Si)
- Chemical_Composition_and_Metrics: Cr: 26.8 wt% (27.6 at%), Si: 2.4 wt% (4.6 at%), Mn: 0.08 wt%, C: 0.0050 wt%, S: 0.0080 wt%, O: 0.0190 wt%, Fe: Balance. [Page 2, Table 1]
- Microstructural_Features: Single phase ferritic matrix with a few oxide inclusions. [Page 3, Section: Experimental Method]

## Conditioned Material
- material_identifier: Fe-27Cr-2.5Si
- manufacturing_process: Prepared in a vacuum induction furnace under an argon atmosphere by alloying Si to the original Fe-Cr alloy. [Page 3, Section: Experimental Method]
- thermal_treatment_parameters: Not specified in text.
- surface_preparation_and_treatment: Grinding with emery paper, polishing with alumina powder in water to 1/4 µm finish. Rinsed and cathodically prepolarized at -700 mV(SHE) for 10 min. [Page 3, Section: Experimental Method]
- exposed_surface_area: 0.1 cm² (diameter 0.357 cm) [Page 3, Section: Experimental Method]

### Experiment
- experimental_test_summary: Anodic potentiodynamic polarization utilizing a rotating disk electrode at 6000 rpm. [Page 3, Section: Experimental Method]
- pitting_potential: No pitting occurs; transpassive breakdown occurs at ~1200 mV (SHE). Pitting is suppressed at higher potentials. [Page 5, Section: Polarization curves; Page 10, Section: Discussion]
- electrolyte_temperature: 25 °C [Page 3, Section: Experimental Method]
- polarization_scan_rate: Potential increased in steps of 20 mV every 400 s. [Page 3, Section: Experimental Method]
- reference_electrode: Ag/AgCl reference electrode in saturated KCl (potentials reported vs. SHE). [Page 3, Section: Experimental Method]
- electrolyte_composition: 1 M HCl [Page 3, Section: Experimental Method]
- aeration_status: Nitrogen atmosphere (deaerated). [Page 3, Section: Experimental Method]
- corrosion_potential: Not specified in text.
- ocp_stabilization_protocol: Cathodically prepolarized at -700 mV(SHE) for 10 min. [Page 3, Section: Experimental Method]
- counter_electrode_details: Not specified in text.
- electrolyte_ph: Not specified in text.
- passive_current_density: "passivation current density exceeds even that of the binary Fe-24Cr alloy... up to potentials of 800 mV(SHE)"; estimated at ~5-10 mA/cm². [Page 5, Section: Polarization curves; Page 10, Section: Discussion]

File: output/epoch_1/batch_8/paper_78.md
# Base Material
- material_identification: 25% Chromium Duplex Stainless Steel, designated as 3% Mo [Page 1, Abstract; Page 2, Experimental]
- chemical_composition: Fe-25.26% Cr-6.39% Ni-2.72% Mo-0.232% N (wt%), Pitting Resistance Equivalent (PRE) = 42 [Page 2, Table 1 and Experimental]
- microstructure_and_morphology: Austenite-ferrite duplex stainless steel [Page 1, Introduction]

## Conditioned Material
- material_identifier: Solution-annealed 3% Mo [Page 2, Experimental; Page 3, Results and Discussion]
- manufacturing_process: High-purity heats melted in a laboratory-scale vacuum induction furnace and cast in 25-kg ingots. Prepared in the form of cold-rolled sheets 3 mm thick and hot-rolled plates 12 mm thick. [Page 2, Experimental]
- thermal_treatment_parameters: Solution-annealed for 2 h at 1,050°C. [Page 2, Experimental]
- surface_preparation_and_finish: Not specified in text for electrochemical testing. [Page 2, Experimental]
- exposed_surface_area: Not specified in text. [Page 2, Experimental]

### Experiment
- experimental_test_summary: Anodic polarization testing to determine the pitting potential of the alloys in deaerated 4 M NaCl solution at 80°C. Conducted using a potentiostatic method in a 1-L multineck flask as specified in ASTM G 5. [Page 2, Experimental]
- pitting_potential: 609 mVSCE (average of five polarization tests) [Page 3, Results and Discussion]
- electrolyte_temperature: 80°C [Page 2, Experimental]
- polarization_scan_rate: Not specified in text for standard anodic polarization (Note: 1 mV/s is explicitly mentioned for the initial polarization step of the Critical Pitting Temperature test). [Page 2, Experimental]
- reference_electrode: Saturated calomel electrode (SCE) positioned in a salt bridge with a high-silica tip [Page 2, Experimental]
- electrolyte_composition: 4 M NaCl solution [Page 2, Experimental]
- aeration_status: Deaerated [Page 2, Experimental]
- corrosion_potential: ~ -630 mVSCE [Page 3, Results and Discussion and Figure 1]
- ocp_stabilization_protocol: Not specified in text. [Page 2, Experimental]
- counter_electrode_details: Platinum counter electrode [Page 2, Experimental]
- electrolyte_ph: Not specified in text. [Page 2, Experimental]
- passive_current_density: ~ 1 µA/cm² (estimated from the vertical passive region in Figure 1) [Page 3, Figure 1]

# Base Material
- material_identification: 25% Chromium Duplex Stainless Steel, designated as 3% W-1.5% Mo [Page 1, Abstract; Page 2, Experimental]
- chemical_composition: Fe-25.29% Cr-6.89% Ni-1.55% Mo-2.86% W-0.260% N (wt%), Pitting Resistance Equivalent (PRE) = 42 [Page 2, Table 1 and Experimental]
- microstructure_and_morphology: Austenite-ferrite duplex stainless steel [Page 1, Introduction]

## Conditioned Material
- material_identifier: Solution-annealed 3% W-1.5% Mo [Page 2, Experimental; Page 3, Results and Discussion]
- manufacturing_process: High-purity heats melted in a laboratory-scale vacuum induction furnace and cast in 25-kg ingots. Prepared in the form of cold-rolled sheets 3 mm thick and hot-rolled plates 12 mm thick. [Page 2, Experimental]
- thermal_treatment_parameters: Solution-annealed for 2 h at 1,050°C. [Page 2, Experimental]
- surface_preparation_and_finish: Not specified in text for electrochemical testing. [Page 2, Experimental]
- exposed_surface_area: Not specified in text. [Page 2, Experimental]

### Experiment
- experimental_test_summary: Anodic polarization testing to determine the pitting potential of the alloys in deaerated 4 M NaCl solution at 80°C. Conducted using a potentiostatic method in a 1-L multineck flask as specified in ASTM G 5. [Page 2, Experimental]
- pitting_potential: 758 mVSCE (average of five polarization tests) [Page 3, Results and Discussion]
- electrolyte_temperature: 80°C [Page 2, Experimental]
- polarization_scan_rate: Not specified in text for standard anodic polarization. [Page 2, Experimental]
- reference_electrode: Saturated calomel electrode (SCE) positioned in a salt bridge with a high-silica tip [Page 2, Experimental]
- electrolyte_composition: 4 M NaCl solution [Page 2, Experimental]
- aeration_status: Deaerated [Page 2, Experimental]
- corrosion_potential: ~ -630 mVSCE [Page 3, Results and Discussion and Figure 1]
- ocp_stabilization_protocol: Not specified in text. [Page 2, Experimental]
- counter_electrode_details: Platinum counter electrode [Page 2, Experimental]
- electrolyte_ph: Not specified in text. [Page 2, Experimental]
- passive_current_density: ~ 1 µA/cm² (estimated from the vertical passive region in Figure 1) [Page 3, Figure 1]

# Base Material
- material_identification: 25% Chromium Duplex Stainless Steel, designated as 2% W-2% Mo [Page 1, Abstract; Page 2, Experimental]
- chemical_composition: Fe-25.70% Cr-7.00% Ni-1.94% Mo-2.05% W-0.251% N (wt%), Pitting Resistance Equivalent (PRE) = 42 [Page 2, Table 1 and Experimental]
- microstructure_and_morphology: Austenite-ferrite duplex stainless steel [Page 1, Introduction]

## Conditioned Material
- material_identifier: Solution-annealed 2% W-2% Mo [Page 2, Experimental; Page 3, Results and Discussion]
- manufacturing_process: High-purity heats melted in a laboratory-scale vacuum induction furnace and cast in 25-kg ingots. Prepared in the form of cold-rolled sheets 3 mm thick and hot-rolled plates 12 mm thick. [Page 2, Experimental]
- thermal_treatment_parameters: Solution-annealed for 2 h at 1,050°C. [Page 2, Experimental]
- surface_preparation_and_finish: Not specified in text for electrochemical testing. [Page 2, Experimental]
- exposed_surface_area: Not specified in text. [Page 2, Experimental]

### Experiment
- experimental_test_summary: Anodic polarization testing to determine the pitting potential of the alloys in deaerated 4 M NaCl solution at 80°C. Conducted using a potentiostatic method in a 1-L multineck flask as specified in ASTM G 5. [Page 2, Experimental]
- pitting_potential: 515 mVSCE (average of five polarization tests) [Page 3, Results and Discussion]
- electrolyte_temperature: 80°C [Page 2, Experimental]
- polarization_scan_rate: Not specified in text for standard anodic polarization. [Page 2, Experimental]
- reference_electrode: Saturated calomel electrode (SCE) positioned in a salt bridge with a high-silica tip [Page 2, Experimental]
- electrolyte_composition: 4 M NaCl solution [Page 2, Experimental]
- aeration_status: Deaerated [Page 2, Experimental]
- corrosion_potential: ~ -630 mVSCE [Page 3, Results and Discussion and Figure 1]
- ocp_stabilization_protocol: Not specified in text. [Page 2, Experimental]
- counter_electrode_details: Platinum counter electrode [Page 2, Experimental]
- electrolyte_ph: Not specified in text. [Page 2, Experimental]
- passive_current_density: ~ 1 µA/cm² (estimated from the vertical passive region in Figure 1) [Page 3, Figure 1]
