Repository: KevinGundlach/OntologyRefiner

File: output/epoch_1/batch_8/paper_80.md
# Base Material
- material_identification: Pure Aluminum (Pure Al) [Page 4, Text; Page 4, Fig. 1]
- chemical_composition: 100% Aluminum [Page 4, Text]
- microstructure_and_morphology: Thin-film sputter-deposited, with a uniform thickness in the range of 1000-2000 Å. [Page 2, Experimental]

## Conditioned Material
- material_identifier: Freshly Deposited Pure Al [Page 4, Text]
- manufacturing_process: Sputter deposition [Page 2, Experimental]
- thermal_treatment_parameters: Kept at room temperature and tested within a few months of deposition [Page 3, Text]
- surface_preparation_and_finish: Washed with water, with no other pre-treatment. Masked with a sputter-deposited oxide film to prevent crevice corrosion under the masking material [Page 2, Experimental; Page 3, Text]
- exposed_surface_area: Not specified in text (Sample was pressed against the bottom of a Plexiglas cell using a Viton o-ring) [Page 2, Experimental]

### Experiment
- experimental_test_summary: Samples were tested in a Plexiglas cell using a Viton o-ring. The potential was scanned anodically from the open circuit until a stable pit formed. The scan was then halted to hold the potential constant, followed by downward stepping to observe repassivation. [Page 2, Experimental; Page 3, Text]
- pitting_potential: -690 mV SCE [Page 4, Text]
- electrolyte_temperature: Not specified in text (assumed room temperature) [Page 3, Text]
- polarization_scan_rate: 1 mV/s anodically [Page 2, Experimental]
- reference_electrode: Saturated Calomel Electrode (SCE) [Page 2, Experimental]
- electrolyte_composition: 0.1 M NaCl [Page 2, Experimental]
- aeration_status: Stagnant, air-exposed [Page 2, Experimental]
- corrosion_potential: Not specified in text
- ocp_stabilization_protocol: Not specified in text (Scanned anodically directly from open circuit) [Page 2, Experimental]
- counter_electrode_details: Not specified in text
- electrolyte_ph: Not specified in text (Unadjusted 0.1 M NaCl) [Page 3, Text]
- passive_current_density: Not specified in text

## Conditioned Material
- material_identifier: Aged Pure Al [Page 4, Text]
- manufacturing_process: Sputter deposition [Page 2, Experimental]
- thermal_treatment_parameters: Aged for 4 years at room temperature in plastic boxes, otherwise unprotected from the laboratory atmosphere [Page 3, Text; Page 4, Text]
- surface_preparation_and_finish: Washed with water, with no other pre-treatment. Masked with a sputter-deposited oxide film [Page 2, Experimental]
- exposed_surface_area: Not specified in text [Page 2, Experimental]

### Experiment
- experimental_test_summary: Identical to the freshly deposited pure Al procedure; scanned anodically at 1 mV/s to find the pitting potential. [Page 2, Experimental]
- pitting_potential: ~ -490 mV SCE (about 200 mV higher than freshly deposited samples) [Page 4, Text]
- electrolyte_temperature: Not specified in text 
- polarization_scan_rate: 1 mV/s anodically [Page 2, Experimental]
- reference_electrode: Saturated Calomel Electrode (SCE) [Page 2, Experimental]
- electrolyte_composition: 0.1 M NaCl [Page 2, Experimental]
- aeration_status: Stagnant, air-exposed [Page 2, Experimental]
- corrosion_potential: Not specified in text
- ocp_stabilization_protocol: Not specified in text [Page 2, Experimental]
- counter_electrode_details: Not specified in text
- electrolyte_ph: Not specified in text [Page 3, Text]
- passive_current_density: Not specified in text

# Base Material
- material_identification: Sputter-Deposited Aluminum-Niobium (AlNb) Alloy [Page 1, Abstract; Page 4, Fig. 1]
- chemical_composition: Al-Nb binary alloy; Nb concentration ranging from ~0 to ~35 at.% [Page 4, Fig. 1]
- microstructure_and_morphology: Supersaturated solid solution, thin-film sputter-deposited, thickness in the range of 1000-2000 Å. [Page 1, Abstract; Page 2, Experimental]

## Conditioned Material
- material_identifier: Freshly Deposited AlNb [Page 4, Fig. 1]
- manufacturing_process: Sputter deposition [Page 2, Experimental]
- thermal_treatment_parameters: Tested within a few months of deposition at room temperature [Page 3, Text]
- surface_preparation_and_finish: Washed with water. Masked with a sputter-deposited oxide film [Page 2, Experimental]
- exposed_surface_area: Not specified in text [Page 2, Experimental]

### Experiment
- experimental_test_summary: Scanned anodically at 1 mV/s from open circuit in stagnant 0.1M NaCl to identify the pitting potential. [Page 2, Experimental]
- pitting_potential: Varied with Nb concentration; estimated to range from ~ -600 mV SCE at low Nb to ~ +300 mV SCE at ~25 at.% Nb. High experimental scatter was noted. [Page 4, Text & Fig. 1]
- electrolyte_temperature: Not specified in text
- polarization_scan_rate: 1 mV/s anodically [Page 2, Experimental]
- reference_electrode: Saturated Calomel Electrode (SCE) [Page 2, Experimental]
- electrolyte_composition: 0.1 M NaCl [Page 2, Experimental]
- aeration_status: Stagnant, air-exposed [Page 2, Experimental]
- corrosion_potential: Not specified in text
- ocp_stabilization_protocol: Not specified in text [Page 2, Experimental]
- counter_electrode_details: Not specified in text
- electrolyte_ph: Not specified in text [Page 3, Text]
- passive_current_density: Not specified in text

## Conditioned Material
- material_identifier: Aged AlNb [Page 4, Text & Fig. 1]
- manufacturing_process: Sputter deposition [Page 2, Experimental]
- thermal_treatment_parameters: Deposited 2-4 years earlier and kept at room temperature in plastic boxes, unprotected from laboratory atmosphere [Page 3, Text]
- surface_preparation_and_finish: Washed with water. Masked with a sputter-deposited oxide film [Page 2, Experimental]
- exposed_surface_area: Not specified in text [Page 2, Experimental]

### Experiment
- experimental_test_summary: Scanned anodically at 1 mV/s from open circuit in stagnant 0.1M NaCl to identify the pitting potential. [Page 2, Experimental]
- pitting_potential: Typically ~300 mV higher than corresponding freshly deposited samples; ranging from ~ 0 mV SCE at low Nb to > +500 mV SCE at ~30 at.% Nb [Page 4, Text & Fig. 1]
- electrolyte_temperature: Not specified in text
- polarization_scan_rate: 1 mV/s anodically [Page 2, Experimental]
- reference_electrode: Saturated Calomel Electrode (SCE) [Page 2, Experimental]
- electrolyte_composition: 0.1 M NaCl [Page 2, Experimental]
- aeration_status: Stagnant, air-exposed [Page 2, Experimental]
- corrosion_potential: Not specified in text
- ocp_stabilization_protocol: Not specified in text [Page 2, Experimental]
- counter_electrode_details: Not specified in text
- electrolyte_ph: Not specified in text [Page 3, Text]
- passive_current_density: Not specified in text

# Base Material
- material_identification: Sputter-Deposited Aluminum-Molybdenum (AlMo) Alloy [Page 1, Abstract; Page 5, Fig. 2]
- chemical_composition: Al-Mo binary alloy; Mo concentration ranging from ~0 to ~42 at.%. Compositions were determined by Rutherford backscattering of films on carbon substrates. [Page 5, Text & Fig. 2]
- microstructure_and_morphology: Supersaturated solid solution, thin-film sputter-deposited, thickness in the range of 1000-2000 Å. [Page 1, Abstract; Page 2, Experimental]

## Conditioned Material
- material_identifier: Freshly Deposited and Aged AlMo (Behaviors were identical) [Page 4, Text; Page 5, Fig. 2]
- manufacturing_process: Co-sputter deposition from two targets (Al and Mo) [Page 5, Text]
- thermal_treatment_parameters: Evaluated both within a few months of deposition (fresh) and after 2-4 years of room temperature storage (aged) [Page 3, Text]
- surface_preparation_and_finish: Washed with water. Masked with a sputter-deposited oxide film [Page 2, Experimental]
- exposed_surface_area: Not specified in text [Page 2, Experimental]

### Experiment
- experimental_test_summary: Scanned anodically at 1 mV/s from open circuit in stagnant 0.1M NaCl to identify the pitting potential. Aging did not noticeably improve pitting resistance for AlMo compared to fresh samples. [Page 2, Experimental; Page 4, Text]
- pitting_potential: Increased steadily with Mo concentration; ranging from ~ -600 mV SCE at ~5 at.% Mo up to ~ +800 mV SCE at ~30 at.% Mo [Page 5, Fig. 2]
- electrolyte_temperature: Not specified in text
- polarization_scan_rate: 1 mV/s anodically [Page 2, Experimental]
- reference_electrode: Saturated Calomel Electrode (SCE) [Page 2, Experimental]
- electrolyte_composition: 0.1 M NaCl [Page 2, Experimental]
- aeration_status: Stagnant, air-exposed [Page 2, Experimental]
- corrosion_potential: Not specified in text
- ocp_stabilization_protocol: Not specified in text [Page 2, Experimental]
- counter_electrode_details: Not specified in text
- electrolyte_ph: Not specified in text [Page 3, Text]
- passive_current_density: Not specified in text

# Base Material
- material_identification: Sputter-Deposited Aluminum-Tungsten (AlW) Alloy [Page 1, Abstract; Page 5, Text; Page 6, Fig. 3]
- chemical_composition: Al-W binary alloy; W concentration up to 5.2 at.% [Page 5, Text; Page 6, Fig. 3]
- microstructure_and_morphology: Supersaturated solid solution, thin-film sputter-deposited, thickness in the range of 1000-2000 Å. [Page 1, Abstract; Page 2, Experimental]

## Conditioned Material
- material_identifier: Freshly Deposited AlW [Page 5, Text; Page 6, Fig. 3]
- manufacturing_process: Sputter deposition [Page 2, Experimental]
- thermal_treatment_parameters: Tested within a few months of deposition at room temperature (Aged samples were not tested) [Page 3, Text; Page 5, Text]
- surface_preparation_and_finish: Washed with water. Masked with a sputter-deposited oxide film [Page 2, Experimental]
- exposed_surface_area: Not specified in text [Page 2, Experimental]

### Experiment
- experimental_test_summary: Scanned anodically at 1 mV/s from open circuit in stagnant 0.1M NaCl to identify the pitting potential. Found to evolve massive amounts of hydrogen gas during pit growth. [Page 2, Experimental; Page 10, Text]
- pitting_potential: About -60 mV SCE for Al-5.2% W [Page 5, Text]
- electrolyte_temperature: Not specified in text
- polarization_scan_rate: 1 mV/s anodically [Page 2, Experimental]
- reference_electrode: Saturated Calomel Electrode (SCE) [Page 2, Experimental]
- electrolyte_composition: 0.1 M NaCl [Page 2, Experimental]
- aeration_status: Stagnant, air-exposed [Page 2, Experimental]
- corrosion_potential: Not specified in text
- ocp_stabilization_protocol: Not specified in text [Page 2, Experimental]
- counter_electrode_details: Not specified in text
- electrolyte_ph: Not specified in text [Page 3, Text]
- passive_current_density: Not specified in text

# Base Material
- material_identification: Sputter-Deposited Aluminum-Chromium (AlCr) Alloy [Page 1, Abstract; Page 5, Text; Page 6, Fig. 4]
- chemical_composition: Al-Cr binary alloy; Cr concentration spanning from 6-30% up to ~45 at.% [Page 5, Text; Page 6, Fig. 4]
- microstructure_and_morphology: Supersaturated solid solution, thin-film sputter-deposited, thickness in the range of 1000-2000 Å. [Page 1, Abstract; Page 2, Experimental]

## Conditioned Material
- material_identifier: Freshly Deposited AlCr [Page 5, Text; Page 6, Fig. 4]
- manufacturing_process: Sputter deposition [Page 2, Experimental]
- thermal_treatment_parameters: Tested within a few months of deposition at room temperature [Page 3, Text]
- surface_preparation_and_finish: Washed with water. Masked with a sputter-deposited oxide film [Page 2, Experimental]
- exposed_surface_area: Not specified in text [Page 2, Experimental]

### Experiment
- experimental_test_summary: Scanned anodically at 1 mV/s from open circuit in stagnant 0.1M NaCl to identify the pitting potential. [Page 2, Experimental]
- pitting_potential: Varied from ~ -200 mV SCE at 5 at.% Cr to roughly ~ +500 mV SCE at high Cr content [Estimated from Page 6, Fig. 4]
- electrolyte_temperature: Not specified in text
- polarization_scan_rate: 1 mV/s anodically [Page 2, Experimental]
- reference_electrode: Saturated Calomel Electrode (SCE) [Page 2, Experimental]
- electrolyte_composition: 0.1 M NaCl [Page 2, Experimental]
- aeration_status: Stagnant, air-exposed [Page 2, Experimental]
- corrosion_potential: Not specified in text
- ocp_stabilization_protocol: Not specified in text [Page 2, Experimental]
- counter_electrode_details: Not specified in text
- electrolyte_ph: Not specified in text [Page 3, Text]
- passive_current_density: Not specified in text

## Conditioned Material
- material_identifier: Aged AlCr [Page 5, Text; Page 6, Fig. 4]
- manufacturing_process: Sputter deposition [Page 2, Experimental]
- thermal_treatment_parameters: Deposited 2-4 years earlier and kept at room temperature in plastic boxes, unprotected from laboratory atmosphere [Page 3, Text]
- surface_preparation_and_finish: Washed with water. Masked with a sputter-deposited oxide film [Page 2, Experimental]
- exposed_surface_area: Not specified in text [Page 2, Experimental]

### Experiment
- experimental_test_summary: Scanned anodically at 1 mV/s from open circuit in stagnant 0.1M NaCl to identify the pitting potential. [Page 2, Experimental]
- pitting_potential: Highly nonreproducible scatter ranging from roughly -300 mV SCE up to > +500 mV SCE (some samples improved tremendously while others exhibited lower pitting potentials than freshly deposited samples) [Page 5, Text; Page 6, Fig. 4]
- electrolyte_temperature: Not specified in text
- polarization_scan_rate: 1 mV/s anodically [Page 2, Experimental]
- reference_electrode: Saturated Calomel Electrode (SCE) [Page 2, Experimental]
- electrolyte_composition: 0.1 M NaCl [Page 2, Experimental]
- aeration_status: Stagnant, air-exposed [Page 2, Experimental]
- corrosion_potential: Not specified in text
- ocp_stabilization_protocol: Not specified in text [Page 2, Experimental]
- counter_electrode_details: Not specified in text
- electrolyte_ph: Not specified in text [Page 3, Text]
- passive_current_density: Not specified in text

# Base Material
- material_identification: Sputter-Deposited Aluminum-Vanadium (AlV) Alloy [Page 6, Text & Fig. 3]
- chemical_composition: Al-V binary alloy; V concentration up to ~22 at.% [Estimated from Page 6, Fig. 3]
- microstructure_and_morphology: Supersaturated solid solution, thin-film sputter-deposited, thickness in the range of 1000-2000 Å. [Page 1, Abstract; Page 2, Experimental]

## Conditioned Material
- material_identifier: Aged AlV [Page 6, Text]
- manufacturing_process: Sputter deposition [Page 2, Experimental]
- thermal_treatment_parameters: Aged for about 2 years at room temperature [Page 6, Text]
- surface_preparation_and_finish: Washed with water. Masked with a sputter-deposited oxide film [Page 2, Experimental]
- exposed_surface_area: Not specified in text [Page 2, Experimental]

### Experiment
- experimental_test_summary: Scanned anodically at 1 mV/s from open circuit in stagnant 0.1M NaCl to identify the pitting potential. (Not tested in the fresh state). [Page 2, Experimental; Page 6, Text]
- pitting_potential: Evaluated at points between ~ -100 mV SCE at 5 at.% V up to roughly +600 mV SCE at 20 at.% V [Estimated from Page 6, Fig. 3]
- electrolyte_temperature: Not specified in text
- polarization_scan_rate: 1 mV/s anodically [Page 2, Experimental]
- reference_electrode: Saturated Calomel Electrode (SCE) [Page 2, Experimental]
- electrolyte_composition: 0.1 M NaCl [Page 2, Experimental]
- aeration_status: Stagnant, air-exposed [Page 2, Experimental]
- corrosion_potential: Not specified in text
- ocp_stabilization_protocol: Not specified in text [Page 2, Experimental]
- counter_electrode_details: Not specified in text
- electrolyte_ph: Not specified in text [Page 3, Text]
- passive_current_density: Not specified in text

# Base Material
- material_identification: Sputter-Deposited Aluminum-Manganese (AlMn) Alloy [Page 6, Text & Fig. 3]
- chemical_composition: Al-Mn binary alloy; Mn concentration up to ~15 at.% [Estimated from Page 6, Fig. 3]
- microstructure_and_morphology: Supersaturated solid solution, thin-film sputter-deposited, thickness in the range of 1000-2000 Å. [Page 1, Abstract; Page 2, Experimental]

## Conditioned Material
- material_identifier: Aged AlMn [Page 6, Text]
- manufacturing_process: Sputter deposition [Page 2, Experimental]
- thermal_treatment_parameters: Aged for about 2 years at room temperature [Page 6, Text]
- surface_preparation_and_finish: Washed with water. Masked with a sputter-deposited oxide film [Page 2, Experimental]
- exposed_surface_area: Not specified in text [Page 2, Experimental]

### Experiment
- experimental_test_summary: Scanned anodically at 1 mV/s from open circuit in stagnant 0.1M NaCl to identify the pitting potential. AlMn alloys pitted at potentials just above their repassivation potentials. [Page 2, Experimental; Page 6, Text]
- pitting_potential: Measured points clustered from ~ -400 mV SCE at 5 at.% Mn to ~ -100 mV SCE at ~15 at.% Mn [Estimated from Page 6, Fig. 3]
- electrolyte_temperature: Not specified in text
- polarization_scan_rate: 1 mV/s anodically [Page 2, Experimental]
- reference_electrode: Saturated Calomel Electrode (SCE) [Page 2, Experimental]
- electrolyte_composition: 0.1 M NaCl [Page 2, Experimental]
- aeration_status: Stagnant, air-exposed [Page 2, Experimental]
- corrosion_potential: Not specified in text
- ocp_stabilization_protocol: Not specified in text [Page 2, Experimental]
- counter_electrode_details: Not specified in text
- electrolyte_ph: Not specified in text [Page 3, Text]
- passive_current_density: Not specified in text

File: output/epoch_1/batch_5/paper_49.md (part 2 of 2)
```markdown
- reference_electrode: Saturated calomel electrode (SCE) [Page 4]
- electrolyte_composition: 500 ppm Cl-, pH 7.8 [Page 3].
- aeration_status: De-aerated (N2 purge) [Page 4].
- corrosion_potential: -218 mV (SCE) [Page 7, Table 5]
- ocp_stabilization_protocol: Not explicitly specified.
- counter_electrode_details: Graphite [Page 4].

### Experiment
- experimental_test_summary: Potentiodynamic polarization in 1000 ppm Cl-.
- pitting_potential: 761 mV (SCE) [Page 7, Table 5]
- electrolyte_temperature: 50°C [Page 7, Table 5]
- polarization_scan_rate: Not specified in text.
- reference_electrode: Saturated calomel electrode (SCE) [Page 4]
- electrolyte_composition: 1000 ppm Cl-, pH 7.8 [Page 3].
- aeration_status: De-aerated (N2 purge) [Page 4].
- corrosion_potential: -216 mV (SCE) [Page 7, Table 5]
- ocp_stabilization_protocol: Not explicitly specified.
- counter_electrode_details: Graphite [Page 4].

### Experiment
- experimental_test_summary: Potentiodynamic polarization in 5000 ppm Cl-.
- pitting_potential: 830 mV (SCE) [Page 7, Table 5]
- electrolyte_temperature: 50°C [Page 7, Table 5]
- polarization_scan_rate: Not specified in text.
- reference_electrode: Saturated calomel electrode (SCE) [Page 4]
- electrolyte_composition: 5000 ppm Cl-, pH 7.8 [Page 3].
- aeration_status: De-aerated (N2 purge) [Page 4].
- corrosion_potential: -181 mV (SCE) [Page 7, Table 5]
- ocp_stabilization_protocol: Not explicitly specified.
- counter_electrode_details: Graphite [Page 4].

### Experiment
- experimental_test_summary: Potentiodynamic polarization in natural seawater.
- pitting_potential: 538 mV (SCE) [Page 7, Table 5]
- electrolyte_temperature: 50°C [Page 7, Table 5]
- polarization_scan_rate: Not specified in text.
- reference_electrode: Saturated calomel electrode (SCE) [Page 4]
- electrolyte_composition: Gulf seawater, pH 8.2 [Page 4, Table 2].
- aeration_status: De-aerated (N2 purge) [Page 4].
- corrosion_potential: -149 mV (SCE) [Page 7, Table 5]
- ocp_stabilization_protocol: Not explicitly specified.
- counter_electrode_details: Graphite [Page 4].

# Base Material
- material_designation: Remanit 4565 (High Alloy Stainless Steel) [Page 3, Table 1]
- bulk_chemical_composition: Fe Balance, Cr 22-25, Mo 4-6, Ni 16-18, C 0.02, Cu 0.1, Mn 5, N 0.5, S 0.003, Si, Nb 0.1 (wt%). PREN: 40 [Page 3, Table 1; Page 7, Table 5]
- microstructural_properties: Not specified in text.

## Conditioned Material
- material_identifier: Remanit 4565 - As-received and Passivated
- manufacturing_process: Obtained commercially [Page 3].
- thermal_treatment_parameters: Tested without any further heat treatment [Page 3].
- surface_preparation_and_finish: Ground to 600 grit SiC finish, rinsed, left for 30 min in air, passivated for 15 min in 17% HNO3 [Page 4].
- exposed_surface_area: 1 cm² [Page 3]

### Experiment
- experimental_test_summary: Potentiodynamic polarization in 300 ppm Cl-.
- pitting_potential: 937 mV (SCE) [Page 7, Table 5]
- electrolyte_temperature: 50°C [Page 7, Table 5]
- polarization_scan_rate: Not specified in text.
- reference_electrode: Saturated calomel electrode (SCE) [Page 4]
- electrolyte_composition: 300 ppm Cl-, pH 7.8 [Page 3].
- aeration_status: De-aerated (N2 purge) [Page 4].
- corrosion_potential: -133 mV (SCE) [Page 7, Table 5]
- ocp_stabilization_protocol: Not explicitly specified.
- counter_electrode_details: Graphite [Page 4].

### Experiment
- experimental_test_summary: Potentiodynamic polarization in 500 ppm Cl-.
- pitting_potential: 912 mV (SCE) [Page 7, Table 5]
- electrolyte_temperature: 50°C [Page 7, Table 5]
- polarization_scan_rate: Not specified in text.
- reference_electrode: Saturated calomel electrode (SCE) [Page 4]
- electrolyte_composition: 500 ppm Cl-, pH 7.8 [Page 3].
- aeration_status: De-aerated (N2 purge) [Page 4].
- corrosion_potential: -129 mV (SCE) [Page 7, Table 5]
- ocp_stabilization_protocol: Not explicitly specified.
- counter_electrode_details: Graphite [Page 4].

### Experiment
- experimental_test_summary: Potentiodynamic polarization in 1000 ppm Cl-.
- pitting_potential: 900 mV (SCE) [Page 7, Table 5]
- electrolyte_temperature: 50°C [Page 7, Table 5]
- polarization_scan_rate: Not specified in text.
- reference_electrode: Saturated calomel electrode (SCE) [Page 4]
- electrolyte_composition: 1000 ppm Cl-, pH 7.8 [Page 3].
- aeration_status: De-aerated (N2 purge) [Page 4].
- corrosion_potential: -170 mV (SCE) [Page 7, Table 5]
- ocp_stabilization_protocol: Not explicitly specified.
- counter_electrode_details: Graphite [Page 4].

### Experiment
- experimental_test_summary: Potentiodynamic polarization in 5000 ppm Cl-.
- pitting_potential: 869 mV (SCE) [Page 7, Table 5]
- electrolyte_temperature: 50°C [Page 7, Table 5]
- polarization_scan_rate: Not specified in text.
- reference_electrode: Saturated calomel electrode (SCE) [Page 4]
- electrolyte_composition: 5000 ppm Cl-, pH 7.8 [Page 3].
- aeration_status: De-aerated (N2 purge) [Page 4].
- corrosion_potential: -190 mV (SCE) [Page 7, Table 5]
- ocp_stabilization_protocol: Not explicitly specified.
- counter_electrode_details: Graphite [Page 4].

### Experiment
- experimental_test_summary: Potentiodynamic polarization in natural seawater.
- pitting_potential: 976 mV (SCE) [Page 7, Table 5]
- electrolyte_temperature: 50°C [Page 7, Table 5]
- polarization_scan_rate: Not specified in text.
- reference_electrode: Saturated calomel electrode (SCE) [Page 4]
- electrolyte_composition: Gulf seawater, pH 8.2 [Page 4, Table 2].
- aeration_status: De-aerated (N2 purge) [Page 4].
- corrosion_potential: -176 mV (SCE) [Page 7, Table 5]
- ocp_stabilization_protocol: Not explicitly specified.
- counter_electrode_details: Graphite [Page 4].

# Base Material
- material_designation: Monit 44635 (UNS S44635, High Alloy Stainless Steel) [Page 3, Table 1]
- bulk_chemical_composition: Fe Balance, Cr 25, Mo 4, Ni 4, C 0.025, Cu 0.2, Mn 0.4, N 0.035, Ti, Nb, Pb, Si (wt%). PREN: 38 [Page 3, Table 1; Page 7, Table 5]
- microstructural_properties: Not specified in text.

## Conditioned Material
- material_identifier: Monit 44635 - As-received and Passivated
- manufacturing_process: Obtained commercially [Page 3].
- thermal_treatment_parameters: Tested without any further heat treatment [Page 3].
- surface_preparation_and_finish: Ground to 600 grit SiC finish, rinsed, left for 30 min in air, passivated for 15 min in 17% HNO3 [Page 4].
- exposed_surface_area: 1 cm² [Page 3]

### Experiment
- experimental_test_summary: Potentiodynamic polarization in 300 ppm Cl-.
- pitting_potential: 1006 mV (SCE) [Page 7, Table 5]
- electrolyte_temperature: 50°C [Page 7, Table 5]
- polarization_scan_rate: Not specified in text.
- reference_electrode: Saturated calomel electrode (SCE) [Page 4]
- electrolyte_composition: 300 ppm Cl-, pH 7.8 [Page 3].
- aeration_status: De-aerated (N2 purge) [Page 4].
- corrosion_potential: -111 mV (SCE) [Page 7, Table 5]
- ocp_stabilization_protocol: Not explicitly specified.
- counter_electrode_details: Graphite [Page 4].

### Experiment
- experimental_test_summary: Potentiodynamic polarization in 500 ppm Cl-.
- pitting_potential: 1003 mV (SCE) [Page 7, Table 5]
- electrolyte_temperature: 50°C [Page 7, Table 5]
- polarization_scan_rate: Not specified in text.
- reference_electrode: Saturated calomel electrode (SCE) [Page 4]
- electrolyte_composition: 500 ppm Cl-, pH 7.8 [Page 3].
- aeration_status: De-aerated (N2 purge) [Page 4].
- corrosion_potential: -155 mV (SCE) [Page 7, Table 5]
- ocp_stabilization_protocol: Not explicitly specified.
- counter_electrode_details: Graphite [Page 4].

### Experiment
- experimental_test_summary: Potentiodynamic polarization in 1000 ppm Cl-.
- pitting_potential: 942 mV (SCE) [Page 7, Table 5]
- electrolyte_temperature: 50°C [Page 7, Table 5]
- polarization_scan_rate: Not specified in text.
- reference_electrode: Saturated calomel electrode (SCE) [Page 4]
- electrolyte_composition: 1000 ppm Cl-, pH 7.8 [Page 3].
- aeration_status: De-aerated (N2 purge) [Page 4].
- corrosion_potential: -149 mV (SCE) [Page 7, Table 5]
- ocp_stabilization_protocol: Not explicitly specified.
- counter_electrode_details: Graphite [Page 4].

### Experiment
- experimental_test_summary: Potentiodynamic polarization in 5000 ppm Cl-.
- pitting_potential: 940 mV (SCE) [Page 7, Table 5]
- electrolyte_temperature: 50°C [Page 7, Table 5]
- polarization_scan_rate: Not specified in text.
- reference_electrode: Saturated calomel electrode (SCE) [Page 4]
- electrolyte_composition: 5000 ppm Cl-, pH 7.8 [Page 3].
- aeration_status: De-aerated (N2 purge) [Page 4].
- corrosion_potential: -234 mV (SCE) [Page 7, Table 5]
- ocp_stabilization_protocol: Not explicitly specified.
- counter_electrode_details: Graphite [Page 4].

### Experiment
- experimental_test_summary: Potentiodynamic polarization in natural seawater.
- pitting_potential: 721 mV (SCE) [Page 7, Table 5]
- electrolyte_temperature: 50°C [Page 7, Table 5]
- polarization_scan_rate: Not specified in text.
- reference_electrode: Saturated calomel electrode (SCE) [Page 4]
- electrolyte_composition: Gulf seawater, pH 8.2 [Page 4, Table 2].
- aeration_status: De-aerated (N2 purge) [Page 4].
- corrosion_potential: -228 mV (SCE) [Page 7, Table 5]
- ocp_stabilization_protocol: Not explicitly specified.
- counter_electrode_details: Graphite [Page 4].

# Base Material
- material_designation: Remanit 4575 (High Alloy Stainless Steel) [Page 3, Table 1]
- bulk_chemical_composition: Fe Balance, Cr 27-29, Mo 2-3, Ni 3-4.5, C 0.01, Mn 0.1, N 0.025, Ti, Pb, Si, Nb (wt%). PREN: 35 [Page 3, Table 1; Page 7, Table 5]
- microstructural_properties: Not specified in text.

## Conditioned Material
- material_identifier: Remanit 4575 - As-received and Passivated
- manufacturing_process: Obtained commercially [Page 3].
- thermal_treatment_parameters: Tested without any further heat treatment [Page 3].
- surface_preparation_and_finish: Ground to 600 grit SiC finish, rinsed, left for 30 min in air, passivated for 15 min in 17% HNO3 [Page 4].
- exposed_surface_area: 1 cm² [Page 3]

### Experiment
- experimental_test_summary: Potentiodynamic polarization in 300 ppm Cl-.
- pitting_potential: 809 mV (SCE) [Page 7, Table 5]
- electrolyte_temperature: 50°C [Page 7, Table 5]
- polarization_scan_rate: Not specified in text.
- reference_electrode: Saturated calomel electrode (SCE) [Page 4]
- electrolyte_composition: 300 ppm Cl-, pH 7.8 [Page 3].
- aeration_status: De-aerated (N2 purge) [Page 4].
- corrosion_potential: -245 mV (SCE) [Page 7, Table 5]
- ocp_stabilization_protocol: Not explicitly specified.
- counter_electrode_details: Graphite [Page 4].

### Experiment
- experimental_test_summary: Potentiodynamic polarization in 500 ppm Cl-.
- pitting_potential: 842 mV (SCE) [Page 7, Table 5]
- electrolyte_temperature: 50°C [Page 7, Table 5]
- polarization_scan_rate: Not specified in text.
- reference_electrode: Saturated calomel electrode (SCE) [Page 4]
- electrolyte_composition: 500 ppm Cl-, pH 7.8 [Page 3].
- aeration_status: De-aerated (N2 purge) [Page 4].
- corrosion_potential: -210 mV (SCE) [Page 7, Table 5]
- ocp_stabilization_protocol: Not explicitly specified.
- counter_electrode_details: Graphite [Page 4].

### Experiment
- experimental_test_summary: Potentiodynamic polarization in 1000 ppm Cl-.
- pitting_potential: 953 mV (SCE) [Page 7, Table 5]
- electrolyte_temperature: 50°C [Page 7, Table 5]
- polarization_scan_rate: Not specified in text.
- reference_electrode: Saturated calomel electrode (SCE) [Page 4]
- electrolyte_composition: 1000 ppm Cl-, pH 7.8 [Page 3].
- aeration_status: De-aerated (N2 purge) [Page 4].
- corrosion_potential: -246 mV (SCE) [Page 7, Table 5]
- ocp_stabilization_protocol: Not explicitly specified.
- counter_electrode_details: Graphite [Page 4].

### Experiment
- experimental_test_summary: Potentiodynamic polarization in 5000 ppm Cl-.
- pitting_potential: 966 mV (SCE) [Page 7, Table 5]
- electrolyte_temperature: 50°C [Page 7, Table 5]
- polarization_scan_rate: Not specified in text.
- reference_electrode: Saturated calomel electrode (SCE) [Page 4]
- electrolyte_composition: 5000 ppm Cl-, pH 7.8 [Page 3].
- aeration_status: De-aerated (N2 purge) [Page 4].
- corrosion_potential: -147 mV (SCE) [Page 7, Table 5]
- ocp_stabilization_protocol: Not explicitly specified.
- counter_electrode_details: Graphite [Page 4].

### Experiment
- experimental_test_summary: Potentiodynamic polarization in natural seawater.
- pitting_potential: 826 mV (SCE) [Page 7, Table 5]
- electrolyte_temperature: 50°C [Page 7, Table 5]
- polarization_scan_rate: Not specified in text.
- reference_electrode: Saturated calomel electrode (SCE) [Page 4]
- electrolyte_composition: Gulf seawater, pH 8.2 [Page 4, Table 2].
- aeration_status: De-aerated (N2 purge) [Page 4].
- corrosion_potential: -244 mV (SCE) [Page 7, Table 5]
- ocp_stabilization_protocol: Not explicitly specified.
- counter_electrode_details: Graphite [Page 4].

# Base Material
- material_designation: Duplex 2205 (UNS S31803, Duplex Stainless Steel) [Page 3, Table 1]
- bulk_chemical_composition: Fe Balance, Cr 22, Mo 3, Ni 6, C 0.02, Cu 0.2, Mn 1.5, 0.15N, 0.6(Cb+Ta) (wt%). PREN: 34 [Page 3, Table 1; Page 7, Table 5]
- microstructural_properties: Not specified in text.

## Conditioned Material
- material_identifier: Duplex 2205 - As-received and Passivated
- manufacturing_process: Obtained commercially [Page 3].
- thermal_treatment_parameters: Tested without any further heat treatment [Page 3].
- surface_preparation_and_finish: Ground to 600 grit SiC finish, rinsed, left for 30 min in air, passivated for 15 min in 17% HNO3 [Page 4].
- exposed_surface_area: 1 cm² [Page 3]

### Experiment
- experimental_test_summary: Potentiodynamic polarization in 300 ppm Cl-.
- pitting_potential: 885 mV (SCE) [Page 7, Table 5]
- electrolyte_temperature: 50°C [Page 7, Table 5]
- polarization_scan_rate: Not specified in text.
- reference_electrode: Saturated calomel electrode (SCE) [Page 4]
- electrolyte_composition: 300 ppm Cl-, pH 7.8 [Page 3].
- aeration_status: De-aerated (N2 purge) [Page 4].
- corrosion_potential: -208 mV (SCE) [Page 7, Table 5]
- ocp_stabilization_protocol: Not explicitly specified.
- counter_electrode_details: Graphite [Page 4].

### Experiment
- experimental_test_summary: Potentiodynamic polarization in 500 ppm Cl-.
- pitting_potential: 855 mV (SCE) [Page 7, Table 5]
- electrolyte_temperature: 50°C [Page 7, Table 5]
- polarization_scan_rate: Not specified in text.
- reference_electrode: Saturated calomel electrode (SCE) [Page 4]
- electrolyte_composition: 500 ppm Cl-, pH 7.8 [Page 3].
- aeration_status: De-aerated (N2 purge) [Page 4].
- corrosion_potential: -199 mV (SCE) [Page 7, Table 5]
- ocp_stabilization_protocol: Not explicitly specified.
- counter_electrode_details: Graphite [Page 4].

### Experiment
- experimental_test_summary: Potentiodynamic polarization in 1000 ppm Cl-.
- pitting_potential: 872 mV (SCE) [Page 7, Table 5]
- electrolyte_temperature: 50°C [Page 7, Table 5]
- polarization_scan_rate: Not specified in text.
- reference_electrode: Saturated calomel electrode (SCE) [Page 4]
- electrolyte_composition: 1000 ppm Cl-, pH 7.8 [Page 3].
- aeration_status: De-aerated (N2 purge) [Page 4].
- corrosion_potential: -196 mV (SCE) [Page 7, Table 5]
- ocp_stabilization_protocol: Not explicitly specified.
- counter_electrode_details: Graphite [Page 4].

### Experiment
- experimental_test_summary: Potentiodynamic polarization in 5000 ppm Cl-.
- pitting_potential: 851 mV (SCE) [Page 7, Table 5]
- electrolyte_temperature: 50°C [Page 7, Table 5]
- polarization_scan_rate: Not specified in text.
- reference_electrode: Saturated calomel electrode (SCE) [Page 4]
- electrolyte_composition: 5000 ppm Cl-, pH 7.8 [Page 3].
- aeration_status: De-aerated (N2 purge) [Page 4].
- corrosion_potential: -220 mV (SCE) [Page 7, Table 5]
- ocp_stabilization_protocol: Not explicitly specified.
- counter_electrode_details: Graphite [Page 4].

### Experiment
- experimental_test_summary: Potentiodynamic polarization in natural seawater.
- pitting_potential: 629 mV (SCE) [Page 7, Table 5]
- electrolyte_temperature: 50°C [Page 7, Table 5]
- polarization_scan_rate: Not specified in text.
- reference_electrode: Saturated calomel electrode (SCE) [Page 4]
- electrolyte_composition: Gulf seawater, pH 8.2 [Page 4, Table 2].
- aeration_status: De-aerated (N2 purge) [Page 4].
- corrosion_potential: -263 mV (SCE) [Page 7, Table 5]
- ocp_stabilization_protocol: Not explicitly specified.
- counter_electrode_details: Graphite [Page 4].
```
