Repository: KevinGundlach/OntologyRefiner

File: outputs/extractor-formatter-version-1/paper_1_data_web.txt
Here is the detailed, structured extraction of the metal alloy corrosion testing data from the provided research paper.

### Binary Cr-Fe Alloys

#### Experiment: Potentiostatic Polarization in NaCl

* 1. Alloy Name/Identifier: Binary Cr-Fe alloys.


* 2. Alloy Type: Binary iron-chromium alloys.


* 3. Alloy Composition: 12% to 57.8% Cr by weight, Fe balance. Carbon content ranges from 0.001-0.002%.


* 4. Alloy Description & Processing: Vacuum melted from pure electrolytic iron (deoxidized and decarburized) and high purity chromium in dense alumina crucibles. The melt was drawn into 7 mm diameter Vycor tubes and water quenched. Ingots were homogenized in argon or helium at 1050-1100°C for several hours. Alloys containing less than 40% Cr were cold rolled to 0.25 cm or swaged to roughly 0.45 cm rods. Alloys with more than 40% Cr were difficult to roll and were machined directly from the ingot.


* **5. Microstructure**: Not specified.
* 6. Heat Treatment: Annealed at 1000-1050°C and water quenched. A subsequent anneal was not necessary due to the low carbon content.


* 7. Surface Preparation & Geometry: Electrodes measured approximately 2 cm long and were either 0.4 cm in diameter or 0.5 cm wide by 0.2 cm thick. They were abraded to 3/0 emery paper and pickled in 15% HNO3 with 5% HF at 80°C for 5 minutes. The electrodes were mounted with a threaded member and pressed against a glass tube separated by a Teflon gasket.


* **8. Test Procedure & Environment**:
* 
**Methodology**: Potentiostatic anodic polarization.


* 
**Electrolyte**: 0.1N NaCl.


* 
**Chloride/Halide Concentration**: 0.1N Cl-.


* **pH**: Not specified.
* 
**Temperature**: 25°C.


* 
**Aeration**: Deaerated with purified nitrogen prior to testing, but with no gas flow during actual measurements.


* 
**Scan Rate**: Steady-state values ($V_{c}$) were obtained by holding the potential at a fixed value for 10 hours or longer.




* 9. Pitting Potential ($E_{pit}$): All values vs. H2 Scale. ~0.2V for 12% Cr (estimated from Figure 1); ~0.24V for 23% Cr (estimated from Figure 1); ~0.58V for 29% Cr (estimated from Figure 1); ~0.89V for 39% Cr (estimated from Figure 1); ~0.91V for 48.8% Cr (estimated from Figure 1). Values >0.9V (transpassive, no pitting) for 57.8% Cr and pure Cr.


* **10. Other Relevant Metrics**: Not specified.

---

### Binary Cr-Ni Alloys

#### Experiment: Potentiostatic Polarization in NaCl

* 1. Alloy Name/Identifier: Binary Cr-Ni alloys.


* 2. Alloy Type: Binary nickel-chromium alloys.


* 3. Alloy Composition: 0% to 29.4% Cr by weight, Ni balance. Carbon content 0.001-0.002%.


* 4. Alloy Description & Processing: Vacuum melted from carbonyl nickel and high purity chromium in dense alumina crucibles. Drawn into 7 mm diameter Vycor tubes and water quenched. Homogenized in argon or helium at 1050-1100°C for several hours. Ingots were cold rolled to 0.25 cm.


* 5. Microstructure: Solid solutions, though alloys were not formulated beyond 29.4% Cr to avoid entering a two-phase alloy region.


* 6. Heat Treatment: Annealed at 1000-1050°C and water quenched.


* 7. Surface Preparation & Geometry: ~2 cm long, either 0.4 cm in diameter or 0.5 cm wide by 0.2 cm thick. Abraded to 3/0 emery paper and pickled in 15% HNO3 with 5% HF at 80°C for 5 minutes. Mounted with a Teflon gasket.


* **8. Test Procedure & Environment**:
* 
**Methodology**: Potentiostatic anodic polarization.


* 
**Electrolyte**: 0.1N NaCl.


* 
**Chloride/Halide Concentration**: 0.1N Cl-.


* **pH**: Not specified.
* 
**Temperature**: 25°C.


* 
**Aeration**: Deaerated with purified nitrogen prior to testing.


* 
**Scan Rate**: Steady-state values obtained by holding the potential at a fixed value for 10 hours or longer.




* 9. Pitting Potential ($E_{pit}$): All values vs. H2 Scale. ~0.28V for 0% Cr (estimated from Figure 2); ~0.28V for 2% Cr (estimated from Figure 2); ~0.29V for 5% Cr (estimated from Figure 2); ~0.37V for 11% Cr (estimated from Figure 2); ~0.55V for 15% Cr (estimated from Figure 2); ~0.73V for 18% Cr (estimated from Figure 2); ~0.78V for 25% Cr (estimated from Figure 2); ~0.79V for 29.4% Cr (estimated from Figure 2).


* **10. Other Relevant Metrics**: Not specified.

---

### Binary Mo-Ni Alloys

#### Experiment: Potentiostatic Polarization in NaCl

* 1. Alloy Name/Identifier: Binary Mo-Ni alloys.


* 2. Alloy Type: Binary nickel-molybdenum alloys.


* 3. Alloy Composition: 0%, 3.2%, 6.8%, 19.9%, and 24.9% Mo by weight, Ni balance. Carbon content 0.001-0.002%.


* 4. Alloy Description & Processing: Vacuum melted from pure components in dense alumina crucibles. Drawn into 7 mm diameter Vycor tubes and water quenched. Homogenized in argon or helium at 1050-1100°C for several hours. Cold rolled to 0.25 cm.


* **5. Microstructure**: Not specified.
* 6. Heat Treatment: Annealed at 1000-1050°C and water quenched.


* 7. Surface Preparation & Geometry: ~2 cm long, either 0.4 cm in diameter or 0.5 cm wide by 0.2 cm thick. Abraded to 3/0 emery paper and pickled in 15% HNO3 with 5% HF at 80°C for 5 minutes. Mounted with a Teflon gasket.


* **8. Test Procedure & Environment**:
* 
**Methodology**: Potentiostatic anodic polarization.


* 
**Electrolyte**: 0.1N NaCl.


* 
**Chloride/Halide Concentration**: 0.1N Cl-.


* **pH**: Not specified.
* 
**Temperature**: 25°C.


* 
**Aeration**: Deaerated with purified nitrogen prior to testing.


* **Scan Rate**: Not specified.


* 9. Pitting Potential ($E_{pit}$): All values vs. H2 Scale. ~0.3V for pure Ni (estimated from Figure 3). ~0.2V for 3.2% Mo (estimated from Figure 3). No pitting was observed for alloys containing 6.8%, 19.9%, and 24.9% Mo.


* 10. Other Relevant Metrics: Current oscillations were observed between 0 and 0.9V for the higher Mo alloys, attributed to molybdate formation and periodic passive breakdown.



---

### Ternary Cr-Ni-Fe Stainless Steels

#### Experiment: Potentiostatic Polarization in NaCl

* 1. Alloy Name/Identifier: 15% Cr-Fe-Ni alloys.


* 2. Alloy Type: Ternary solid solution austenitic stainless steels.


* 3. Alloy Composition: 15% Cr by weight, with increasing Ni additions (0%, ~14%, 20%, 40%, 50%, 60%), Fe balance. Carbon content 0.001-0.002%.


* 4. Alloy Description & Processing: Vacuum melted from pure components. Swaged to approximately 0.45 cm diameter rods.


* 5. Microstructure: Solid solution structure.


* 6. Heat Treatment: Annealed at 1050°C and water quenched.


* 7. Surface Preparation & Geometry: ~2 cm long, 0.4 cm in diameter. Abraded to 3/0 emery paper and pickled in 15% HNO3 with 5% HF at 80°C for 5 minutes. Mounted with a Teflon gasket.


* **8. Test Procedure & Environment**:
* 
**Methodology**: Potentiostatic anodic polarization.


* 
**Electrolyte**: 0.1N NaCl.


* 
**Chloride/Halide Concentration**: 0.1N Cl-.


* **pH**: Not specified.
* 
**Temperature**: 25°C.


* 
**Aeration**: Deaerated with purified nitrogen prior to testing.


* 
**Scan Rate**: Steady-state long-term holds.




* 9. Pitting Potential ($E_{pit}$): All values vs. H2 Scale. ~0.2V for 0% Ni (estimated from Figure 5); ~0.28V for ~14% Ni (estimated from Figure 5); ~0.28V for 20% Ni (estimated from Figure 5); ~0.34V for 40% Ni (estimated from Figure 5); ~0.35V for 50% Ni (estimated from Figure 5); ~0.38V for 60% Ni (estimated from Figure 5).


* **10. Other Relevant Metrics**: Not specified.

---

### Quaternary Cr-Ni-Mo-Fe Stainless Steels

#### Experiment A: Potentiostatic Polarization in NaCl

* 1. Alloy Name/Identifier: 15% Cr, 13% Ni, Mo stainless steels.


* 2. Alloy Type: Quaternary single-phase stainless steels.


* 3. Alloy Composition: 15% Cr, 13% Ni, with increasing Mo content (0%, 0.43%, 1%, 1.43%, 2%, 2.4%) by weight, Fe balance. Carbon content 0.001-0.002%.


* 4. Alloy Description & Processing: Vacuum melted from pure components. Swaged to approximately 0.45 cm diameter rods.


* 5. Microstructure: Single-phase structure as confirmed by metallographic examination.


* 6. Heat Treatment: Annealed at 1050°C and water quenched.


* 7. Surface Preparation & Geometry: ~2 cm long, 0.4 cm in diameter. Abraded to 3/0 emery paper and pickled in 15% HNO3 with 5% HF at 80°C for 5 minutes. Mounted with a Teflon gasket.


* **8. Test Procedure & Environment**:
* 
**Methodology**: Potentiostatic anodic polarization.


* 
**Electrolyte**: 0.1N NaCl.


* 
**Chloride/Halide Concentration**: 0.1N Cl-.


* **pH**: Not specified.
* 
**Temperature**: Tested at 0°C, 25°C, and 40°C.


* 
**Aeration**: Deaerated with purified nitrogen prior to testing.


* 
**Scan Rate**: Steady-state values obtained by long-term holds.




* 9. Pitting Potential ($E_{pit}$): All values vs. H2 Scale.


* 
**At 25°C**: ~0.28V for 0% Mo (estimated from Figure 6); ~0.3V for 0.43% Mo (estimated from Figure 6); ~0.35V for 1% Mo (estimated from Figure 6); ~0.4V for 1.43% Mo (estimated from Figure 6); ~0.53V for 2% Mo (estimated from Figure 6); ~0.75V for 2.4% Mo (estimated from Figure 6).


* 
**At 0°C**: ~0.78V for 0% Mo (estimated from Figure 6); ~0.5V for 0.43% Mo (estimated from Figure 6); ~0.42V for 1% Mo (estimated from Figure 6); ~0.38V for 1.43% Mo (estimated from Figure 6); ~0.32V for 2% Mo (estimated from Figure 6). For 2.4% Mo, there was no definite critical potential (it reached the transpassive state), though pitting could be artificially induced near 0.6V.


* 
**At 40°C**: Values approximately match those at 25°C.




* 10. Other Relevant Metrics: Current oscillations were observed for the 1.43% Mo alloy starting at 0.55V up to 1.5V, and for the 0% Mo alloy starting at 0.7V, attributed to molybdate and chromate formation.



#### Experiment B: Potentiostatic Polarization in NaBr

* **1-7. Alloy Identity and Prep**: Identical to Experiment A above.
* **8. Test Procedure & Environment**:
* 
**Methodology**: Potentiostatic anodic polarization.


* 
**Electrolyte**: 0.1N NaBr.


* 
**Chloride/Halide Concentration**: 0.1N Br-.


* **pH**: Not specified.
* 
**Temperature**: Tested at 0°C and 25°C.


* 
**Aeration**: Deaerated with purified nitrogen prior to testing.


* 
**Scan Rate**: Steady-state values obtained by long-term holds.




* 9. Pitting Potential ($E_{pit}$): All values vs. H2 Scale.


* 
**At 25°C**: 0.54V for 0% Mo (estimated from Figure 8); ~0.53V for 0.43% Mo (estimated from Figure 8); ~0.51V for 1.43% Mo (estimated from Figure 8); ~0.48V for 2.4% Mo (estimated from Figure 8).


* 
**At 0°C**: ~0.42V for 0% Mo (estimated from Figure 8); ~0.31V for 0.43% Mo (estimated from Figure 8). The results were indefinite for 1.43% Mo and above as no established critical potential was observed.




* **10. Other Relevant Metrics**: Not specified.

#### Experiment C: Immersion Pitting Tests

* **1-7. Alloy Identity and Prep**: Identical to Experiment A above.
* **8. Test Procedure & Environment**:
* 
**Methodology**: Two-day exposure immersion tests.


* 
**Electrolyte**: 10% FeCl3 and 10% FeBr3.


* 
**Temperature**: Tested at 0°C and 25°C.




* **9. Pitting Potential ($E_{pit}$)**: Not applicable (exposure test).
* **10. Other Relevant Metrics**:
* 
**In 10% FeCl3**: At 0°C, the 0% Mo alloy was free of pitting, but the 2.4% Mo alloy showed definite pitting after two days. At 25°C, the 0% Mo alloy was pitted, while the 2.4% Mo alloy did not pit within two days.


* 
**In 10% FeBr3**: Pitting occurred at both 0°C and 25°C for the 0%, 1.4%, and 2.4% Mo alloys.





---

### Additional Pure Metals and Commercial Alloys

#### Experiment: Reference Potentials

* 1. Alloy Name/Identifier: Al, Ni, 18-8, Zr, Cr, Ti.


* 2. Alloy Type: Various pure metals and commercial 18-8 stainless steel.


* 3. Alloy Composition: "18-8" is characteristic of one commercial composition; others are assumed pure metals.


* 4-7. Alloy Identity and Prep: Not specified in detail within this reference table.


* **8. Test Procedure & Environment**:
* 
**Methodology**: Potentiostatic (referenced from literature and present data).


* 
**Electrolyte**: 0.1N NaCl.


* 
**Temperature**: 25°C.




* **9. Pitting Potential ($E_{pit}$)**: All values vs. H2 Scale (assumed based on table context). -0.45V for Al; 0.28V for Ni; 0.26V for 18-8 (estimated from various Cl- concentrations); 0.46V for Zr; >1.0V for Cr; >1.0V for Ti.


* **10. Other Relevant Metrics**: Not specified.

File: outputs/extractor-formatter-version-1/paper_1_json.txt
[
  {
    "entity_type": "Experiment",
    "material": {
      "entity_type": "Material",
      "identifier": "Binary Cr-Fe Alloy (12% Cr)",
      "composition": [
        {
          "entity_type": "MaterialComposition",
          "balance_element": "Fe",
          "elements": [
            { "entity_type": "Measurement", "name": "Cr", "value": 12, "unit": "wt%" },
            { "entity_type": "Measurement", "name": "C", "value": { "min": 0.001, "max": 0.002 }, "unit": "wt%" }
          ]
        }
      ],
      "processing_steps": [
        { "entity_type": "MaterialProcessingStep", "description": "Vacuum melted" },
        { "entity_type": "MaterialProcessingStep", "description": "Water quenched from melt" },
        { "entity_type": "MaterialProcessingStep", "description": "Homogenized in argon or helium", "other_attributes": [
          { "entity_type": "Attribute", "name": "Temperature", "value": { "entity_type": "Measurement", "name": "Homogenization Temperature", "value": { "min": 1050, "max": 1100 }, "unit": "°C" } }
        ]},
        { "entity_type": "MaterialProcessingStep", "description": "Cold rolled to 0.25 cm" },
        { "entity_type": "MaterialProcessingStep", "description": "Annealed", "other_attributes": [
          { "entity_type": "Attribute", "name": "Temperature", "value": { "entity_type": "Measurement", "name": "Annealing Temperature", "value": { "min": 1000, "max": 1050 }, "unit": "°C" } }
        ]},
        { "entity_type": "MaterialProcessingStep", "description": "Water quenched" }
      ],
      "other_attributes": [
        { "entity_type": "Attribute", "name": "Surface Finish", "value": "Abraded to 3/0 emery paper" },
        { "entity_type": "Attribute", "name": "Pickling", "value": "15% HNO3 + 5% HF at 80°C for 5 minutes" }
      ]
    },
    "test_procedure": {
      "entity_type": "TestProcedure",
      "description": "Potentiostatic anodic polarization",
      "test_solution": {
        "entity_type": "TestSolution",
        "temperature": { "entity_type": "Measurement", "name": "Temperature", "value": 25, "unit": "°C" },
        "composition": {
          "entity_type": "TestSolutionComposition",
          "chemicals": [
            { "entity_type": "Measurement", "name": "NaCl", "value": 0.1, "unit": "N" }
          ]
        },
        "other_attributes": [
          { "entity_type": "Attribute", "name": "Aeration", "value": "Deaerated with nitrogen" }
        ]
      },
      "other_attributes": [
        { "entity_type": "Attribute", "name": "Scan Rate", "value": "Steady-state (held for 10+ hours)" }
      ]
    },
    "results": [
      { "entity_type": "Measurement", "name": "Pitting Potential", "value": 0.2, "unit": "V vs H2 Scale" }
    ]
  },
  {
    "entity_type": "Experiment",
    "material": {
      "entity_type": "Material",
      "identifier": "Binary Cr-Fe Alloy (23% Cr)",
      "composition": [
        {
          "entity_type": "MaterialComposition",
          "balance_element": "Fe",
          "elements": [
            { "entity_type": "Measurement", "name": "Cr", "value": 23, "unit": "wt%" },
            { "entity_type": "Measurement", "name": "C", "value": { "min": 0.001, "max": 0.002 }, "unit": "wt%" }
          ]
        }
      ],
      "processing_steps": [
        { "entity_type": "MaterialProcessingStep", "description": "Vacuum melted" },
        { "entity_type": "MaterialProcessingStep", "description": "Water quenched" },
        { "entity_type": "MaterialProcessingStep", "description": "Homogenized", "other_attributes": [{"entity_type": "Attribute", "name": "Temp", "value": "1050-1100°C"}]},
        { "entity_type": "MaterialProcessingStep", "description": "Cold rolled" },
        { "entity_type": "MaterialProcessingStep", "description": "Annealed and Water quenched" }
      ]
    },
    "test_procedure": {
      "entity_type": "TestProcedure",
      "description": "Potentiostatic anodic polarization",
      "test_solution": {
        "entity_type": "TestSolution",
        "temperature": { "entity_type": "Measurement", "name": "Temperature", "value": 25, "unit": "°C" },
        "composition": {
          "entity_type": "TestSolutionComposition",
          "chemicals": [{ "entity_type": "Measurement", "name": "NaCl", "value": 0.1, "unit": "N" }]
        }
      }
    },
    "results": [
      { "entity_type": "Measurement", "name": "Pitting Potential", "value": 0.24, "unit": "V vs H2 Scale" }
    ]
  },
  {
    "entity_type": "Experiment",
    "material": {
      "entity_type": "Material",
      "identifier": "Binary Cr-Fe Alloy (29% Cr)",
      "composition": [
        {
          "entity_type": "MaterialComposition",
          "balance_element": "Fe",
          "elements": [
            { "entity_type": "Measurement", "name": "Cr", "value": 29, "unit": "wt%" }
          ]
        }
      ]
    },
    "test_procedure": {
      "entity_type": "TestProcedure",
      "description": "Potentiostatic anodic polarization",
      "test_solution": {
        "entity_type": "TestSolution",
        "temperature": { "entity_type": "Measurement", "name": "Temperature", "value": 25, "unit": "°C" },
        "composition": {
          "entity_type": "TestSolutionComposition",
          "chemicals": [{ "entity_type": "Measurement", "name": "NaCl", "value": 0.1, "unit": "N" }]
        }
      }
    },
    "results": [
      { "entity_type": "Measurement", "name": "Pitting Potential", "value": 0.58, "unit": "V vs H2 Scale" }
    ]
  },
  {
    "entity_type": "Experiment",
    "material": {
      "entity_type": "Material",
      "identifier": "Binary Cr-Fe Alloy (39% Cr)",
      "composition": [
        {
          "entity_type": "MaterialComposition",
          "balance_element": "Fe",
          "elements": [
            { "entity_type": "Measurement", "name": "Cr", "value": 39, "unit": "wt%" }
          ]
        }
      ]
    },
    "test_procedure": {
      "entity_type": "TestProcedure",
      "description": "Potentiostatic anodic polarization",
      "test_solution": {
        "entity_type": "TestSolution",
        "temperature": { "entity_type": "Measurement", "name": "Temperature", "value": 25, "unit": "°C" },
        "composition": {
          "entity_type": "TestSolutionComposition",
          "chemicals": [{ "entity_type": "Measurement", "name": "NaCl", "value": 0.1, "unit": "N" }]
        }
      }
    },
    "results": [
      { "entity_type": "Measurement", "name": "Pitting Potential", "value": 0.89, "unit": "V vs H2 Scale" }
    ]
  },
  {
    "entity_type": "Experiment",
    "material": {
      "entity_type": "Material",
      "identifier": "Binary Cr-Fe Alloy (48.8% Cr)",
      "composition": [
        {
          "entity_type": "MaterialComposition",
          "balance_element": "Fe",
          "elements": [
            { "entity_type": "Measurement", "name": "Cr", "value": 48.8, "unit": "wt%" }
          ]
        }
      ],
      "processing_steps": [
        { "entity_type": "MaterialProcessingStep", "description": "Machined directly from ingot" }
      ]
    },
    "test_procedure": {
      "entity_type": "TestProcedure",
      "description": "Potentiostatic anodic polarization",
      "test_solution": {
        "entity_type": "TestSolution",
        "temperature": { "entity_type": "Measurement", "name": "Temperature", "value": 25, "unit": "°C" },
        "composition": {
          "entity_type": "TestSolutionComposition",
          "chemicals": [{ "entity_type": "Measurement", "name": "NaCl", "value": 0.1, "unit": "N" }]
        }
      }
    },
    "results": [
      { "entity_type": "Measurement", "name": "Pitting Potential", "value": 0.91, "unit": "V vs H2 Scale" }
    ]
  },
  {
    "entity_type": "Experiment",
    "material": {
      "entity_type": "Material",
      "identifier": "Binary Cr-Fe Alloy (57.8% Cr)",
      "composition": [
        {
          "entity_type": "MaterialComposition",
          "balance_element": "Fe",
          "elements": [
            { "entity_type": "Measurement", "name": "Cr", "value": 57.8, "unit": "wt%" }
          ]
        }
      ]
    },
    "test_procedure": {
      "entity_type": "TestProcedure",
      "description": "Potentiostatic anodic polarization",
      "test_solution": {
        "entity_type": "TestSolution",
        "temperature": { "entity_type": "Measurement", "name": "Temperature", "value": 25, "unit": "°C" },
        "composition": {
          "entity_type": "TestSolutionComposition",
          "chemicals": [{ "entity_type": "Measurement", "name": "NaCl", "value": 0.1, "unit": "N" }]
        }
      }
    },
    "results": [
      { "entity_type": "Measurement", "name": "Pitting Potential", "value": ">0.9", "unit": "V vs H2 Scale" },
      { "entity_type": "Measurement", "name": "Status", "value": "Transpassive; no pitting" }
    ]
  },
  {
    "entity_type": "Experiment",
    "material": {
      "entity_type": "Material",
      "identifier": "Binary Mo-Ni Alloy (3.2% Mo)",
      "composition": [
        {
          "entity_type": "MaterialComposition",
          "balance_element": "Ni",
          "elements": [
            { "entity_type": "Measurement", "name": "Mo", "value": 3.2, "unit": "wt%" },
            { "entity_type": "Measurement", "name": "C", "value": { "min": 0.001, "max": 0.002 }, "unit": "wt%" }
          ]
        }
      ]
    },
    "test_procedure": {
      "entity_type": "TestProcedure",
      "description": "Potentiostatic anodic polarization",
      "test_solution": {
        "entity_type": "TestSolution",
        "temperature": { "entity_type": "Measurement", "name": "Temperature", "value": 25, "unit": "°C" },
        "composition": {
          "entity_type": "TestSolutionComposition",
          "chemicals": [{ "entity_type": "Measurement", "name": "NaCl", "value": 0.1, "unit": "N" }]
        }
      }
    },
    "results": [
      { "entity_type": "Measurement", "name": "Pitting Potential", "value": 0.2, "unit": "V vs H2 Scale" }
    ]
  },
  {
    "entity_type": "Experiment",
    "material": {
      "entity_type": "Material",
      "identifier": "Binary Mo-Ni Alloy (6.8% Mo)",
      "composition": [
        {
          "entity_type": "MaterialComposition",
          "balance_element": "Ni",
          "elements": [
            { "entity_type": "Measurement", "name": "Mo", "value": 6.8, "unit": "wt%" }
          ]
        }
      ]
    },
    "test_procedure": {
      "entity_type": "TestProcedure",
      "description": "Potentiostatic anodic polarization",
      "test_solution": {
        "entity_type": "TestSolution",
        "temperature": { "entity_type": "Measurement", "name": "Temperature", "value": 25, "unit": "°C" },
        "composition": {
          "entity_type": "TestSolutionComposition",
          "chemicals": [{ "entity_type": "Measurement", "name": "NaCl", "value": 0.1, "unit": "N" }]
        }
      }
    },
    "results": [
      { "entity_type": "Measurement", "name": "Pitting Potential", "value": "None observed" }
    ],
    "other_attributes": [
      { "entity_type": "Attribute", "name": "Observation", "value": "Current oscillations between 0 and 0.9V attributed to molybdate formation" }
    ]
  },
  {
    "entity_type": "Experiment",
    "material": {
      "entity_type": "Material",
      "identifier": "Quaternary Stainless Steel (1.43% Mo)",
      "composition": [
        {
          "entity_type": "MaterialComposition",
          "balance_element": "Fe",
          "elements": [
            { "entity_type": "Measurement", "name": "Cr", "value": 15, "unit": "wt%" },
            { "entity_type": "Measurement", "name": "Ni", "value": 13, "unit": "wt%" },
            { "entity_type": "Measurement", "name": "Mo", "value": 1.43, "unit": "wt%" }
          ]
        }
      ],
      "processing_steps": [
        { "entity_type": "MaterialProcessingStep", "description": "Vacuum melted and swaged" },
        { "entity_type": "MaterialProcessingStep", "description": "Annealed at 1050°C and water quenched" }
      ]
    },
    "test_procedure": {
      "entity_type": "TestProcedure",
      "description": "Potentiostatic anodic polarization",
      "test_solution": {
        "entity_type": "TestSolution",
        "temperature": { "entity_type": "Measurement", "name": "Temperature", "value": 25, "unit": "°C" },
        "composition": {
          "entity_type": "TestSolutionComposition",
          "chemicals": [{ "entity_type": "Measurement", "name": "NaCl", "value": 0.1, "unit": "N" }]
        }
      }
    },
    "results": [
      { "entity_type": "Measurement", "name": "Pitting Potential", "value": 0.4, "unit": "V vs H2 Scale" }
    ]
  },
  {
    "entity_type": "Experiment",
    "material": {
      "entity_type": "Material",
      "identifier": "Quaternary Stainless Steel (1.43% Mo)",
      "composition": [
        {
          "entity_type": "MaterialComposition",
          "balance_element": "Fe",
          "elements": [
            { "entity_type": "Measurement", "name": "Cr", "value": 15, "unit": "wt%" },
            { "entity_type": "Measurement", "name": "Ni", "value": 13, "unit": "wt%" },
            { "entity_type": "Measurement", "name": "Mo", "value": 1.43, "unit": "wt%" }
          ]
        }
      ]
    },
    "test_procedure": {
      "entity_type": "TestProcedure",
      "description": "Potentiostatic anodic polarization",
      "test_solution": {
        "entity_type": "TestSolution",
        "temperature": { "entity_type": "Measurement", "name": "Temperature", "value": 0, "unit": "°C" },
        "composition": {
          "entity_type": "TestSolutionComposition",
          "chemicals": [{ "entity_type": "Measurement", "name": "NaCl", "value": 0.1, "unit": "N" }]
        }
      }
    },
    "results": [
      { "entity_type": "Measurement", "name": "Pitting Potential", "value": 0.38, "unit": "V vs H2 Scale" }
    ]
  },
  {
    "entity_type": "Experiment",
    "material": {
      "entity_type": "Material",
      "identifier": "Quaternary Stainless Steel (2.4% Mo)",
      "composition": [
        {
          "entity_type": "MaterialComposition",
          "balance_element": "Fe",
          "elements": [
            { "entity_type": "Measurement", "name": "Cr", "value": 15, "unit": "wt%" },
            { "entity_type": "Measurement", "name": "Ni", "value": 13, "unit": "wt%" },
            { "entity_type": "Measurement", "name": "Mo", "value": 2.4, "unit": "wt%" }
          ]
        }
      ]
    },
    "test_procedure": {
      "entity_type": "TestProcedure",
      "description": "Potentiostatic anodic polarization",
      "test_solution": {
        "entity_type": "TestSolution",
        "temperature": { "entity_type": "Measurement", "name": "Temperature", "value": 25, "unit": "°C" },
        "composition": {
          "entity_type": "TestSolutionComposition",
          "chemicals": [{ "entity_type": "Measurement", "name": "NaBr", "value": 0.1, "unit": "N" }]
        }
      }
    },
    "results": [
      { "entity_type": "Measurement", "name": "Pitting Potential", "value": 0.48, "unit": "V vs H2 Scale" }
    ]
  },
  {
    "entity_type": "Experiment",
    "material": {
      "entity_type": "Material",
      "identifier": "Pure Aluminum",
      "composition": [
        {
          "entity_type": "MaterialComposition",
          "balance_element": "Al",
          "elements": []
        }
      ]
    },
    "test_procedure": {
      "entity_type": "TestProcedure",
      "description": "Potentiostatic (Reference)",
      "test_solution": {
        "entity_type": "TestSolution",
        "temperature": { "entity_type": "Measurement", "name": "Temperature", "value": 25, "unit": "°C" },
        "composition": {
          "entity_type": "TestSolutionComposition",
          "chemicals": [{ "entity_type": "Measurement", "name": "NaCl", "value": 0.1, "unit": "N" }]
        }
      }
    },
    "results": [
      { "entity_type": "Measurement", "name": "Pitting Potential", "value": -0.45, "unit": "V vs H2 Scale" }
    ]
  },
  {
    "entity_type": "Experiment",
    "material": {
      "entity_type": "Material",
      "identifier": "Quaternary Stainless Steel (2.4% Mo)",
      "composition": [
        {
          "entity_type": "MaterialComposition",
          "balance_element": "Fe",
          "elements": [
            { "entity_type": "Measurement", "name": "Cr", "value": 15, "unit": "wt%" },
            { "entity_type": "Measurement", "name": "Ni", "value": 13, "unit": "wt%" },
            { "entity_type": "Measurement", "name": "Mo", "value": 2.4, "unit": "wt%" }
          ]
        }
      ]
    },
    "test_procedure": {
      "entity_type": "TestProcedure",
      "description": "Two-day exposure immersion test",
      "test_solution": {
        "entity_type": "TestSolution",
        "temperature": { "entity_type": "Measurement", "name": "Temperature", "value": 0, "unit": "°C" },
        "composition": {
          "entity_type": "TestSolutionComposition",
          "chemicals": [{ "entity_type": "Measurement", "name": "FeCl3", "value": 10, "unit": "wt%" }]
        }
      }
    },
    "results": [
      { "entity_type": "Measurement", "name": "Observation", "value": "Definite pitting after two days" }
    ]
  }
]

File: outputs/extractor-formatter-version-1/paper_2_json.txt
[
  {
    "entity_type": "Experiment",
    "material": {
      "entity_type": "Material",
      "identifier": "High-nickel austenitic series - 0.025% Mo (Alloy 1.1)",
      "composition": [
        {
          "entity_type": "MaterialComposition",
          "balance_element": "Fe",
          "elements": [
            { "entity_type": "Measurement", "name": "Cr", "value": 19.97, "unit": "%" },
            { "entity_type": "Measurement", "name": "Ni", "value": 39.09, "unit": "%" },
            { "entity_type": "Measurement", "name": "Mo", "value": 0.025, "unit": "%" },
            { "entity_type": "Measurement", "name": "Mn", "value": 1.21, "unit": "%" },
            { "entity_type": "Measurement", "name": "Si", "value": 0.46, "unit": "%" },
            { "entity_type": "Measurement", "name": "C", "value": 0.056, "unit": "%" },
            { "entity_type": "Measurement", "name": "N", "value": 0.04, "unit": "%" }
          ]
        }
      ],
      "processing_steps": [
        { "entity_type": "MaterialProcessingStep", "description": "Induction-melted in argon atmosphere" },
        { "entity_type": "MaterialProcessingStep", "description": "Cast in air using split heat technique" },
        { "entity_type": "MaterialProcessingStep", "description": "Hot-forged" },
        { "entity_type": "MaterialProcessingStep", "description": "Hot-rolled to 0.76 cm" },
        { "entity_type": "MaterialProcessingStep", "description": "Cold-rolled to 0.38 cm" },
        {
          "entity_type": "MaterialProcessingStep",
          "description": "Annealed",
          "other_attributes": [
            { "entity_type": "Attribute", "name": "Temperature", "value": { "entity_type": "Measurement", "name": "Annealing Temp", "value": 1150, "unit": "°C" } },
            { "entity_type": "Attribute", "name": "Duration", "value": { "entity_type": "Measurement", "name": "Time", "value": 1, "unit": "hour" } }
          ]
        },
        { "entity_type": "MaterialProcessingStep", "description": "Water-quenched" },
        { "entity_type": "MaterialProcessingStep", "description": "Polished to 0.3-micron alumina finish" }
      ],
      "other_attributes": [
        { "entity_type": "Attribute", "name": "Microstructure", "value": "Completely austenitic" },
        { "entity_type": "Attribute", "name": "Surface Masking", "value": "Scotch 470 tape, 0.3 cm diameter circle" }
      ]
    },
    "test_procedure": {
      "entity_type": "TestProcedure",
      "description": "Potentiodynamic Polarization",
      "test_solution": {
        "entity_type": "TestSolution",
        "temperature": { "entity_type": "Measurement", "name": "Temperature", "value": { "min": 23, "max": 25 }, "unit": "°C" },
        "composition": {
          "entity_type": "TestSolutionComposition",
          "chemicals": [
            { "entity_type": "Measurement", "name": "HCl", "value": 0.1, "unit": "N" },
            { "entity_type": "Measurement", "name": "Cl-", "value": 0.1, "unit": "N" }
          ]
        },
        "other_attributes": [
          { "entity_type": "Attribute", "name": "Aeration", "value": "Argon-saturated" }
        ]
      },
      "other_attributes": [
        { "entity_type": "Attribute", "name": "Initial Scan Rate", "value": { "entity_type": "Measurement", "name": "Scan Rate", "value": 600, "unit": "mV/hr" } },
        { "entity_type": "Attribute", "name": "Final Scan Rate", "value": { "entity_type": "Measurement", "name": "Scan Rate", "value": 60, "unit": "mV/hr" } }
      ]
    },
    "results": [
      { "entity_type": "Measurement", "name": "Pitting Potential (E_pit)", "value": 0.64, "unit": "V vs. SCE" },
      { "entity_type": "Measurement", "name": "Critical Current Density (I_cr)", "value": 0.58, "unit": "mA/cm2" },
      { "entity_type": "Measurement", "name": "Primary Passivation Potential (E_pp)", "value": -0.21, "unit": "V vs. SCE" }
    ]
  },
  {
    "entity_type": "Experiment",
    "material": {
      "entity_type": "Material",
      "identifier": "High-nickel austenitic series - 0.025% Mo (Alloy 1.1)",
      "composition": [
        {
          "entity_type": "MaterialComposition",
          "balance_element": "Fe",
          "elements": [
            { "entity_type": "Measurement", "name": "Cr", "value": 19.97, "unit": "%" },
            { "entity_type": "Measurement", "name": "Ni", "value": 39.09, "unit": "%" },
            { "entity_type": "Measurement", "name": "Mo", "value": 0.025, "unit": "%" }
          ]
        }
      ],
      "processing_steps": [
        { "entity_type": "MaterialProcessingStep", "description": "Annealed 1150°C, Water Quench" },
        { "entity_type": "MaterialProcessingStep", "description": "Polished to 0.3-micron alumina" }
      ]
    },
    "test_procedure": {
      "entity_type": "TestProcedure",
      "description": "Potentiodynamic Polarization",
      "test_solution": {
        "entity_type": "TestSolution",
        "temperature": { "entity_type": "Measurement", "name": "Temperature", "value": { "min": 23, "max": 25 }, "unit": "°C" },
        "composition": {
          "entity_type": "TestSolutionComposition",
          "chemicals": [
            { "entity_type": "Measurement", "name": "NaCl", "value": 1.0, "unit": "M" }
          ]
        },
        "other_attributes": [
          { "entity_type": "Attribute", "name": "Aeration", "value": "Argon-saturated" }
        ]
      }
    },
    "results": [
      { "entity_type": "Measurement", "name": "Pitting Potential (E_pit)", "value": 0.35, "unit": "V vs. SCE" }
    ]
  },
  {
    "entity_type": "Experiment",
    "material": {
      "entity_type": "Material",
      "identifier": "High-nickel austenitic series - 0.025% Mo (Alloy 1.1)"
    },
    "test_procedure": {
      "entity_type": "TestProcedure",
      "description": "Ferric Chloride Exposure Test",
      "test_solution": {
        "entity_type": "TestSolution",
        "ph": { "entity_type": "Measurement", "name": "pH", "value": 2 },
        "temperature": { "entity_type": "Measurement", "name": "Temperature", "value": 24, "unit": "°C" },
        "composition": {
          "entity_type": "TestSolutionComposition",
          "chemicals": [
            { "entity_type": "Measurement", "name": "FeCl3", "value": 0.33, "unit": "M" },
            { "entity_type": "Measurement", "name": "HCl", "value": 0.01, "unit": "N" }
          ]
        },
        "other_attributes": [
          { "entity_type": "Attribute", "name": "Aeration", "value": "Open to air, unstirred" }
        ]
      },
      "other_attributes": [
        { "entity_type": "Attribute", "name": "Duration", "value": "3 days" }
      ]
    },
    "results": [
      { "entity_type": "Measurement", "name": "Weight Loss", "value": 663, "unit": "mg/dm2" },
      { "entity_type": "Measurement", "name": "Visual Observation", "value": "General pitting" }
    ]
  },
  {
    "entity_type": "Experiment",
    "material": {
      "entity_type": "Material",
      "identifier": "High-nickel austenitic series - 0.97% Mo (Alloy 1.2)",
      "composition": [
        {
          "entity_type": "MaterialComposition",
          "balance_element": "Fe",
          "elements": [
            { "entity_type": "Measurement", "name": "Cr", "value": 20, "unit": "%" },
            { "entity_type": "Measurement", "name": "Ni", "value": 39, "unit": "%" },
            { "entity_type": "Measurement", "name": "Mo", "value": 0.97, "unit": "%" }
          ]
        }
      ]
    },
    "test_procedure": {
      "entity_type": "TestProcedure",
      "description": "Potentiodynamic Polarization in 0.1N HCl",
      "test_solution": {
        "entity_type": "TestSolution",
        "composition": {
          "entity_type": "TestSolutionComposition",
          "chemicals": [{ "entity_type": "Measurement", "name": "HCl", "value": 0.1, "unit": "N" }]
        }
      }
    },
    "results": [
      { "entity_type": "Measurement", "name": "Pitting Potential (E_pit)", "value": "> 0.8", "unit": "V vs. SCE" }
    ]
  },
  {
    "entity_type": "Experiment",
    "material": {
      "entity_type": "Material",
      "identifier": "High-nickel austenitic series - 0.97% Mo (Alloy 1.2)"
    },
    "test_procedure": {
      "entity_type": "TestProcedure",
      "description": "Potentiodynamic Polarization in 1.0M NaCl",
      "test_solution": {
        "entity_type": "TestSolution",
        "composition": {
          "entity_type": "TestSolutionComposition",
          "chemicals": [{ "entity_type": "Measurement", "name": "NaCl", "value": 1.0, "unit": "M" }]
        }
      }
    },
    "results": [
      { "entity_type": "Measurement", "name": "Pitting Potential (E_pit)", "value": 0.8, "unit": "V vs. SCE" }
    ]
  },
  {
    "entity_type": "Experiment",
    "material": {
      "entity_type": "Material",
      "identifier": "High-nickel austenitic series - 0.97% Mo (Alloy 1.2)"
    },
    "test_procedure": {
      "entity_type": "TestProcedure",
      "description": "Ferric Chloride Exposure Test"
    },
    "results": [
      { "entity_type": "Measurement", "name": "Weight Loss", "value": 176, "unit": "mg/dm2" },
      { "entity_type": "Measurement", "name": "Visual Observation", "value": "Pits at suspension hole" }
    ]
  },
  {
    "entity_type": "Experiment",
    "material": {
      "entity_type": "Material",
      "identifier": "High-nickel austenitic series - 3.03% Mo (Alloy 1.3)",
      "composition": [
        {
          "entity_type": "MaterialComposition",
          "balance_element": "Fe",
          "elements": [
            { "entity_type": "Measurement", "name": "Cr", "value": 20, "unit": "%" },
            { "entity_type": "Measurement", "name": "Ni", "value": 39, "unit": "%" },
            { "entity_type": "Measurement", "name": "Mo", "value": 3.03, "unit": "%" }
          ]
        }
      ]
    },
    "test_procedure": {
      "entity_type": "TestProcedure",
      "description": "Potentiodynamic Polarization in 1.0M NaCl"
    },
    "results": [
      { "entity_type": "Measurement", "name": "Pitting Potential (E_pit)", "value": 0.8, "unit": "V vs. SCE" }
    ]
  },
  {
    "entity_type": "Experiment",
    "material": {
      "entity_type": "Material",
      "identifier": "High-nickel austenitic series - 3.03% Mo (Alloy 1.3)"
    },
    "test_procedure": {
      "entity_type": "TestProcedure",
      "description": "Ferric Chloride Exposure Test"
    },
    "results": [
      { "entity_type": "Measurement", "name": "Weight Loss", "value": 40, "unit": "mg/dm2" },
      { "entity_type": "Measurement", "name": "Visual Observation", "value": "Small edge pits" }
    ]
  },
  {
    "entity_type": "Experiment",
    "material": {
      "entity_type": "Material",
      "identifier": "High-nickel austenitic series - 4.85% Mo (Alloy 1.4)",
      "composition": [
        {
          "entity_type": "MaterialComposition",
          "balance_element": "Fe",
          "elements": [
            { "entity_type": "Measurement", "name": "Cr", "value": 20.01, "unit": "%" },
            { "entity_type": "Measurement", "name": "Ni", "value": 39.13, "unit": "%" },
            { "entity_type": "Measurement", "name": "Mo", "value": 4.85, "unit": "%" },
            { "entity_type": "Measurement", "name": "N", "value": 0.039, "unit": "%" }
          ]
        }
      ]
    },
    "test_procedure": {
      "entity_type": "TestProcedure",
      "description": "Potentiodynamic Polarization in 1.0M NaCl"
    },
    "results": [
      { "entity_type": "Measurement", "name": "Pitting Potential (E_pit)", "value": 0.8, "unit": "V vs. SCE" }
    ]
  },
  {
    "entity_type": "Experiment",
    "material": {
      "entity_type": "Material",
      "identifier": "High-nickel austenitic series - 4.85% Mo (Alloy 1.4)"
    },
    "test_procedure": {
      "entity_type": "TestProcedure",
      "description": "Ferric Chloride Exposure Test"
    },
    "results": [
      { "entity_type": "Measurement", "name": "Weight Loss", "value": 8, "unit": "mg/dm2" },
      { "entity_type": "Measurement", "name": "Visual Observation", "value": "No visible attack" }
    ]
  },
  {
    "entity_type": "Experiment",
    "material": {
      "entity_type": "Material",
      "identifier": "Low-nickel austenitic series - 1.99% Mo (Alloy 2.1)",
      "composition": [
        {
          "entity_type": "MaterialComposition",
          "balance_element": "Fe",
          "elements": [
            { "entity_type": "Measurement", "name": "Cr", "value": 17.67, "unit": "%" },
            { "entity_type": "Measurement", "name": "Ni", "value": 13.57, "unit": "%" },
            { "entity_type": "Measurement", "name": "Mo", "value": 1.99, "unit": "%" },
            { "entity_type": "Measurement", "name": "Mn", "value": 1.84, "unit": "%" },
            { "entity_type": "Measurement", "name": "Si", "value": 0.45, "unit": "%" },
            { "entity_type": "Measurement", "name": "C", "value": 0.025, "unit": "%" },
            { "entity_type": "Measurement", "name": "N", "value": 0.03, "unit": "%" }
          ]
        }
      ],
      "processing_steps": [
        { "entity_type": "MaterialProcessingStep", "description": "Annealed 1120°C, Water Quench" }
      ]
    },
    "test_procedure": {
      "entity_type": "TestProcedure",
      "description": "Potentiodynamic Polarization",
      "test_solution": {
        "entity_type": "TestSolution",
        "composition": {
          "entity_type": "TestSolutionComposition",
          "chemicals": [{ "entity_type": "Measurement", "name": "HCl", "value": 0.1, "unit": "N" }]
        }
      }
    },
    "results": [
      { "entity_type": "Measurement", "name": "Pitting Potential (E_pit)", "value": 0.39, "unit": "V vs. SCE" },
      { "entity_type": "Measurement", "name": "Critical Current Density (I_cr)", "value": 0.048, "unit": "mA/cm2" },
      { "entity_type": "Measurement", "name": "Primary Passivation Potential (E_pp)", "value": -0.26, "unit": "V vs. SCE" }
    ]
  },
  {
    "entity_type": "Experiment",
    "material": {
      "entity_type": "Material",
      "identifier": "Low-nickel austenitic series - 1.99% Mo (Alloy 2.1)"
    },
    "test_procedure": {
      "entity_type": "TestProcedure",
      "description": "Potentiodynamic Polarization in 1.0M NaCl"
    },
    "results": [
      { "entity_type": "Measurement", "name": "Pitting Potential (E_pit)", "value": { "min": 0.25, "max": 0.43 }, "unit": "V vs. SCE" }
    ]
  },
  {
    "entity_type": "Experiment",
    "material": {
      "entity_type": "Material",
      "identifier": "Low-nickel austenitic series - 1.99% Mo (Alloy 2.1)"
    },
    "test_procedure": {
      "entity_type": "TestProcedure",
      "description": "Ferric Chloride Exposure Test"
    },
    "results": [
      { "entity_type": "Measurement", "name": "Weight Loss", "value": 703, "unit": "mg/dm2" }
    ]
  },
  {
    "entity_type": "Experiment",
    "material": {
      "entity_type": "Material",
      "identifier": "Low-nickel austenitic series - 2.45% Mo (Alloy 2.2)",
      "composition": [
        {
          "entity_type": "MaterialComposition",
          "balance_element": "Fe",
          "elements": [
            { "entity_type": "Measurement", "name": "Cr", "value": 17.6, "unit": "%" },
            { "entity_type": "Measurement", "name": "Ni", "value": 13.5, "unit": "%" },
            { "entity_type": "Measurement", "name": "Mo", "value": 2.45, "unit": "%" }
          ]
        }
      ]
    },
    "test_procedure": {
      "entity_type": "TestProcedure",
      "description": "Potentiodynamic Polarization in 1.0M NaCl"
    },
    "results": [
      { "entity_type": "Measurement", "name": "Pitting Potential (E_pit)", "value": { "min": 0.39, "max": 0.5 }, "unit": "V vs. SCE" }
    ]
  },
  {
    "entity_type": "Experiment",
    "material": {
      "entity_type": "Material",
      "identifier": "Low-nickel austenitic series - 2.93% Mo (Alloy 2.3)",
      "composition": [
        {
          "entity_type": "MaterialComposition",
          "balance_element": "Fe",
          "elements": [
            { "entity_type": "Measurement", "name": "Cr", "value": 17.6, "unit": "%" },
            { "entity_type": "Measurement", "name": "Ni", "value": 13.5, "unit": "%" },
            { "entity_type": "Measurement", "name": "Mo", "value": 2.93, "unit": "%" }
          ]
        }
      ],
      "other_attributes": [
        { "entity_type": "Attribute", "name": "Microstructure", "value": "Contains delta ferrite" }
      ]
    },
    "test_procedure": {
      "entity_type": "TestProcedure",
      "description": "Potentiodynamic Polarization in 1.0M NaCl",
      "test_solution": {
        "entity_type": "TestSolution",
        "composition": {
          "entity_type": "TestSolutionComposition",
          "chemicals": [{ "entity_type": "Measurement", "name": "NaCl", "value": 1.0, "unit": "M" }]
        }
      },
      "other_attributes": [
        { "entity_type": "Attribute", "name": "Scan Rate", "value": { "entity_type": "Measurement", "name": "Scan Rate", "value": 2000, "unit": "mV/hr" } }
      ]
    },
    "results": [
      { "entity_type": "Measurement", "name": "Pitting Potential (E_pit)", "value": 0.43, "unit": "V vs. SCE" }
    ]
  },
  {
    "entity_type": "Experiment",
    "material": {
      "entity_type": "Material",
      "identifier": "Low-nickel austenitic series - 2.93% Mo (Alloy 2.3)"
    },
    "test_procedure": {
      "entity_type": "TestProcedure",
      "description": "Potentiodynamic Polarization in 1.0M NaCl",
      "other_attributes": [
        { "entity_type": "Attribute", "name": "Scan Rate", "value": { "entity_type": "Measurement", "name": "Scan Rate", "value": 600, "unit": "mV/hr" } }
      ]
    },
    "results": [
      { "entity_type": "Measurement", "name": "Pitting Potential (E_pit)", "value": 0.47, "unit": "V vs. SCE" }
    ]
  },
  {
    "entity_type": "Experiment",
    "material": {
      "entity_type": "Material",
      "identifier": "Low-nickel austenitic series - 2.93% Mo (Alloy 2.3)"
    },
    "test_procedure": {
      "entity_type": "TestProcedure",
      "description": "Potentiodynamic Polarization in 1.0M NaCl",
      "other_attributes": [
        { "entity_type": "Attribute", "name": "Scan Rate Strategy", "value": "600 mV/hr initially, decreased to 60 mV/hr" }
      ]
    },
    "results": [
      { "entity_type": "Measurement", "name": "Pitting Potential (E_pit) Run 1", "value": 0.525, "unit": "V vs. SCE" }
    ]
  },
  {
    "entity_type": "Experiment",
    "material": {
      "entity_type": "Material",
      "identifier": "Low-nickel austenitic series - 2.93% Mo (Alloy 2.3)"
    },
    "test_procedure": {
      "entity_type": "TestProcedure",
      "description": "Potentiodynamic Polarization in 1.0M NaCl",
      "other_attributes": [
        { "entity_type": "Attribute", "name": "Scan Rate Strategy", "value": "600 mV/hr initially, decreased to 60 mV/hr" }
      ]
    },
    "results": [
      { "entity_type": "Measurement", "name": "Pitting Potential (E_pit) Run 2", "value": 0.495, "unit": "V vs. SCE" }
    ]
  },
  {
    "entity_type": "Experiment",
    "material": {
      "entity_type": "Material",
      "identifier": "Low-nickel austenitic series - 2.93% Mo (Alloy 2.3)"
    },
    "test_procedure": {
      "entity_type": "TestProcedure",
      "description": "Potentiodynamic Polarization in 1.0M NaCl",
      "other_attributes": [
        { "entity_type": "Attribute", "name": "Scan Rate Strategy", "value": "600 mV/hr initially, decreased to 20 mV/hr" }
      ]
    },
    "results": [
      { "entity_type": "Measurement", "name": "Pitting Potential (E_pit)", "value": 0.655, "unit": "V vs. SCE" }
    ]
  },
  {
    "entity_type": "Experiment",
    "material": {
      "entity_type": "Material",
      "identifier": "Low-nickel austenitic series - 3.37% Mo (Alloy 2.4)",
      "composition": [
        {
          "entity_type": "MaterialComposition",
          "balance_element": "Fe",
          "elements": [
            { "entity_type": "Measurement", "name": "Cr", "value": 17.6, "unit": "%" },
            { "entity_type": "Measurement", "name": "Ni", "value": 13.5, "unit": "%" },
            { "entity_type": "Measurement", "name": "Mo", "value": 3.37, "unit": "%" }
          ]
        }
      ],
      "other_attributes": [
        { "entity_type": "Attribute", "name": "Microstructure", "value": "Contains delta ferrite" }
      ]
    },
    "test_procedure": {
      "entity_type": "TestProcedure",
      "description": "Potentiodynamic Polarization in 1.0M NaCl"
    },
    "results": [
      { "entity_type": "Measurement", "name": "Pitting Potential (E_pit)", "value": { "min": 0.79, "max": 0.8 }, "unit": "V vs. SCE" }
    ]
  },
  {
    "entity_type": "Experiment",
    "material": {
      "entity_type": "Material",
      "identifier": "Low-nickel austenitic series - 3.89% Mo (Alloy 2.5)",
      "composition": [
        {
          "entity_type": "MaterialComposition",
          "balance_element": "Fe",
          "elements": [
            { "entity_type": "Measurement", "name": "Cr", "value": 17.6, "unit": "%" },
            { "entity_type": "Measurement", "name": "Ni", "value": 13.56, "unit": "%" },
            { "entity_type": "Measurement", "name": "Mo", "value": 3.89, "unit": "%" },
            { "entity_type": "Measurement", "name": "Mn", "value": 1.72, "unit": "%" },
            { "entity_type": "Measurement", "name": "Si", "value": 0.53, "unit": "%" },
            { "entity_type": "Measurement", "name": "C", "value": 0.027, "unit": "%" },
            { "entity_type": "Measurement", "name": "N", "value": 0.033, "unit": "%" }
          ]
        }
      ],
      "other_attributes": [
        { "entity_type": "Attribute", "name": "Microstructure", "value": "Contains an appreciable amount of delta ferrite" }
      ]
    },
    "test_procedure": {
      "entity_type": "TestProcedure",
      "description": "Potentiodynamic Polarization in 1.0M NaCl"
    },
    "results": [
      { "entity_type": "Measurement", "name": "Pitting Potential (E_pit)", "value": { "min": 0.59, "max": 0.61 }, "unit": "V vs. SCE" }
    ]
  },
  {
    "entity_type": "Experiment",
    "material": {
      "entity_type": "Material",
      "identifier": "High-purity austenitic series - 0.067% Mo (Alloy 3.1)",
      "composition": [
        {
          "entity_type": "MaterialComposition",
          "balance_element": "Fe",
          "elements": [
            { "entity_type": "Measurement", "name": "Cr", "value": 17.86, "unit": "%" },
            { "entity_type": "Measurement", "name": "Ni", "value": 16.13, "unit": "%" },
            { "entity_type": "Measurement", "name": "Mo", "value": 0.067, "unit": "%" },
            { "entity_type": "Measurement", "name": "Mn", "value": 0.09, "unit": "%" },
            { "entity_type": "Measurement", "name": "Si", "value": 0.002, "unit": "%" },
            { "entity_type": "Measurement", "name": "C", "value": 0.01, "unit": "%" }
          ]
        }
      ],
      "processing_steps": [
        { "entity_type": "MaterialProcessingStep", "description": "Vacuum-melted and cast" },
        { "entity_type": "MaterialProcessingStep", "description": "Annealed 1150°C, Water Quench" }
      ]
    },
    "test_procedure": {
      "entity_type": "TestProcedure",
      "description": "Potentiodynamic Polarization",
      "test_solution": {
        "entity_type": "TestSolution",
        "composition": {
          "entity_type": "TestSolutionComposition",
          "chemicals": [{ "entity_type": "Measurement", "name": "HCl", "value": 0.1, "unit": "N" }]
        }
      }
    },
    "results": [
      { "entity_type": "Measurement", "name": "Pitting Potential (E_pit)", "value": "> 0.8", "unit": "V vs. SCE" },
      { "entity_type": "Measurement", "name": "Critical Current Density (I_cr)", "value": 0.42, "unit": "mA/cm2" },
      { "entity_type": "Measurement", "name": "Primary Passivation Potential (E_pp)", "value": -0.265, "unit": "V vs. SCE" }
    ]
  },
  {
    "entity_type": "Experiment",
    "material": {
      "entity_type": "Material",
      "identifier": "High-purity austenitic series - 0.067% Mo (Alloy 3.1)"
    },
    "test_procedure": {
      "entity_type": "TestProcedure",
      "description": "Potentiodynamic Polarization",
      "test_solution": {
        "entity_type": "TestSolution",
        "composition": {
          "entity_type": "TestSolutionComposition",
          "chemicals": [{ "entity_type": "Measurement", "name": "NaCl", "value": 1.0, "unit": "M" }]
        }
      }
    },
    "results": [
      { "entity_type": "Measurement", "name": "Pitting Potential (E_pit)", "value": 0.79, "unit": "V vs. SCE" }
    ]
  },
  {
    "entity_type": "Experiment",
    "material": {
      "entity_type": "Material",
      "identifier": "High-purity austenitic series - 2.48% Mo (Alloy 3.2)",
      "composition": [
        {
          "entity_type": "MaterialComposition",
          "balance_element": "Fe",
          "elements": [
            { "entity_type": "Measurement", "name": "Cr", "value": 18.01, "unit": "%" },
            { "entity_type": "Measurement", "name": "Ni", "value": 16.25, "unit": "%" },
            { "entity_type": "Measurement", "name": "Mo", "value": 2.48, "unit": "%" },
            { "entity_type": "Measurement", "name": "Mn", "value": 0.08, "unit": "%" },
            { "entity_type": "Measurement", "name": "Si", "value": 0.003, "unit": "%" },
            { "entity_type": "Measurement", "name": "C", "value": 0.012, "unit": "%" }
          ]
        }
      ]
    },
    "test_procedure": {
      "entity_type": "TestProcedure",
      "description": "Potentiodynamic Polarization in 0.1N HCl"
    },
    "results": [
      { "entity_type": "Measurement", "name": "Pitting Potential (E_pit)", "value": "> 0.8", "unit": "V vs. SCE" },
      { "entity_type": "Measurement", "name": "Critical Current Density (I_cr)", "value": 0.05, "unit": "mA/cm2" },
      { "entity_type": "Measurement", "name": "Primary Passivation Potential (E_pp)", "value": -0.279, "unit": "V vs. SCE" }
    ]
  },
  {
    "entity_type": "Experiment",
    "material": {
      "entity_type": "Material",
      "identifier": "High-purity austenitic series - 4.99% Mo (Alloy 3.3)",
      "composition": [
        {
          "entity_type": "MaterialComposition",
          "balance_element": "Fe",
          "elements": [
            { "entity_type": "Measurement", "name": "Cr", "value": 18.07, "unit": "%" },
            { "entity_type": "Measurement", "name": "Ni", "value": 16.17, "unit": "%" },
            { "entity_type": "Measurement", "name": "Mo", "value": 4.99, "unit": "%" },
            { "entity_type": "Measurement", "name": "Mn", "value": 0.09, "unit": "%" },
            { "entity_type": "Measurement", "name": "Si", "value": 0.004, "unit": "%" },
            { "entity_type": "Measurement", "name": "C", "value": 0.012, "unit": "%" }
          ]
        }
      ]
    },
    "test_procedure": {
      "entity_type": "TestProcedure",
      "description": "Potentiodynamic Polarization in 1.0M NaCl"
    },
    "results": [
      { "entity_type": "Measurement", "name": "Pitting Potential (E_pit)", "value": "> 0.8", "unit": "V vs. SCE" }
    ]
  }
]
