Repository: KevinGundlach/OntologyRefiner

File: outputs/gemini_pdf/paper_10.md
# Base Material
- identifier: Alloy 5 [Page 3, Table I]
- alloy composition: 25.1 wt% Cr, 5.0 wt% Ni, 2.46 wt% Mo, 3.04 wt% Cu, 0.16 wt% N, 0.065 wt% C, Balance Fe [Page 3, Table I]
- alloy type: Ferritic-Austenitic (Duplex) Stainless Steel [Page 2, Title and Introduction]
- microstructure: Duplex (ferritic-austenitic) structure [Page 2, "Development of Improved Alloy"]

## Conditioned Material
- identifier: Alloy 5 (Cast and Water Quenched)
- process_description: Produced as a casting with a 76 mm thick section. [Page 2, "Results and Discussion"; Page 3, Table I]
- heat_treatment: Heated for 2 hours at 1120°C followed by water quenching (W.Q.). [Page 3, Table I]

### Experiment
- test_procedure: Potentiostatic polarization carried out according to the ASTM G1 Committee recommendations. Potentials were referenced to a saturated calomel electrode (SCE). [Page 3, "Corrosion characteristics"]
- test_solution_and_environment: 3% NaCl solution, N2-purged, at a temperature of 30°C. [Page 4, Fig. 3 caption]
- pitting_potential: ~ +1.0 V vs SCE (Estimated from Figure 3 polarization curve at the sharp inflection point where current density rapidly increases) [Page 4, Fig. 3]

***

# Base Material
- identifier: Alloy 6 [Page 3, Table I]
- alloy composition: 25.3 wt% Cr, 5.23 wt% Ni, 2.44 wt% Mo, 3.15 wt% Cu, 0.05 wt% N, 0.032 wt% C, Balance Fe [Page 3, Table I]
- alloy type: Ferritic-Austenitic (Duplex) Stainless Steel [Page 2, Title and Introduction]
- microstructure: Duplex (ferritic-austenitic) structure [Page 2, "Development of Improved Alloy"]

## Conditioned Material
- identifier: Alloy 6 (Cast and Water Quenched)
- process_description: Produced as a casting with a 76 mm thick section. [Page 2, "Results and Discussion"; Page 3, Table I]
- heat_treatment: Heated for 2 hours at 1120°C followed by water quenching (W.Q.). [Page 3, Table I]

### Experiment
- test_procedure: Potentiostatic polarization carried out according to the ASTM G1 Committee recommendations. Potentials were referenced to a saturated calomel electrode (SCE). [Page 3, "Corrosion characteristics"]
- test_solution_and_environment: 3% NaCl solution, N2-purged, at a temperature of 30°C. [Page 4, Fig. 3 caption]
- pitting_potential: ~ +0.15 V vs SCE (Estimated from Figure 3 polarization curve at the sharp inflection point where current density rapidly increases) [Page 4, Fig. 3]

File: outputs/gemini_pdf/paper_7.md
# Base Material
- identifier: 99.99% Al [Page 1, Experimental]
- alloy composition: 0.0039 wt% Cu, 0.0016 wt% Si, 0.0007 wt% Fe, 0.0005 wt% Mg, Balance Al (Mn and Cr not present) [Page 2, Table I]
- alloy type: High-purity aluminum [Page 1, Experimental]
- microstructure: Not specified in text.

## Conditioned Material
- identifier: As-prepared (Pickled) 99.99% Al
- process_description: Specimens were polished to 3/0 emery paper followed by pickling in 2N NaOH at 80°C for 5 min and then washing in distilled water. [Page 1, Experimental]
- heat_treatment: Not specified in text.

### Experiment
- test_procedure: Potentiostatic polarization; electrode polarized anodically within the passive region for 5 min at -0.56V (SHE) to achieve steady-state. Then a step-by-step technique was applied by increasing the potential 50 mV every 5 min. Supplemented by longer time runs maintaining a given potential near the critical value for at least 12 hr to find the least noble value where no pits were observed under a low-power microscope. [Page 1, Experimental]
- test_solution_and_environment: 0.1M NaCl, deaerated by bubbling purified N2 previously passed over Cu turnings at 400°C. Tested at 25°C and 0°C. [Page 1, Experimental]
- pitting_potential: -0.40 V vs SHE at 25°C; -0.41 V vs SHE at 0°C [Page 2, Table I]. Approximately constant near -0.40 V from 0°C to 40°C [Page 2, Fig. 1].

### Experiment
- test_procedure: Potentiostatic polarization with a step-by-step technique. Supplemented by steady-state holds for at least 12 hr. [Page 1, Experimental]
- test_solution_and_environment: 0.1M NaBr, deaerated with N2. Tested at 25°C and 0°C. [Page 1, Experimental; Page 2, Table I]
- pitting_potential: -0.29 V vs SHE at 25°C; -0.32 V vs SHE at 0°C [Page 2, Table I]

### Experiment
- test_procedure: Potentiostatic polarization with a step-by-step technique. Supplemented by steady-state holds for at least 12 hr. [Page 1, Experimental]
- test_solution_and_environment: 0.1M NaClO4, deaerated with N2. Tested at 25°C. [Page 1, Experimental; Page 2, Table I]
- pitting_potential: 0.0 V vs SHE at 25°C [Page 2, Table I]

### Experiment
- test_procedure: Corrosion potential measurement (used to simulate critical pitting potential due to Cu++ providing cathodic sites) vs continuous polarization (V'c) and steady-state polarization (Vc). [Page 3, Effect of heavy metal ions]
- test_solution_and_environment: 0.1N NaCl containing 5 ppm Cu++, 25°C. [Page 3, Fig. 4]
- pitting_potential: V'c (continuous potentiostatic value) approx -0.37 V vs SHE [Page 3, Fig. 4 (estimated from plot) / Page 3 text]; Vc (steady state) approx -0.40 V vs SHE [Page 3, Fig. 4 (estimated from plot)]

### Experiment
- test_procedure: Continuous polarization runs (50 mV/5 min) to determine nonsteady-state critical potentials. [Page 4, Effect of cations]
- test_solution_and_environment: 0.1N solutions of KCl, RbCl, CsCl, SrCl2, BaCl2, and LaCl3. [Page 4, Effect of cations]
- pitting_potential: For KCl, RbCl, SrCl2, LaCl3: Potentials are the same within less than 20 mV as for NaCl (approx -0.40 V vs SHE). For BaCl2 and CsCl: nonsteady-state values were about 70 mV more noble (approx -0.33 V vs SHE) [Page 4, Effect of cations].

## Conditioned Material
- identifier: Anodized 99.99% Al
- process_description: Anodized in 15% H2SO4 at 25 mA/cm2 for specific times to achieve oxide film thicknesses of 0.3 µm and 1.4 µm. Washed and sealed. [Page 4, Discussion]
- heat_treatment: Sealed in distilled water at 90°C for 0.5 hr. [Page 4, Discussion]

### Experiment
- test_procedure: Steady-state critical potentials determined by potentiostatic polarization, as well as continuous polarization runs. [Page 4, Discussion]
- test_solution_and_environment: 0.1M NaCl [Page 4, Discussion]
- pitting_potential: -0.39 V vs SHE (steady-state value for both 0.3 and 1.4 µm thick films); -0.33 V vs SHE (nonsteady-state continuous polarization) [Page 4, Discussion]


# Base Material
- identifier: 99.4% Al [Page 1, Experimental]
- alloy composition: 0.1 wt% Cu, 0.08 wt% Si, 0.48 wt% Fe, 0.004 wt% Mn, 0.0004 wt% Mg, 0.002 wt% Cr, Balance Al [Page 2, Table I]
- alloy type: Commercial purity aluminum
- microstructure: Not specified in text.

## Conditioned Material
- identifier: As-prepared (Pickled) 99.4% Al
- process_description: Specimens were polished to 3/0 emery paper followed by pickling in 2N NaOH at 80°C for 5 min and then washing in distilled water. [Page 1, Experimental]
- heat_treatment: Not specified in text.

### Experiment
- test_procedure: Potentiostatic polarization with a step-by-step technique (steady state). [Page 1, Experimental]
- test_solution_and_environment: 0.1M NaCl, 25°C, deaerated with purified N2. [Page 1, Experimental; Page 2, Table I]
- pitting_potential: -0.41 V vs SHE [Page 2, Table I]


# Base Material
- identifier: 1.3% Mn-Al [Page 1, Experimental]
- alloy composition: 0.006 wt% Cu, 0.002 wt% Si, 0.002 wt% Fe, 1.3 wt% Mn, 0.001 wt% Mg, Balance Al (Cr not present) [Page 2, Table I]
- alloy type: Aluminum-Manganese alloy
- microstructure: Not specified in text.

## Conditioned Material
- identifier: As-prepared (Pickled) 1.3% Mn-Al
- process_description: Specimens were polished to 3/0 emery paper followed by pickling in 2N NaOH at 80°C for 5 min and then washing in distilled water. [Page 1, Experimental]
- heat_treatment: Not specified in text.

### Experiment
- test_procedure: Potentiostatic polarization with a step-by-step technique (steady state). [Page 1, Experimental]
- test_solution_and_environment: 0.1M NaCl, 25°C, deaerated with purified N2. [Page 1, Experimental; Page 2, Table I]
- pitting_potential: -0.45 V vs SHE [Page 2, Table I]


# Base Material
- identifier: 2.4% Mg-Al [Page 1, Experimental]
- alloy composition: 0.04 wt% Cu, 0.08 wt% Si, 0.16 wt% Fe, 0.02 wt% Mn, 2.43 wt% Mg, 0.23 wt% Cr, Balance Al [Page 2, Table I]
- alloy type: Aluminum-Magnesium alloy
- microstructure: Not specified in text.

## Conditioned Material
- identifier: As-prepared (Pickled) 2.4% Mg-Al
- process_description: Specimens were polished to 3/0 emery paper followed by pickling in 2N NaOH at 80°C for 5 min and then washing in distilled water. [Page 1, Experimental]
- heat_treatment: Not specified in text.

### Experiment
- test_procedure: Potentiostatic polarization with a step-by-step technique (steady state). [Page 1, Experimental]
- test_solution_and_environment: 0.1M NaCl, 25°C, deaerated with purified N2. [Page 1, Experimental; Page 2, Table I]
- pitting_potential: -0.44 V vs SHE [Page 2, Table I]

File: outputs/gemini_pdf/paper_9.md
# Base Material
- identifier: 316L Stainless Steel
- alloy composition: Not specified in text [Page 3, Text]. Mentioned to have chemical composition quite similar to steel type 316, particularly in relation to major alloying elements.
- alloy type: Austenitic stainless steel (implied by typical 316L designation, though text just describes it as "stainless steel type 316L").
- microstructure: Not specified in text.

## Conditioned Material
- identifier: 316L Bar Samples
- process_description: Machined and polished into cylindrical test samples. Only the transverse surface of the specimen is exposed to the electrolyte solution [Page 2, Text]. Mounted in a crevice-free electrode holder with a Teflon collar filled with argon gas to prevent crevice geometries [Page 2, Text & Fig 1a].
- heat_treatment: Not specified in text.

### Experiment
- test_procedure: Potentiodynamic polarization. Test solutions were deaerated by bubbling nitrogen for 24 h. Electrochemical measurements performed in a 3-electrode glass cell purged with nitrogen. The sample was introduced at a cathodic potential of -800 mV(SCE) and held for 5 minutes to ensure a reproducible surface. Scan rate was 60 mV/min. Reference electrode: Saturated Calomel Electrode (SCE) [Page 2-3, Experimental Method].
- test_solution_and_environment: NaCl and NaBr solutions of varying concentration (0.01 M to 1.0 M) at pH 4, and 0.5 M NaCl / 0.5 M NaBr solutions at varying pH (2 to 9) [Page 3, Fig 2]. Temperature not explicitly stated (assumed ambient).
- pitting_potential: 
  - In NaCl solutions (pH 4): Decreases from ~360 mV(SCE) to ~230 mV(SCE) as NaCl concentration increases from 0.1 M to 1.0 M [Estimated from Page 3, Fig 2a].
  - In NaBr solutions (pH 4): Decreases from ~370 mV(SCE) to ~290 mV(SCE) as NaBr concentration increases from 0.1 M to 1.0 M [Estimated from Page 3, Fig 2a].
  - In 0.5 M NaCl: Increases from ~260 mV(SCE) at pH 2 to ~325 mV(SCE) at pH 9 [Estimated from Page 3, Fig 2b].
  - In 0.5 M NaBr: Increases from ~280 mV(SCE) at pH 2 to ~340 mV(SCE) at pH 9 [Estimated from Page 3, Fig 2b].


# Base Material
- identifier: 316 Stainless Steel
- alloy composition: Contains "just over 2.0% Mo" [Page 9, Text]. Full composition not specified in text, but described as quite similar to 316L.
- alloy type: Austenitic stainless steel.
- microstructure: Not specified in text.

## Conditioned Material
- identifier: 316 Wire Loop (As-received)
- process_description: Made from 0.25 mm wire looped to a diameter of 25 mm (unless otherwise stated) yielding an exposed surface area of 0.32 cm^2. Washed in distilled water and methanol, used in the as-received state [Page 2, Experimental Method]. Attached to a specialized wire loop electrode holder [Page 2, Fig 1b].
- heat_treatment: Not specified in text.

### Experiment
- test_procedure: Potentiodynamic polarization. Solutions deaerated by nitrogen bubbling for 24 h; cell N2 purged. Cathodic hold at -800 mV(SCE) for 5 minutes. Scan rate: 60 mV/min. Reference electrode: SCE. Results are averages of at least three identical experiments [Page 2-3, Experimental Method].
- test_solution_and_environment: Variety of tests: (1) 1.0 M NaCl and 1.0 M NaBr at pH 3. (2) Varying loop sizes in 1.0 M NaCl, pH 3. (3) Varying halide concentrations at pH 5.5. (4) Mixed NaCl/NaBr solutions (total 1.0 M) at pH 5.5.
- pitting_potential: 
  - 1.0 M NaCl (pH 3), 25 mm loop: 530 mV(SCE) [Page 5, Table 1 & Page 8, Table 2]. *Note: An individual plotted trace in Fig 3 marks a breakdown at 678 mV(SCE) for NaCl.*
  - 1.0 M NaCl (pH 3), 70 mm loop: 530 mV(SCE) [Page 5, Table 1].
  - 1.0 M NaCl (pH 3), 22 mm loop: 517 mV(SCE) [Page 5, Table 1].
  - 1.0 M NaCl (pH 3), 17 mm loop: 485 mV(SCE) [Page 5, Table 1].
  - 1.0 M NaBr (pH 3), 25 mm loop: 330 mV(SCE) [Page 8, Table 2]. *Note: An individual plotted trace in Fig 3 marks a breakdown at 185 mV(SCE) for NaBr.*
  - In NaCl solutions (pH 5.5): Decreases from ~800 mV(SCE) at 0.1 M to ~550 mV(SCE) at 1.0 M [Estimated from Page 5, Fig 4a].
  - In NaBr solutions (pH 5.5): Decreases from ~500 mV(SCE) at 0.1 M to ~380 mV(SCE) at 1.0 M [Estimated from Page 5, Fig 4a].
  - In 0.5 M NaCl (varying pH 2 to 9): Increases from ~550 mV(SCE) at pH 3 to ~630 mV(SCE) at pH 9 [Estimated from Page 5, Fig 4b].
  - In 0.5 M NaBr (varying pH 2 to 9): Increases from ~350 mV(SCE) at pH 3 to ~400 mV(SCE) at pH 9 [Estimated from Page 5, Fig 4b].
  - In Mixed Halide (NaCl + NaBr = 1.0 M, pH 5.5): Potential drops sharply from ~600 mV(SCE) in pure 1.0 M NaCl to ~400 mV(SCE) when just 0.2 M NaBr is substituted [Estimated from Page 6, Fig 6].

## Conditioned Material
- identifier: 316 Wire Loop (Chemically Pre-treated with HF/HNO3)
- process_description: 0.25 mm wire looped to 25 mm diameter. Immersed in 20% HNO3 + 4% HF solution.
- heat_treatment: Immersed at 65°C for 10 min during the acid pre-treatment [Page 3, Experimental Method].

### Experiment
- test_procedure: Potentiodynamic polarization (scan rate 60 mV/min, preceded by -800 mV(SCE) hold for 5 min in N2 purged cell).
- test_solution_and_environment: 1.0 M NaCl (pH 3) and 1.0 M NaBr (pH 3). 
- pitting_potential: 
  - 1.0 M NaCl (pH 3): 540 mV(SCE) [Page 8, Table 2].
  - 1.0 M NaBr (pH 3): 350 mV(SCE) [Page 8, Table 2].

## Conditioned Material
- identifier: 316 Wire Loop (Chemically Pre-treated with HNO3)
- process_description: 0.25 mm wire looped to 25 mm diameter. Immersed in 50% HNO3 solution.
- heat_treatment: Immersed at 50°C for 30 min during the acid pre-treatment [Page 3, Experimental Method].

### Experiment
- test_procedure: Potentiodynamic polarization (scan rate 60 mV/min, preceded by -800 mV(SCE) hold for 5 min in N2 purged cell).
- test_solution_and_environment: 1.0 M NaCl (pH 3) and 1.0 M NaBr (pH 3).
- pitting_potential: 
  - 1.0 M NaCl (pH 3): 670 mV(SCE) [Page 8, Table 2].
  - 1.0 M NaBr (pH 3): 385 mV(SCE) [Page 8, Table 2].


# Base Material
- identifier: 302 Stainless Steel
- alloy composition: 0% Mo ("steels 304L and 302 do not contain any Mo at all") [Page 9, Text]. Remainder not explicitly listed.
- alloy type: Stainless steel.
- microstructure: Not specified in text.

## Conditioned Material
- identifier: 302 Wire Loop
- process_description: Formed into a wire loop electrode. Assumed as-received state based on methodology.
- heat_treatment: Not specified in text.

### Experiment
- test_procedure: Potentiodynamic polarization. Deaerated by N2. Initial hold at -800 mV(SCE) for 5 minutes, then scanned at 60 mV/min [Page 2-3].
- test_solution_and_environment: 1.0 M NaCl and 1.0 M NaBr solutions at varying pH (3 to 6).
- pitting_potential: 
  - In 1.0 M NaCl: Increases from ~380 mV(SCE) at pH 3 to ~450 mV(SCE) at pH 5 [Estimated from Page 6, Fig 5].
  - In 1.0 M NaBr: Increases from ~300 mV(SCE) at pH 3 to ~360 mV(SCE) at pH 5 [Estimated from Page 6, Fig 5].


# Base Material
- identifier: Ni80Cr20 Alloy
- alloy composition: 80% Ni, 20% Cr [Page 10, Text & Page 8, Fig 9].
- alloy type: Nickel-Chromium alloy.
- microstructure: Not specified in text.

## Conditioned Material
- identifier: Ni80Cr20 Wire Loop
- process_description: Commercial wire formed into a loop electrode assembly.
- heat_treatment: Not specified in text.

### Experiment
- test_procedure: Potentiodynamic polarization (or potential corresponding to an anodic current of 10 µA cm^-2 if definite pitting was not evident).
- test_solution_and_environment: 1.0 M NaCl and 1.0 M NaBr solutions at varying pH (3 to 9).
- pitting_potential: 
  - In 1.0 M NaCl: Ranges consistently between ~300 mV(SCE) and ~350 mV(SCE) across pH 4 to 9 [Estimated from Page 8, Fig 9].
  - In 1.0 M NaBr: Ranges consistently between ~250 mV(SCE) and ~300 mV(SCE) across pH 4 to 9 [Estimated from Page 8, Fig 9].
