Repository: KevinGundlach/OntologyRefiner

File: outputs/refiner-loop-version-1/paper_1/critic_report_0.txt
This evaluation report assesses the Extractor Agent's performance in capturing data from the provided paper on critical pitting potentials.

### 1. JSON Validity: Pass
The provided JSON is perfectly formatted and follows valid syntax.

### 2. Hallucinations & Inaccuracies
*   **Alloy Identifier "Aluminum (Pure)":** The Extractor assigns a value of `100 wt% Al`. While listed as "Al" in Table I, the paper describes most alloys as prepared from "pure components," but doesn't explicitly state the Al in Table I (sourced from reference 3) is 100% pure.
*   **18-8 Stainless Steel Composition:** The Extractor provides `18` and `8` values for Cr and Ni. While implied by the name, the text describes it as a "commercial composition" (Table I footnote) and later mentions "Type 301" (page 793). The Extractor should mark these as nominal values or extract the specific "15% Cr, 13% Ni" composition used for the majority of the study's custom alloys.
*   **Mo-Ni Alloy Results:** The Extractor lists the methodology as "Potentiodynamic Anodic Polarization." However, the paper (page 792) explicitly states a **potentiostatic** method was used ("potential was then advanced in stages of 50 mv, allowing 5 min between each change").

### 3. Formatting & Structure Violations
*   **Combined Value/Unit Fields:**
    *   `"test_temperature": "25 C"` and `"0 C"`. This must be split into `"value": 25, "unit": "C"`.
    *   `"chlorine_concentration": "0.1 N"`. Should be `"value": 0.1, "unit": "N"`.
    *   `"temperature": "1000 C"` (Heat treatment). Should be `"value": 1000, "unit": "C"`.
*   **Flat Strings Needing Nested Structuring:**
    *   **Methodology:** `"Stages of 50 mV, 5 min intervals; steady-state observed over 10-hr period"`. This contains three critical parameters: `potential_step_value: 50`, `potential_step_unit: "mV"`, `step_duration_value: 5`, `step_duration_unit: "min"`, and `minimum_total_test_duration_value: 10`, `minimum_total_test_duration_unit: "hours"`.
    *   **Pre-passivation Steps:** `"pickled in 15% HNO3, 5% HF at 80 C for 5 min"`. This should be structured into a list of reagents with concentrations, temperature, and duration.
    *   **Dissolved Oxygen:** `"deaerated with purified N2"`. This should be structured: `{"purging_gas": "N2", "purity": "purified", "method": "passed over Cu at 450 C"}` (as per page 792).

### 4. Missing Information
*   **Carbon Content:** The paper explicitly mentions a very low carbon content for the prepared alloys: **0.001-0.002% C** (page 791, footnote 2) and **0.0015% C** for the 15-13 SS (page 794). This is critical for corrosion resistance and was missed in several alloy entries.
*   **Atmosphere during Homogenization:** The paper specifies ingots were homogenized in **Argon (A) or Helium (He)** (page 791). This is important metadata for heat treatment.
*   **Surface Preparation Details:** The text mentions "abraded to a final **3/0 emery paper**" and "pickled... to remove the cold worked surface." The specific temperature of the pickling bath (**80°C**) was captured in some entries but missed in others.
*   **Electrolyte details:** For NaBr tests, the absence of Chloride should be explicitly noted in the aggressive ions section.

### 5. Schema Recommendations for the Refiner Agent
1.  **Enforce Numeric Splitting:** Update the schema to strictly separate `value` (float) and `unit` (string) for: `test_temperature`, `step_potential`, `step_time`, `ion_concentration`, and `heat_treatment_temp`.
2.  **Step-wise Potentiostatic Schema:** Replace the flat `methodology` string with a nested object:
    *   `"test_protocol": {"step_size_mv": 50, "step_duration_minutes": 5, "steady_state_threshold_hours": 10}`.
3.  **Chemical Processing Structure:** Expand `pre_passivation_steps` from a string to an array of objects:
    *   `{"reagent": "HNO3", "concentration_value": 15, "concentration_unit": "%"}, {"reagent": "HF", "concentration_value": 5, "concentration_unit": "%"}`.
4.  **Gas Purification Metadata:** Add a field under `dissolved_oxygen` for `gas_purification_method` to capture the "passed over Cu at 450°C" detail, which is relevant for oxygen partial pressure in deaerated solutions.
5.  **Compositional Precision:** Ensure the "Balance" element is explicitly calculated or identified (e.g., Fe for stainless steels) and that trace elements like **Carbon** are included when provided in the text.

File: outputs/refiner-loop-version-1/paper_1/critic_report_2.txt
This evaluation is based on the provided materials science paper "Critical Potentials for Pitting Corrosion of Ni, Cr-Ni, Cr-Fe, and Related Stainless Steels" and the corresponding JSON output.

### **1. JSON Validity: Pass**
The provided JSON is well-formatted and adheres to standard syntax.

### **2. Hallucinations & Inaccuracies**
*   **Reference Data Misattribution (Traceability Error):** In the sample labeled `"alloy_identifier": "Aluminum (Al)"`, the extractor has applied the `sample_geometry`, `thermomechanical_history`, and `surface_preparation` described in the "Experimental Procedure" section (page 791-792) to this sample. However, the text explicitly states that Table I contains "critical potentials for several metals... listing data... from various references (1-6)". Aluminum was not prepared or tested in this study; it is cited literature data.
*   **Thermomechanical History Hallucination:** For several samples, the extractor lists "Vacuum melting" and "Homogenization" steps. While these apply to the binary alloys prepared in the lab, they are incorrectly mapped to the "Aluminum (Al)" and "18-8" reference samples from Table I.
*   **Balance Element Assumption:** For the `"Binary 15% Cr-Ni"` alloy, the extractor lists `"balance_element": "Ni"` and sets Ni at 85.0 wt%. While mathematically correct for a binary alloy, the paper (page 792) notes measurements began at 0% Cr and extended up to 29.4% Cr; identifying the specific "balance" is technically correct but the composition for many samples in the paper is determined chemically after melting, not just by nominal subtraction.
*   **Temperature Shift Data:** In Sample 6 (15% Cr, 13% Ni, 2.4% Mo at 25°C), the note says "Mo addition shifts potential toward noble direction." This is correct for 25°C but the extractor missed the critical comparison at 0°C where Mo *lowers* the potential in NaBr (page 794).

### **3. Formatting & Structure Violations**
*   **Flat Strings in `mounting_method`:** The field `"mounting_method": "threaded member attachment to nickel wire against glass tube with Teflon gasket"` should be broken into: `"electrical_contact": "nickel wire"`, `"seal_type": "Teflon gasket"`, `"cell_interface": "glass tube"`.
*   **Flat String in `steady_state_definition`:** `"lowest potential for which pitting could not be observed after 10-hr"` should be structured as: `"duration_value": 10, "duration_unit": "hr", "criterion": "absence of pitting"`.
*   **Implicit Units in Thermodynamics:** In `supporting_thermodynamic_data`, the `unit` is listed as `"kcal/mole"`. The paper (Table II, page 795) simply says "Kcal". While "per mole" is common, the extractor should stick to the text or use a `standardized_unit` field to avoid inference.
*   **Potential Scale:** `"potential_scale": "Volts, H2 Scale"` is a flat string. It should be structured to identify the reference electrode as "Standard Hydrogen Electrode (SHE)".

### **4. Missing Information**
*   **Bromide Environment (Critical Missing Data):** The paper contains significant data for 0.1N NaBr solutions (Fig. 8, page 794), showing a reversal of the Mo effect. None of the samples in the JSON include NaBr test environments.
*   **Binary Ni-Mo Alloys:** The Abstract and Figure 3 discuss Ni-Mo alloys (e.g., 3.2% Mo, 6.8% Mo, 19.9% Mo). These are completely missing from the `extracted_samples`.
*   **Trace Impurities:** Footnote 2 on page 791 specifies a very low carbon content (0.001-0.002%) which is vital for the corrosion resistance of these specific experimental melts. This was not captured in the `chemical_composition`.
*   **Experimental Metadata (Purging):** The JSON captures that nitrogen was used, but missed the specific detail that it was "purified nitrogen (passed over Cu at 450°C)" and that flow was stopped "during the time of actual measurements" (page 792).
*   **Calculated Metrics:** The paper discusses the "reversible oxygen electrode" potential (~0.8V) as a critical benchmark for comparing alloy performance in aerated sea water. This metadata is missing.

### **5. Schema Recommendations for the Refiner Agent**
*   **Distinguish Reference vs. Experimental Data:** Add a boolean field `"is_literature_reference"` to prevent the application of the current paper's experimental protocols to cited reference data (like the Aluminum and Zr values).
*   **Electrolyte Specificity:** Update the `environment` schema to include `"aggressive_ion": "Cl-"` or `"Br-"` and `"anion_concentration_value/unit"`. Normality (N) should be a distinct unit from Molarity (M).
*   **Potential Measurement Details:** Add a nested object for `reference_electrode` with fields for `"type"` (e.g., SHE, SCE) and `"is_corrected_to_hydrogen_scale"` (boolean).
*   **Composition Trace Fields:** Create a `"trace_impurities"` array for elements like Carbon when they are specified as ranges (0.001-0.002%).
*   **Structure Steady State:** Refine `electrochemical_protocol` to include a boolean `is_steady_state` and a nested `steady_state_condition` object (hours, current stability threshold).

File: outputs/refiner-loop-version-1/paper_1/critic_report_5.txt
This evaluation assesses the Extractor Agent's performance in capturing data from the provided paper on critical pitting potentials.

### **1. JSON Validity: Pass**
The provided JSON is perfectly formatted and adheres to standard JSON syntax.

### **2. Hallucinations & Inaccuracies**
*   **Sample 2 (Pure Ni) - `pitting_onset_current_density`:**
    *   **JSON Value:** `0.4`
    *   **Actual Text:** The paper states the polarization curve is "almost linear up to a current density of 0.4 ma/cm2" (Page 2, bottom right). This 0.4 value represents the **limit of the linear region** for Mo-Ni alloys, not the "onset" current density for pitting. The pitting potential ($V_c$) is determined by the lowest potential where pitting is not observed after 10 hours, regardless of current density.
*   **Sample 1 (Pure Aluminum) - `gas_environment`:**
    *   **JSON Value:** `"gas_type": "air"`
    *   **Actual Text:** While the discussion mentions "aerated halide solutions" generally, the experimental section explicitly states that the electrolyte for most experiments was "deaerated with purified nitrogen" (Page 2, top left). The data for Al is a literature reference; unless the source (Ref 3) is checked, "air" is an assumption/inference.
*   **Sample 4 (15Cr-13Ni-2.4Mo) - `alloy_name`:**
    *   **Inconsistency:** The JSON identifies the alloy as 15Cr-13Ni-2.4Mo. The paper (Figure 6) labels it as 15% Cr, 13% Ni with variable Mo. The specific point extracted (0.45V) matches the 2.4% Mo alloy at 25°C. The trace impurity (C) is applied to all alloys, so this is technically correct.

### **3. Formatting & Structure Violations**
*   **Value/Unit Coupling in Uncertainty:**
    *   **Violation:** In Sample 2, `"uncertainty": "±5 mV"`. 
    *   **Correction:** Should be `"uncertainty_value": 5, "uncertainty_unit": "mV"`.
*   **Flat Strings in Surface Treatment:**
    *   **Violation:** `"mechanical_finish": "3/0 emery"`. 
    *   **Correction:** Should be a nested object: `"grit_specification": "3/0", "abrasive_material": "emery"`.
*   **Plain Text Citations:**
    *   **Violation:** `"observation_notes": "Reference data from Kaesche (1962)."` 
    *   **Correction:** Extract into a metadata/citation field: `"source_author": "Kaesche", "source_year": 1962, "reference_id": 3`.

### **4. Missing Information**
*   **Missing Binary/Ternary Series:** The Extractor skipped two major data series:
    *   **Cr-Ni Binary Alloys (Figure 2):** Critical potentials for Ni-Cr alloys (0-30% Cr).
    *   **Ni Effect on 15% Cr-Fe (Figure 5):** Critical potentials for 15% Cr alloys with Ni content from 0% to 65%.
*   **Missing Table I Data:** The Extractor only captured Al and Ni. It missed **Zr (0.46V), Cr (>1.0V), and Ti (>1.0V)**, which are critical for the paper's comparison between metals that pit and those that successfully resist pitting in sea water.
*   **Purging Temperature:** In the experimental section (Page 2), it notes nitrogen was "passed over Cu at 450°C". The Extractor captured this for Sample 2, but it is a system-wide parameter that should be applied to all experimental (non-literature) samples.
*   **Sample Geometry - Vycor Tube Detail:** The paper mentions the melt was "drawn into 7 mm diam Vycor tubes" (Page 1, bottom right). This is a critical detail for the solidification rate of experimental melts.

### **5. Schema Recommendations for the Refiner Agent**
1.  **Expand `composition.elements`:** Ensure that for alloys with variable components (like the Mo series in Fig 6 or Ni series in Fig 5), each data point is extracted as a unique sample with its specific `value`.
2.  **Standardize `uncertainty`:** Update the schema to include `uncertainty_value` and `uncertainty_unit` for all electrochemical potentials.
3.  **Refine `electrochemical_protocol`:** 
    *   Add a field for `scan_direction` (e.g., "anodic").
    *   Add a specific field for `steady_state_duration` (e.g., "10 hours" as per Page 2).
4.  **Structure `literature_reference`:** Instead of a boolean, use a nested object:
    ```json
    "data_origin": {
      "is_original_to_paper": false,
      "citation_key": 3,
      "original_source": "Kaesche (1962)"
    }
    ```
5.  **Add Electrolyte pH:** Even if not explicitly measured per sample, the paper discusses "pH 7" (Page 3). Add a `nominal_ph` field to the `electrolyte` object.

File: outputs/refiner-loop-version-1/paper_1/critic_report_6.txt
This evaluation is based on the provided PDF text and the JSON output for the paper "Critical Potentials for Pitting Corrosion of Ni, Cr-Ni, Cr-Fe, and Related Stainless Steels."

### **1. JSON Validity: Pass**
The JSON is perfectly formatted and syntactically correct.

### **2. Hallucinations & Inaccuracies**
*   **Nominal pH (Inaccuracy/Hallucination):** In multiple samples, `"nominal_ph": 7.0` is recorded. The paper does not explicitly state the pH of the 0.1N NaCl or NaBr solutions. While neutral NaCl is roughly pH 7, the Extractor likely inferred this from the discussion of **Pourbaix diagrams** on page 793 ("Pourbaix diagram... at pH 7 shows..."). This is an assumption, not a data point from the experimental protocol.
*   **Trace Impurities (Ni Pure):** The Extractor assigned a Carbon range of `0.001-0.002%` to pure Nickel. Page 792 states: "Iron used for the melts was electrolytic grade... decarburized... to approximately 0.001-0.002% C." The footnote 2 on page 791 applies to "lower % Cr-Fe alloys and of the stainless steels." There is no explicit evidence that the Carbonyl Nickel contained this specific level of carbon.
*   **Source Author (Sample 1):** In `data_origin`, the `source_author` is listed as "H. Kaesche." While Kaesche is the author of citation (3), the citation key in the paper is simply `(3)`. Explicitly naming the author without it being in the citation list snippet is a minor hallucination/inference beyond the immediate context.

### **3. Formatting & Structure Violations**
*   **Flat Strings in Specimen Geometry:** In Sample 2, `"casting_method": "vacuum melting in dense alumina crucibles; drawn into 7 mm diam Vycor tubes"` should be structured into nested fields:
    *   `"melting_process": "vacuum melting"`
    *   `"crucible_material": "alumina"`
    *   `"mold_material": "Vycor"`
    *   `"mold_dimension_value": 7, "mold_dimension_unit": "mm"`
*   **Exposure Method:** `"exposure_method": "Teflon gasket mount"` is a descriptive string. This should be structured: `"mounting_type": "gasketed", "gasket_material": "Teflon"`.
*   **Reference Electrode:** The Extractor correctly noted the potential scale is `H2 Scale` (interpreted as `SHE`). However, the paper mentions the "threaded member allowing attachment to a nickel wire" (page 791). The actual reference electrode type (e.g., SCE or Ag/AgCl used to calculate back to SHE) is missing from the paper, but the JSON should explicitly state "Not Reported" rather than leaving it as `null`.

### **4. Missing Information**
*   **Missing Alloy Series (High Criticality):** The Extractor missed approximately 70% of the data in this paper. It completely ignored:
    *   **The Cr-Fe binary series (Figure 1):** Data points for 12%, 15%, 20%, 25%, 30%, 40%, 48.8% Cr.
    *   **The Cr-Ni binary series (Figure 2):** Data points for 0% through 30% Cr.
    *   **The NaBr series (Figure 8):** Pitting potentials for 15Cr-13Ni-Mo alloys in 0.1N NaBr at 0°C and 25°C.
*   **Electrochemical Scan Rates:** Page 792 details two distinct protocols:
    *   **V'c (Non-steady state):** "advanced in stages of 50 mv, allowing 5 min between each change."
    *   **Vc (Steady state):** "lowest potential for which pitting could not be observed after a 10-hr or longer period."
    *   The Extractor mentions these in notes but should have separate entries or a more structured `measurement_method` field to distinguish these critical values.
*   **Surface Preparation Details:** Missing the "washing steps" and the fact that the atmosphere during measurement was "stagnant" (purified N2 flow stopped during actual measurement, page 792).

### **5. Schema Recommendations for the Refiner Agent**
*   **Differentiate Potential Types:** Update the `results` schema to include `critical_pitting_potential_steady_state` ($V_c$) and `critical_pitting_potential_scan` ($V'_c$), as this paper emphasizes the difference between the two.
*   **Environmental Purging:** Create a nested structure for `gas_environment`:
    ```json
    "gas_environment": {
      "species": "N2",
      "purification": {
        "catalyst": "Cu",
        "temperature_value": 450,
        "temperature_unit": "°C"
      },
      "test_state": "stagnant"
    }
    ```
*   **Composition Validation:** For the binary alloys (Cr-Fe, Cr-Ni), ensure the `composition` object captures the `wt%` as the primary variable, as these are the core of Figures 1 and 2.
*   **Expand Extraction:** Instruct the Extractor to perform a recursive sweep of all Figures (1, 2, 3, 5, 6, 8) to capture the full alloy/potential dependency curves.

File: outputs/refiner-loop-version-1/paper_1/critic_report_7.txt
This evaluation report assesses the Extractor Agent's JSON output derived from the paper **"Critical Potentials for Pitting Corrosion of Ni, Cr-Ni, Cr-Fe, and Related Stainless Steels" (1968)**.

### 1. JSON Validity: Pass
The output is a well-formatted, valid JSON array.

### 2. Hallucinations & Inaccuracies
*   **Sample 2 (12% Cr-Fe) - Incorrect Potential Value:** The JSON lists a `critical_pitting_potential` value of `0.28 V`. This is a hallucination/mapping error. 
    *   **Source Text:** Table I (page 791) lists **Ni** as having a critical potential of **0.28 V**. Figure 1 (page 792) shows the data point for 12% Cr-Fe at approximately **0.3 V**. The agent erroneously assigned the value for pure Nickel to the 12% Chromium-Iron alloy.
*   **Sample 2 (12% Cr-Fe) - Thermomechanical Duration:** The JSON lists a homogenization duration of `3.0 h`.
    *   **Source Text:** Page 791 (Experimental Procedure) states alloys were homogenized "usually at 1050°-1100° for **several hours**." The specific value "3.0" is an assumption/hallucination.
*   **Sample 5 (15Cr-13Ni) - Potential Comparison Note:** The `observation_notes` state: "0.26v more noble than in 0.1N NaCl."
    *   **Source Text:** Page 794 states: "The value of Vc (0.54v) for the 15% Cr, 13% Ni alloy in 0.1N NaBr at 25°C is **0.26v more noble than in 0.1N NaCl**." While the note is correct, the JSON value for $V_c$ in 0.1N NaCl (which would be 0.28V) is not explicitly captured as its own sample, leaving the comparison contextless in the structured data.

### 3. Formatting & Structure Violations
*   **Flat String in `measurement_method.description`:** The agent uses a long sentence to describe the steady-state criteria: *"Lowest potential for which pitting could not be observed after a 10-hr or longer period of constant polarization."* This should be structured into specific metadata fields like `pitting_detection_method: "microscopy"` and `steady_state_definition`.
*   **Combined Atmosphere String:** In `specimen_preparation.melting.atmosphere`, the value is `"Argon or Helium"`. This should be a structured list: `["Argon", "Helium"]`.
*   **Missing Specificity in `potential_scale_reported`:** The agent correctly identifies "H2 Scale" but fails to map this to the standard term **SHE** (Standard Hydrogen Electrode), which is the standard materials science convention for the Hydrogen scale.

### 4. Missing Information
*   **Critical Missing Sample (Ni-3.2Mo):** The abstract and results (page 792) highlight that adding 3.2% Mo to Nickel *lowers* the critical potential to **0.2 V** (compared to 0.28 V for pure Ni). This is a key finding for the paper’s thesis on alloying effects and was omitted.
*   **Quasi-Stationary Scan Rate:** The agent left `step_magnitude` and `step_duration` as null.
    *   **Source Text:** Page 792 states: "The potential was then advanced in **stages of 50 mv**, allowing **5 min** between each change." This defines a quasi-stationary scan rate of **10 mV/min**.
*   **Purge Gas Details:** For sample 3, the agent noted "N2" but missed the specific purification detail provided in the text: *"passed over Cu at 450°C"* (page 792).
*   **Sample Geometry:** Dimensions for the swaged rods (0.45 cm diam) and the specific electrode surface area calculations mentioned in the text (approx 2 cm long) are missing.

### 5. Schema Recommendations for the Refiner Agent
1.  **Implement Step-wise Polarization Structure:** Add a nested object under `electrochemical_protocol` to handle quasi-stationary tests:
    ```json
    "polarization_steps": {
      "increment_value": 50,
      "increment_unit": "mV",
      "hold_duration_value": 5,
      "hold_duration_unit": "min"
    }
    ```
2.  **Standardize Reference Electrodes:** Create a lookup or mapping for potential scales. If "H2 Scale" is found, the schema should explicitly allow for `reference_electrode_standard: "SHE"`.
3.  **De-duplicate Alloy Series:** The paper presents entire series (Cr-Fe, Cr-Ni). The Refiner should look for "Figures 1, 2, 5, 6, 8" and generate discrete samples for each major data point on the curves to ensure the GNN has the full compositional gradient.
4.  **Refine Passivity Observation:** Add a boolean `is_transpassive_limitation` to the `results` object to distinguish between alloys that pit and those that reach transpassivity (like the 57.8% Cr-Fe alloy) before pitting can occur.

File: outputs/refiner-loop-version-1/paper_1/extractor_output_0.txt
[
  {
    "alloy_identifier": "Aluminum (Pure)",
    "material_class": "Pure Metal",
    "chemical_composition": {
      "elements": [
        {
          "element": "Al",
          "value": 100,
          "unit": "wt%"
        }
      ],
      "balance_element": "Al"
    },
    "microstructure": null,
    "heat_treatment": null,
    "sample_preparation": {
      "surface_finish": "3/0 emery paper",
      "sample_geometry": "cylindrical bar (0.4 cm diam) or flat coupon (0.5 cm wide)",
      "pre_passivation_steps": "pickled in 15% HNO3, 5% HF at 80 C for 5 min"
    },
    "corrosion_tests": [
      {
        "test_type": "Potentiostatic Pitting Test (Steady-state)",
        "test_temperature": "25 C",
        "test_solution": {
          "electrolyte_base": "NaCl",
          "description": "0.1N NaCl",
          "chlorine_concentration": "0.1 N",
          "ph_value": null,
          "aggressive_ions": {
            "Cl-": "0.1 N"
          },
          "dissolved_oxygen": "deaerated with purified N2"
        },
        "electrochemical_parameters": {
          "methodology": "Potentiostatic steps of 50 mV, 5 min intervals; steady-state observed over 10+ hours",
          "reference_electrode": "Hydrogen Scale (SHE)",
          "scan_rate": null
        },
        "results": {
          "pitting_potential": {
            "average": -0.45,
            "minimum": null,
            "maximum": null,
            "unit": "V"
          },
          "repassivation_potential": null,
          "critical_passivation_current_density": null,
          "notes": "Estimated from data for various Cl- concentrations",
          "additional_metrics": {
            "pren": null,
            "corrosion_rate_mpy": null,
            "other": "Table I"
          }
        }
      }
    ]
  },
  {
    "alloy_identifier": "Nickel (Pure)",
    "material_class": "Pure Metal",
    "chemical_composition": {
      "elements": [
        {
          "element": "Ni",
          "value": 100,
          "unit": "wt%"
        }
      ],
      "balance_element": "Ni"
    },
    "microstructure": "Passive",
    "heat_treatment": {
      "description": "Annealed and water quenched",
      "temperature": "1000 C",
      "duration": null,
      "cooling_method": "water quench"
    },
    "sample_preparation": {
      "surface_finish": "3/0 emery paper",
      "sample_geometry": "cylindrical bar or flat coupon",
      "pre_passivation_steps": "pickled in 15% HNO3, 5% HF at 80 C for 5 min"
    },
    "corrosion_tests": [
      {
        "test_type": "Potentiostatic Pitting Test (Steady-state)",
        "test_temperature": "25 C",
        "test_solution": {
          "electrolyte_base": "NaCl",
          "description": "0.1N NaCl",
          "chlorine_concentration": "0.1 N",
          "ph_value": null,
          "aggressive_ions": {
            "Cl-": "0.1 N"
          },
          "dissolved_oxygen": "deaerated with purified N2"
        },
        "electrochemical_parameters": {
          "methodology": "Potentiostatic steps of 50 mV, 5 min intervals; steady-state observed over 10+ hours",
          "reference_electrode": "Hydrogen Scale (SHE)",
          "scan_rate": null
        },
        "results": {
          "pitting_potential": {
            "average": 0.28,
            "minimum": null,
            "maximum": null,
            "unit": "V"
          },
          "repassivation_potential": null,
          "critical_passivation_current_density": null,
          "notes": "Normal critical potential above which pitting occurs",
          "additional_metrics": {
            "pren": null,
            "corrosion_rate_mpy": null,
            "other": "Table I and Fig 2"
          }
        }
      }
    ]
  },
  {
    "alloy_identifier": "18-8 Stainless Steel (Commercial)",
    "material_class": "Austenitic Stainless Steel",
    "chemical_composition": {
      "elements": [
        {
          "element": "Cr",
          "value": 18,
          "unit": "wt%"
        },
        {
          "element": "Ni",
          "value": 8,
          "unit": "wt%"
        }
      ],
      "balance_element": "Fe"
    },
    "microstructure": null,
    "heat_treatment": null,
    "sample_preparation": {
      "surface_finish": "3/0 emery paper",
      "sample_geometry": "cylindrical bar or flat coupon",
      "pre_passivation_steps": "pickled"
    },
    "corrosion_tests": [
      {
        "test_type": "Potentiostatic Pitting Test (Steady-state)",
        "test_temperature": "25 C",
        "test_solution": {
          "electrolyte_base": "NaCl",
          "description": "0.1N NaCl",
          "chlorine_concentration": "0.1 N",
          "ph_value": null,
          "aggressive_ions": {
            "Cl-": "0.1 N"
          },
          "dissolved_oxygen": "deaerated with purified N2"
        },
        "electrochemical_parameters": {
          "methodology": "Potentiostatic steady-state",
          "reference_electrode": "Hydrogen Scale (SHE)",
          "scan_rate": null
        },
        "results": {
          "pitting_potential": {
            "average": 0.26,
            "minimum": null,
            "maximum": null,
            "unit": "V"
          },
          "repassivation_potential": null,
          "critical_passivation_current_density": null,
          "notes": "Value characteristic of one commercial composition. Higher values obtained for pure alloys.",
          "additional_metrics": {
            "pren": null,
            "corrosion_rate_mpy": null,
            "other": "Table I"
          }
        }
      }
    ]
  },
  {
    "alloy_identifier": "Cr-Fe Binary Alloys",
    "material_class": "Ferritic Stainless Steel",
    "chemical_composition": {
      "elements": [
        {
          "element": "Cr",
          "value": 12,
          "unit": "wt%"
        }
      ],
      "balance_element": "Fe"
    },
    "microstructure": "Lower alloys (<12% Cr) exhibited less or no passivity",
    "heat_treatment": {
      "description": "Homogenized at 1050 C, cold rolled, annealed at 1000 C and water quenched",
      "temperature": "1000 C",
      "duration": null,
      "cooling_method": "water quench"
    },
    "sample_preparation": {
      "surface_finish": "3/0 emery paper",
      "sample_geometry": "0.25 cm thickness flat or rods",
      "pre_passivation_steps": "pickled in 15% HNO3, 5% HF"
    },
    "corrosion_tests": [
      {
        "test_type": "Potentiostatic Pitting Test (Steady-state)",
        "test_temperature": "25 C",
        "test_solution": {
          "electrolyte_base": "NaCl",
          "description": "0.1N NaCl",
          "chlorine_concentration": "0.1 N",
          "ph_value": null,
          "aggressive_ions": {
            "Cl-": "0.1 N"
          },
          "dissolved_oxygen": "deaerated"
        },
        "electrochemical_parameters": {
          "methodology": "Stages of 50 mV, 5 min intervals; steady-state observed over 10-hr period",
          "reference_electrode": "Hydrogen Scale (SHE)",
          "scan_rate": null
        },
        "results": {
          "pitting_potential": {
            "average": 0.23,
            "minimum": null,
            "maximum": 0.93,
            "unit": "V"
          },
          "repassivation_potential": null,
          "critical_passivation_current_density": null,
          "notes": "Vc rises rapidly in region of 25-40% Cr. At 12% Cr, Vc is approx 0.23 V. At 40% Cr, Vc is approx 0.88 V. Alloys with 57.8% Cr and pure Cr do not pit (transpassive).",
          "additional_metrics": {
            "pren": null,
            "corrosion_rate_mpy": null,
            "other": "Data extracted from Figure 1"
          }
        }
      }
    ]
  },
  {
    "alloy_identifier": "Cr-Ni Binary Alloys",
    "material_class": "Binary Alloy",
    "chemical_composition": {
      "elements": [
        {
          "element": "Cr",
          "value": 0,
          "unit": "wt%"
        }
      ],
      "balance_element": "Ni"
    },
    "microstructure": "Single phase below ~29% Cr",
    "heat_treatment": {
      "description": "Homogenized, cold rolled, annealed at 1000 C and water quenched",
      "temperature": "1000 C",
      "duration": null,
      "cooling_method": "water quench"
    },
    "sample_preparation": {
      "surface_finish": "3/0 emery paper",
      "sample_geometry": "flat or rods",
      "pre_passivation_steps": "pickled"
    },
    "corrosion_tests": [
      {
        "test_type": "Potentiostatic Pitting Test (Steady-state)",
        "test_temperature": "25 C",
        "test_solution": {
          "electrolyte_base": "NaCl",
          "description": "0.1N NaCl",
          "chlorine_concentration": "0.1 N",
          "ph_value": null,
          "aggressive_ions": {
            "Cl-": "0.1 N"
          },
          "dissolved_oxygen": "deaerated"
        },
        "electrochemical_parameters": {
          "methodology": "Potentiostatic steady-state",
          "reference_electrode": "Hydrogen Scale (SHE)",
          "scan_rate": null
        },
        "results": {
          "pitting_potential": {
            "average": 0.28,
            "minimum": 0.28,
            "maximum": 0.82,
            "unit": "V"
          },
          "repassivation_potential": null,
          "critical_passivation_current_density": null,
          "notes": "Vc rises from 0.28 V (0% Cr) to approx 0.82 V (29.4% Cr). Pitting observed for all compositions tested in this series.",
          "additional_metrics": {
            "pren": null,
            "corrosion_rate_mpy": null,
            "other": "Data extracted from Figure 2"
          }
        }
      }
    ]
  },
  {
    "alloy_identifier": "Mo-Ni Binary Alloys",
    "material_class": "Binary Alloy",
    "chemical_composition": {
      "elements": [
        {
          "element": "Mo",
          "value": 3.2,
          "unit": "wt%"
        }
      ],
      "balance_element": "Ni"
    },
    "microstructure": "Passive",
    "heat_treatment": {
      "description": "Annealed and water quenched",
      "temperature": "1000 C",
      "duration": null,
      "cooling_method": "water quench"
    },
    "sample_preparation": {
      "surface_finish": "3/0 emery paper",
      "sample_geometry": "rods or coupons",
      "pre_passivation_steps": "pickled"
    },
    "corrosion_tests": [
      {
        "test_type": "Potentiodynamic Anodic Polarization",
        "test_temperature": "25 C",
        "test_solution": {
          "electrolyte_base": "NaCl",
          "description": "0.1N NaCl",
          "chlorine_concentration": "0.1 N",
          "ph_value": null,
          "aggressive_ions": {
            "Cl-": "0.1 N"
          },
          "dissolved_oxygen": "deaerated"
        },
        "electrochemical_parameters": {
          "methodology": "Potentiostatic current density monitoring",
          "reference_electrode": "Hydrogen Scale (SHE)",
          "scan_rate": null
        },
        "results": {
          "pitting_potential": {
            "average": 0.2,
            "minimum": null,
            "maximum": null,
            "unit": "V"
          },
          "repassivation_potential": null,
          "critical_passivation_current_density": null,
          "notes": "Addition of 3.2% Mo lowers Vc from 0.3V (for pure Ni) to 0.2V. Alloys with 6.8% Mo or higher show no pitting and enter transpassive region (molybdate formation).",
          "additional_metrics": {
            "pren": null,
            "corrosion_rate_mpy": null,
            "other": "Data extracted from Figure 3"
          }
        }
      }
    ]
  },
  {
    "alloy_identifier": "15% Cr, 13% Ni Stainless Steel Base",
    "material_class": "Austenitic Stainless Steel",
    "chemical_composition": {
      "elements": [
        {
          "element": "Cr",
          "value": 15,
          "unit": "wt%"
        },
        {
          "element": "Ni",
          "value": 13,
          "unit": "wt%"
        },
        {
          "element": "C",
          "value": 0.0015,
          "unit": "wt%"
        }
      ],
      "balance_element": "Fe"
    },
    "microstructure": "Single-phase austenitic",
    "heat_treatment": {
      "description": "Homogenized, swaged to rods, annealed and water quenched",
      "temperature": "1050 C",
      "duration": null,
      "cooling_method": "water quench"
    },
    "sample_preparation": {
      "surface_finish": "3/0 emery paper",
      "sample_geometry": "0.45 cm diam rods",
      "pre_passivation_steps": "pickled in 15% HNO3, 5% HF at 80 C"
    },
    "corrosion_tests": [
      {
        "test_type": "Potentiostatic Pitting Test (Steady-state)",
        "test_temperature": "25 C",
        "test_solution": {
          "electrolyte_base": "NaCl",
          "description": "0.1N NaCl",
          "chlorine_concentration": "0.1 N",
          "ph_value": null,
          "aggressive_ions": {
            "Cl-": "0.1 N"
          },
          "dissolved_oxygen": "deaerated"
        },
        "electrochemical_parameters": {
          "methodology": "Steady-state (10+ hours)",
          "reference_electrode": "Hydrogen Scale (SHE)",
          "scan_rate": null
        },
        "results": {
          "pitting_potential": {
            "average": 0.26,
            "minimum": null,
            "maximum": null,
            "unit": "V"
          },
          "repassivation_potential": null,
          "critical_passivation_current_density": null,
          "notes": "Base composition for Mo addition studies. Exhibits current oscillations in 0.7-1.55V range due to chromate formation.",
          "additional_metrics": {
            "pren": null,
            "corrosion_rate_mpy": null,
            "other": "Fig 4, Fig 6"
          }
        }
      },
      {
        "test_type": "Potentiostatic Pitting Test (Steady-state)",
        "test_temperature": "0 C",
        "test_solution": {
          "electrolyte_base": "NaCl",
          "description": "0.1N NaCl",
          "chlorine_concentration": "0.1 N",
          "ph_value": null,
          "aggressive_ions": {
            "Cl-": "0.1 N"
          },
          "dissolved_oxygen": "deaerated"
        },
        "electrochemical_parameters": {
          "methodology": "Steady-state (10+ hours)",
          "reference_electrode": "Hydrogen Scale (SHE)",
          "scan_rate": null
        },
        "results": {
          "pitting_potential": {
            "average": 0.78,
            "minimum": null,
            "maximum": null,
            "unit": "V"
          },
          "repassivation_potential": null,
          "critical_passivation_current_density": null,
          "notes": "Large noble shift at 0 C compared to 25 C.",
          "additional_metrics": {
            "pren": null,
            "corrosion_rate_mpy": null,
            "other": "Fig 6"
          }
        }
      },
      {
        "test_type": "Potentiostatic Pitting Test (Steady-state)",
        "test_temperature": "25 C",
        "test_solution": {
          "electrolyte_base": "NaBr",
          "description": "0.1N NaBr",
          "chlorine_concentration": "0",
          "ph_value": null,
          "aggressive_ions": {
            "Br-": "0.1 N"
          },
          "dissolved_oxygen": "deaerated"
        },
        "electrochemical_parameters": {
          "methodology": "Steady-state",
          "reference_electrode": "Hydrogen Scale (SHE)",
          "scan_rate": null
        },
        "results": {
          "pitting_potential": {
            "average": 0.54,
            "minimum": null,
            "maximum": null,
            "unit": "V"
          },
          "repassivation_potential": null,
          "critical_passivation_current_density": null,
          "notes": "More noble in bromide than in chloride at 25 C.",
          "additional_metrics": {
            "pren": null,
            "corrosion_rate_mpy": null,
            "other": "Fig 8"
          }
        }
      }
    ]
  },
  {
    "alloy_identifier": "15% Cr, 13% Ni, 2.4% Mo Stainless Steel",
    "material_class": "Austenitic Stainless Steel",
    "chemical_composition": {
      "elements": [
        {
          "element": "Cr",
          "value": 15,
          "unit": "wt%"
        },
        {
          "element": "Ni",
          "value": 13,
          "unit": "wt%"
        },
        {
          "element": "Mo",
          "value": 2.4,
          "unit": "wt%"
        }
      ],
      "balance_element": "Fe"
    },
    "microstructure": "Single-phase",
    "heat_treatment": {
      "description": "Annealed and water quenched",
      "temperature": "1050 C",
      "duration": null,
      "cooling_method": "water quench"
    },
    "sample_preparation": {
      "surface_finish": "3/0 emery paper",
      "sample_geometry": "rods",
      "pre_passivation_steps": "pickled"
    },
    "corrosion_tests": [
      {
        "test_type": "Potentiostatic Pitting Test (Steady-state)",
        "test_temperature": "25 C",
        "test_solution": {
          "electrolyte_base": "NaCl",
          "description": "0.1N NaCl",
          "chlorine_concentration": "0.1 N",
          "ph_value": null,
          "aggressive_ions": {
            "Cl-": "0.1 N"
          },
          "dissolved_oxygen": "deaerated"
        },
        "electrochemical_parameters": {
          "methodology": "Steady-state",
          "reference_electrode": "Hydrogen Scale (SHE)",
          "scan_rate": null
        },
        "results": {
          "pitting_potential": {
            "average": 0.45,
            "minimum": null,
            "maximum": null,
            "unit": "V"
          },
          "repassivation_potential": null,
          "critical_passivation_current_density": null,
          "notes": "Mo shift potential in noble direction in NaCl at 25 C.",
          "additional_metrics": {
            "pren": null,
            "corrosion_rate_mpy": null,
            "other": "Fig 6"
          }
        }
      },
      {
        "test_type": "Potentiostatic Pitting Test (Steady-state)",
        "test_temperature": "0 C",
        "test_solution": {
          "electrolyte_base": "NaCl",
          "description": "0.1N NaCl",
          "chlorine_concentration": "0.1 N",
          "ph_value": null,
          "aggressive_ions": {
            "Cl-": "0.1 N"
          },
          "dissolved_oxygen": "deaerated"
        },
        "electrochemical_parameters": {
          "methodology": "Steady-state",
          "reference_electrode": "Hydrogen Scale (SHE)",
          "scan_rate": null
        },
        "results": {
          "pitting_potential": {
            "average": null,
            "minimum": null,
            "maximum": null,
            "unit": "V"
          },
          "repassivation_potential": null,
          "critical_passivation_current_density": null,
          "notes": "At 0 C, the 2.4% Mo alloy reaches transpassive state with no definite critical potential; corrodes uniformly unless polarized to ~0.6V.",
          "additional_metrics": {
            "pren": null,
            "corrosion_rate_mpy": null,
            "other": "Fig 6"
          }
        }
      },
      {
        "test_type": "Potentiostatic Pitting Test (Steady-state)",
        "test_temperature": "25 C",
        "test_solution": {
          "electrolyte_base": "NaBr",
          "description": "0.1N NaBr",
          "chlorine_concentration": "0",
          "ph_value": null,
          "aggressive_ions": {
            "Br-": "0.1 N"
          },
          "dissolved_oxygen": "deaerated"
        },
        "electrochemical_parameters": {
          "methodology": "Steady-state",
          "reference_electrode": "Hydrogen Scale (SHE)",
          "scan_rate": null
        },
        "results": {
          "pitting_potential": {
            "average": 0.47,
            "minimum": null,
            "maximum": null,
            "unit": "V"
          },
          "repassivation_potential": null,
          "critical_passivation_current_density": null,
          "notes": "Mo shifts Vc in the active direction in NaBr, contrary to NaCl. Extrapolated from Fig 8 (approx 0.47V for 2% Mo).",
          "additional_metrics": {
            "pren": null,
            "corrosion_rate_mpy": null,
            "other": "Fig 8"
          }
        }
      }
    ]
  }
]
