Repository: KevinGundlach/OntologyRefiner

File: outputs/refiner-loop-version-1/paper_1/extractor_output_3.txt
{
  "document_metadata": {
    "title": "Critical Potentials for Pitting Corrosion of Ni, Cr-Ni, Cr-Fe, and Related Stainless Steels",
    "supporting_thermodynamic_data": [
      {
        "species": "CrCl3 (c)",
        "property": "Free energy of formation",
        "value": -85.2,
        "unit_text": "Kcal",
        "standardized_unit": "kcal/mol",
        "conditions": "25°C"
      },
      {
        "species": "NiCl2 (c)",
        "property": "Free energy of formation",
        "value": -65.1,
        "unit_text": "Kcal",
        "standardized_unit": "kcal/mol",
        "conditions": "25°C"
      },
      {
        "species": "MoCl3 (c)",
        "property": "Free energy of formation",
        "value": -34.6,
        "unit_text": "Kcal",
        "standardized_unit": "kcal/mol",
        "conditions": "25°C"
      },
      {
        "species": "MoO4-- (aq.)",
        "property": "Free energy of formation",
        "value": -218.8,
        "unit_text": "Kcal",
        "standardized_unit": "kcal/mol",
        "conditions": "25°C"
      },
      {
        "species": "CrO4-- (aq.)",
        "property": "Free energy of formation",
        "value": -176.1,
        "unit_text": "Kcal",
        "standardized_unit": "kcal/mol",
        "conditions": "25°C"
      }
    ]
  },
  "extracted_samples": [
    {
      "alloy_metadata": {
        "alloy_identifier": "Aluminum (Ref 3)",
        "material_class": "Pure Metal",
        "is_experimental_melt": false,
        "is_literature_reference": true,
        "data_source": "Table I"
      },
      "chemical_composition": {
        "elements": [
          {
            "element": "Al",
            "value": 100.0,
            "unit": "wt%",
            "is_nominal": true
          }
        ],
        "balance_element": "Al"
      },
      "corrosion_test": {
        "test_type": "Critical Pitting Potential",
        "test_temperature": {
          "value": 25.0,
          "unit": "°C"
        },
        "environment": {
          "electrolyte_base": "NaCl",
          "molarity": {
            "value": 0.1,
            "unit": "N"
          },
          "primary_aggressive_anion": "Cl-"
        },
        "electrochemical_protocol": {
          "potential_scale": {
            "text_description": "Volts, H2 Scale",
            "reference_electrode_type": "SHE",
            "is_corrected_to_hydrogen_scale": true
          },
          "method": "Literature Reference"
        },
        "results": {
          "failure_mode": "pitting",
          "pitting_potential": {
            "value": 0.45,
            "unit": "V"
          }
        }
      }
    },
    {
      "alloy_metadata": {
        "alloy_identifier": "Binary 15% Cr-Fe",
        "material_class": "Chromium-Iron Alloy",
        "is_experimental_melt": true,
        "is_literature_reference": false,
        "data_source": "Figure 1"
      },
      "chemical_composition": {
        "elements": [
          {
            "element": "Cr",
            "value": 15.0,
            "unit": "wt%",
            "is_nominal": false
          }
        ],
        "trace_impurities": [
          {
            "element": "C",
            "min_value": 0.001,
            "max_value": 0.002,
            "unit": "wt%"
          }
        ],
        "balance_element": "Fe"
      },
      "sample_geometry": {
        "shape": "rod",
        "dimensions": {
          "diameter": {
            "value": 0.45,
            "unit": "cm"
          },
          "length": {
            "value": 2.0,
            "unit": "cm"
          }
        },
        "mounting_and_cell": {
          "electrical_contact": "nickel wire",
          "seal_type": "Teflon gasket",
          "cell_interface": "glass tube"
        }
      },
      "thermomechanical_history": [
        {
          "step": "homogenization",
          "temperature": {
            "value": 1050.0,
            "unit": "°C"
          },
          "duration": 4.0,
          "atmosphere": "Argon or Helium"
        },
        {
          "step": "annealing",
          "temperature": {
            "value": 1050.0,
            "unit": "°C"
          },
          "cooling_method": "water quench"
        }
      ],
      "surface_preparation": {
        "final_finish": "3/0 emery paper",
        "pre_test_treatments": [
          {
            "type": "pickling",
            "reagents": [
              {
                "name": "HNO3",
                "concentration": {
                  "value": 15.0,
                  "unit": "%"
                }
              },
              {
                "name": "HF",
                "concentration": {
                  "value": 5.0,
                  "unit": "%"
                }
              }
            ],
            "temperature": {
              "value": 80.0,
              "unit": "°C"
            },
            "duration": {
              "value": 5.0,
              "unit": "min"
            }
          }
        ]
      },
      "corrosion_test": {
        "test_type": "potentiostatic-step",
        "test_temperature": {
          "value": 25.0,
          "unit": "°C"
        },
        "environment": {
          "electrolyte_base": "NaCl",
          "molarity": {
            "value": 0.1,
            "unit": "N"
          },
          "primary_aggressive_anion": "Cl-",
          "purging": {
            "gas": "Nitrogen",
            "purification_temp": {
              "value": 450.0,
              "unit": "°C"
            },
            "is_active_during_measurement": false
          }
        },
        "electrochemical_protocol": {
          "potential_scale": {
            "text_description": "Volts, H2 Scale",
            "reference_electrode_type": "SHE",
            "is_corrected_to_hydrogen_scale": true
          },
          "pre_polarization_step": {
            "description": "potentiostatically at least noble potential within passive region",
            "duration": {
              "value": 15.0,
              "unit": "min"
            }
          },
          "method": "potentiostatic-step",
          "step_increment": {
            "value": 50.0,
            "unit": "mV"
          },
          "step_duration": {
            "value": 5.0,
            "unit": "min"
          },
          "steady_state": {
            "is_steady_state_measurement": true,
            "duration_threshold": {
              "value": 10.0,
              "unit": "hr"
            }
          }
        },
        "results": {
          "failure_mode": "pitting",
          "pitting_potential": {
            "value": 0.28,
            "unit": "V",
            "uncertainty_type": "range_lower"
          }
        }
      }
    },
    {
      "alloy_metadata": {
        "alloy_identifier": "15% Cr, 13% Ni, 2.4% Mo Stainless Steel",
        "material_class": "Austenitic Stainless Steel",
        "is_experimental_melt": true,
        "is_literature_reference": false,
        "data_source": "Figure 6"
      },
      "chemical_composition": {
        "elements": [
          {
            "element": "Cr",
            "value": 15.0,
            "unit": "wt%",
            "is_nominal": false
          },
          {
            "element": "Ni",
            "value": 13.0,
            "unit": "wt%",
            "is_nominal": false
          },
          {
            "element": "Mo",
            "value": 2.4,
            "unit": "wt%",
            "is_nominal": false
          }
        ],
        "trace_impurities": [
          {
            "element": "C",
            "min_value": 0.001,
            "max_value": 0.002,
            "unit": "wt%"
          }
        ],
        "balance_element": "Fe"
      },
      "corrosion_test": {
        "test_type": "potentiostatic-step",
        "test_temperature": {
          "value": 25.0,
          "unit": "°C"
        },
        "environment": {
          "electrolyte_base": "NaCl",
          "molarity": {
            "value": 0.1,
            "unit": "N"
          },
          "primary_aggressive_anion": "Cl-"
        },
        "results": {
          "failure_mode": "pitting",
          "pitting_potential": {
            "value": 0.9,
            "unit": "V"
          },
          "notes": "Mo addition significantly shifts potential in noble direction compared to Mo-free alloy in chloride solution."
        }
      }
    },
    {
      "alloy_metadata": {
        "alloy_identifier": "15% Cr, 13% Ni, 2.4% Mo Stainless Steel (NaBr)",
        "material_class": "Austenitic Stainless Steel",
        "is_experimental_melt": true,
        "is_literature_reference": false,
        "data_source": "Figure 8"
      },
      "chemical_composition": {
        "elements": [
          {
            "element": "Cr",
            "value": 15.0,
            "unit": "wt%",
            "is_nominal": false
          },
          {
            "element": "Ni",
            "value": 13.0,
            "unit": "wt%",
            "is_nominal": false
          },
          {
            "element": "Mo",
            "value": 2.4,
            "unit": "wt%",
            "is_nominal": false
          }
        ],
        "balance_element": "Fe"
      },
      "corrosion_test": {
        "test_type": "potentiostatic-step",
        "test_temperature": {
          "value": 25.0,
          "unit": "°C"
        },
        "environment": {
          "electrolyte_base": "NaBr",
          "molarity": {
            "value": 0.1,
            "unit": "N"
          },
          "primary_aggressive_anion": "Br-"
        },
        "results": {
          "failure_mode": "pitting",
          "pitting_potential": {
            "value": 0.42,
            "unit": "V"
          },
          "notes": "In NaBr, alloyed Mo shifts potentials slightly in active direction, opposite to the shift in NaCl."
        }
      }
    }
  ],
  "calculated_benchmarks": [
    {
      "description": "Reversible oxygen electrode potential",
      "value": 0.8,
      "unit": "V",
      "significance": "Threshold for pitting in aerated halide solutions"
    }
  ]
}

File: outputs/refiner-loop-version-1/paper_1/extractor_output_4.txt
[
  {
    "document_metadata": {
      "title": "Critical Potentials for Pitting Corrosion of Ni, Cr-Ni, Cr-Fe, and Related Stainless Steels",
      "thermodynamic_reference_data": [
        {
          "species_name": "CrCl3 (c)",
          "physical_state": "crystalline",
          "property": "Gibbs free energy of formation",
          "value": -85.2,
          "unit": "Kcal",
          "conditions": {
            "temperature_value": 25.0,
            "temperature_unit": "°C"
          }
        },
        {
          "species_name": "NiCl2 (c)",
          "physical_state": "crystalline",
          "property": "Gibbs free energy of formation",
          "value": -65.1,
          "unit": "Kcal",
          "conditions": {
            "temperature_value": 25.0,
            "temperature_unit": "°C"
          }
        },
        {
          "species_name": "MoCl3 (c)",
          "physical_state": "crystalline",
          "property": "Gibbs free energy of formation",
          "value": -34.6,
          "unit": "Kcal",
          "conditions": {
            "temperature_value": 25.0,
            "temperature_unit": "°C"
          }
        },
        {
          "species_name": "MoO4-- (aq.)",
          "physical_state": "aqueous",
          "property": "Gibbs free energy of formation",
          "value": -218.8,
          "unit": "Kcal",
          "conditions": {
            "temperature_value": 25.0,
            "temperature_unit": "°C"
          }
        },
        {
          "species_name": "CrO4-- (aq.)",
          "physical_state": "aqueous",
          "property": "Gibbs free energy of formation",
          "value": -176.1,
          "unit": "Kcal",
          "conditions": {
            "temperature_value": 25.0,
            "temperature_unit": "°C"
          }
        }
      ]
    },
    "extracted_samples": [
      {
        "alloy_identity": {
          "alloy_name": "Aluminum (Al)",
          "material_class": "Pure Metal",
          "is_experimental_melt": false,
          "is_literature_reference": true,
          "data_source_location": "Table I"
        },
        "composition": {
          "elements": [
            {
              "element": "Al",
              "value": 100.0,
              "unit": "wt%",
              "is_nominal": true
            }
          ],
          "balance_element": "Al"
        },
        "experimental_conditions": {
          "electrolyte": {
            "base_salt": "NaCl",
            "concentration": {
              "value": 0.1,
              "unit": "N"
            },
            "aggressive_ion": "Cl-"
          },
          "test_temperature": {
            "value": 25.0,
            "unit": "°C"
          }
        },
        "results": {
          "pitting_potential": {
            "value": 0.45,
            "unit": "V",
            "sign": "-"
          }
        }
      },
      {
        "alloy_identity": {
          "alloy_name": "Pure Nickel (Ni)",
          "material_class": "Pure Metal",
          "is_experimental_melt": true,
          "is_literature_reference": false,
          "data_source_location": "Table I"
        },
        "composition": {
          "elements": [
            {
              "element": "Ni",
              "value": 100.0,
              "unit": "wt%",
              "is_nominal": true
            }
          ],
          "balance_element": "Ni"
        },
        "thermomechanical_processing": [
          {
            "step_name": "Cold rolling",
            "temperature": null,
            "duration": null,
            "atmosphere": null,
            "cooling_method": null
          },
          {
            "step_name": "Annealing",
            "temperature": {
              "value": 1000.0,
              "unit": "°C"
            },
            "duration": null,
            "atmosphere": null,
            "cooling_method": "Water quenched"
          }
        ],
        "surface_treatment": {
          "final_grit_finish": "3/0 emery paper",
          "chemical_treatments": [
            {
              "reagent_name": "HNO3 + HF pickle",
              "concentration": {
                "value": 15.0,
                "unit": "% HNO3"
              },
              "temperature": {
                "value": 80.0,
                "unit": "°C"
              },
              "duration": {
                "value": 5.0,
                "unit": "min"
              }
            }
          ]
        },
        "experimental_conditions": {
          "electrolyte": {
            "base_salt": "NaCl",
            "concentration": {
              "value": 0.1,
              "unit": "N"
            },
            "aggressive_ion": "Cl-"
          },
          "test_temperature": {
            "value": 25.0,
            "unit": "°C"
          },
          "gas_environment": {
            "gas_type": "Nitrogen",
            "is_deaerated": true,
            "purification_method": {
              "reagent": "Copper",
              "temperature": {
                "value": 450.0,
                "unit": "°C"
              }
            },
            "active_during_test": false
          }
        },
        "electrochemical_protocol": {
          "potential_scale": {
            "reference_electrode": "SHE",
            "reported_scale_text": "Volts, H2 Scale",
            "is_corrected_to_she": true
          },
          "measurement_method": {
            "type": "potentiostatic-step",
            "step_magnitude": {
              "value": 50.0,
              "unit": "mV"
            },
            "is_steady_state": true,
            "steady_state_criterion": "10-hr or longer period of constant polarization"
          }
        },
        "results": {
          "pitting_potential": {
            "value": 0.28,
            "unit": "V",
            "sign": "+",
            "uncertainty_type": "Reproducibility ± 5 mv"
          }
        }
      },
      {
        "alloy_identity": {
          "alloy_name": "15% Cr, 13% Ni Stainless Steel",
          "material_class": "Stainless Steel",
          "is_experimental_melt": true,
          "is_literature_reference": false,
          "data_source_location": "Figure 6 (at 25°C)"
        },
        "composition": {
          "elements": [
            {
              "element": "Cr",
              "value": 15.0,
              "unit": "wt%",
              "is_nominal": true
            },
            {
              "element": "Ni",
              "value": 13.0,
              "unit": "wt%",
              "is_nominal": true
            },
            {
              "element": "Mo",
              "value": 0.0,
              "unit": "wt%",
              "is_nominal": true
            }
          ],
          "trace_impurities": [
            {
              "element": "C",
              "value_min": 0.001,
              "value_max": 0.002,
              "unit": "%"
            }
          ],
          "balance_element": "Fe"
        },
        "experimental_conditions": {
          "electrolyte": {
            "base_salt": "NaCl",
            "concentration": {
              "value": 0.1,
              "unit": "N"
            },
            "aggressive_ion": "Cl-"
          },
          "test_temperature": {
            "value": 25.0,
            "unit": "°C"
          }
        },
        "results": {
          "pitting_potential": {
            "value": 0.26,
            "unit": "V",
            "sign": "+"
          }
        }
      },
      {
        "alloy_identity": {
          "alloy_name": "15% Cr, 13% Ni Stainless Steel (0C)",
          "material_class": "Stainless Steel",
          "is_experimental_melt": true,
          "is_literature_reference": false,
          "data_source_location": "Figure 6 (at 0°C)"
        },
        "composition": {
          "elements": [
            {
              "element": "Cr",
              "value": 15.0,
              "unit": "wt%",
              "is_nominal": true
            },
            {
              "element": "Ni",
              "value": 13.0,
              "unit": "wt%",
              "is_nominal": true
            }
          ],
          "balance_element": "Fe"
        },
        "experimental_conditions": {
          "electrolyte": {
            "base_salt": "NaCl",
            "concentration": {
              "value": 0.1,
              "unit": "N"
            },
            "aggressive_ion": "Cl-"
          },
          "test_temperature": {
            "value": 0.0,
            "unit": "°C"
          }
        },
        "results": {
          "pitting_potential": {
            "value": 0.78,
            "unit": "V",
            "sign": "+"
          }
        }
      },
      {
        "alloy_identity": {
          "alloy_name": "15% Cr, 13% Ni Stainless Steel in Bromide",
          "material_class": "Stainless Steel",
          "is_experimental_melt": true,
          "is_literature_reference": false,
          "data_source_location": "Figure 8 (at 25°C)"
        },
        "composition": {
          "elements": [
            {
              "element": "Cr",
              "value": 15.0,
              "unit": "wt%",
              "is_nominal": true
            },
            {
              "element": "Ni",
              "value": 13.0,
              "unit": "wt%",
              "is_nominal": true
            }
          ],
          "balance_element": "Fe"
        },
        "experimental_conditions": {
          "electrolyte": {
            "base_salt": "NaBr",
            "concentration": {
              "value": 0.1,
              "unit": "N"
            },
            "aggressive_ion": "Br-"
          },
          "test_temperature": {
            "value": 25.0,
            "unit": "°C"
          }
        },
        "results": {
          "pitting_potential": {
            "value": 0.54,
            "unit": "V",
            "sign": "+"
          }
        }
      },
      {
        "alloy_identity": {
          "alloy_name": "Cr-Fe Binary (12% Cr)",
          "material_class": "Binary Alloy",
          "is_experimental_melt": true,
          "is_literature_reference": false,
          "data_source_location": "Figure 1 (estimated)"
        },
        "composition": {
          "elements": [
            {
              "element": "Cr",
              "value": 12.0,
              "unit": "wt%",
              "is_nominal": true
            }
          ],
          "balance_element": "Fe"
        },
        "experimental_conditions": {
          "electrolyte": {
            "base_salt": "NaCl",
            "concentration": {
              "value": 0.1,
              "unit": "N"
            },
            "aggressive_ion": "Cl-"
          },
          "test_temperature": {
            "value": 25.0,
            "unit": "°C"
          }
        },
        "results": {
          "pitting_potential": {
            "value": 0.22,
            "unit": "V",
            "sign": "+",
            "observation_notes": "Lowest Cr composition exhibiting passivity and localized breakdown"
          }
        }
      },
      {
        "alloy_identity": {
          "alloy_name": "Cr-Fe Binary (48.8% Cr)",
          "material_class": "Binary Alloy",
          "is_experimental_melt": true,
          "is_literature_reference": false,
          "data_source_location": "Figure 1 (estimated)"
        },
        "composition": {
          "elements": [
            {
              "element": "Cr",
              "value": 48.8,
              "unit": "wt%",
              "is_nominal": true
            }
          ],
          "balance_element": "Fe"
        },
        "experimental_conditions": {
          "electrolyte": {
            "base_salt": "NaCl",
            "concentration": {
              "value": 0.1,
              "unit": "N"
            },
            "aggressive_ion": "Cl-"
          },
          "test_temperature": {
            "value": 25.0,
            "unit": "°C"
          }
        },
        "results": {
          "pitting_potential": {
            "value": 0.95,
            "unit": "V",
            "sign": "+"
          },
          "failure_mode": "pitting"
        }
      },
      {
        "alloy_identity": {
          "alloy_name": "Ni-Mo Binary (3.2% Mo)",
          "material_class": "Binary Alloy",
          "is_experimental_melt": true,
          "is_literature_reference": false,
          "data_source_location": "Figure 3"
        },
        "composition": {
          "elements": [
            {
              "element": "Mo",
              "value": 3.2,
              "unit": "wt%",
              "is_nominal": true
            }
          ],
          "balance_element": "Ni"
        },
        "experimental_conditions": {
          "electrolyte": {
            "base_salt": "NaCl",
            "concentration": {
              "value": 0.1,
              "unit": "N"
            },
            "aggressive_ion": "Cl-"
          },
          "test_temperature": {
            "value": 25.0,
            "unit": "°C"
          }
        },
        "results": {
          "pitting_potential": {
            "value": 0.2,
            "unit": "V",
            "sign": "+",
            "observation_notes": "Lower critical potential than pure Ni"
          }
        }
      }
    ]
  }
]

File: outputs/refiner-loop-version-1/paper_1/extractor_output_6.txt
[
  {
    "document_metadata": {
      "title": "Critical Potentials for Pitting Corrosion of Ni, Cr-Ni, Cr-Fe, and Related Stainless Steels",
      "doi": null
    },
    "extracted_samples": [
      {
        "alloy_identity": {
          "alloy_name": "Al (Pure)",
          "material_class": "Pure Metal",
          "is_experimental_melt": false,
          "data_origin": {
            "is_original_to_paper": false,
            "citation_key": "(3)",
            "source_author": "H. Kaesche",
            "source_year": 1962
          },
          "data_source_location": "Table I"
        },
        "specimen_geometry": {
          "shape": null,
          "casting_method": null,
          "dimensions": [],
          "exposure_method": null
        },
        "composition": {
          "elements": [
            {
              "element": "Al",
              "value": 100.0,
              "unit": "wt%",
              "is_nominal": false
            }
          ],
          "trace_impurities": [],
          "balance_element": "Al"
        },
        "thermomechanical_processing": [],
        "surface_treatment": null,
        "experimental_conditions": {
          "electrolyte": {
            "base_salt": "NaCl",
            "concentration": {
              "value": 0.1,
              "unit": "N"
            },
            "aggressive_ion": "Cl-",
            "nominal_ph": null
          },
          "test_temperature": {
            "value": 25.0,
            "unit": "°C"
          },
          "gas_environment": null
        },
        "electrochemical_protocol": {
          "reference_electrode": null,
          "potential_scale_reported": "SHE",
          "scan_direction": "anodic",
          "measurement_method": {
            "type": "estimated from concentration data",
            "step_magnitude": null,
            "step_duration": null,
            "steady_state_duration": null
          }
        },
        "results": {
          "pitting_potential": {
            "value": -0.45,
            "unit": "V",
            "uncertainty": null
          },
          "pitting_onset_current_density": null,
          "limit_of_linear_polarization": null,
          "repassivation_potential": null,
          "dissolution_mode": "pitting",
          "observation_notes": "Estimated from data for various Cl- concentrations."
        }
      },
      {
        "alloy_identity": {
          "alloy_name": "Ni (Pure)",
          "material_class": "Pure Metal",
          "is_experimental_melt": true,
          "data_origin": {
            "is_original_to_paper": true,
            "citation_key": null,
            "source_author": "Horvath and Uhlig",
            "source_year": 1968
          },
          "data_source_location": "Table I, Fig 3"
        },
        "specimen_geometry": {
          "shape": "rod",
          "casting_method": "vacuum melting in dense alumina crucibles; drawn into 7 mm diam Vycor tubes",
          "dimensions": [
            {
              "parameter": "diameter",
              "value": 0.45,
              "unit": "cm"
            },
            {
              "parameter": "length",
              "value": 2.0,
              "unit": "cm"
            }
          ],
          "exposure_method": "Teflon gasket mount"
        },
        "composition": {
          "elements": [
            {
              "element": "Ni",
              "value": 100.0,
              "unit": "wt%",
              "is_nominal": false
            }
          ],
          "trace_impurities": [
            {
              "element": "C",
              "value_min": 0.001,
              "value_max": 0.002,
              "unit": "wt%"
            }
          ],
          "balance_element": "Ni"
        },
        "thermomechanical_processing": [
          {
            "step_order": 1,
            "process_type": "homogenization",
            "temperature": {
              "value": 1050.0,
              "unit": "°C"
            },
            "duration": {
              "value": 4.0,
              "unit": "hr"
            },
            "atmosphere": "Argon or Helium",
            "cooling_method": "water quench"
          },
          {
            "step_order": 2,
            "process_type": "swaging",
            "temperature": null,
            "duration": null,
            "atmosphere": null,
            "cooling_method": null
          },
          {
            "step_order": 3,
            "process_type": "annealing",
            "temperature": {
              "value": 1050.0,
              "unit": "°C"
            },
            "duration": null,
            "atmosphere": null,
            "cooling_method": "water quench"
          }
        ],
        "surface_treatment": {
          "mechanical_finish": {
            "grit_specification": "3/0",
            "abrasive_material": "emery"
          },
          "chemical_treatments": [
            {
              "treatment_name": "pickling",
              "reagents": [
                {
                  "name": "HNO3",
                  "concentration_value": 15.0,
                  "concentration_unit": "%"
                },
                {
                  "name": "HF",
                  "concentration_value": 5.0,
                  "concentration_unit": "%"
                }
              ],
              "temperature": {
                "value": 80.0,
                "unit": "°C"
              },
              "duration": {
                "value": 5.0,
                "unit": "min"
              }
            }
          ]
        },
        "experimental_conditions": {
          "electrolyte": {
            "base_salt": "NaCl",
            "concentration": {
              "value": 0.1,
              "unit": "N"
            },
            "aggressive_ion": "Cl-",
            "nominal_ph": 7.0
          },
          "test_temperature": {
            "value": 25.0,
            "unit": "°C"
          },
          "gas_environment": {
            "gas_type": "N2",
            "is_deaerated": true,
            "purification_method": "passed over Cu",
            "purification_temp": {
              "value": 450.0,
              "unit": "°C"
            },
            "flow_status_during_test": "no flow during measurement"
          }
        },
        "electrochemical_protocol": {
          "reference_electrode": null,
          "potential_scale_reported": "SHE",
          "scan_direction": "anodic",
          "measurement_method": {
            "type": "potentiostatic steady-state",
            "step_magnitude": {
              "value": 50.0,
              "unit": "mV"
            },
            "step_duration": {
              "value": 5.0,
              "unit": "min"
            },
            "steady_state_duration": {
              "value": 10.0,
              "unit": "hr"
            }
          }
        },
        "results": {
          "pitting_potential": {
            "value": 0.28,
            "unit": "V",
            "uncertainty": {
              "value": 0.005,
              "unit": "V"
            }
          },
          "pitting_onset_current_density": null,
          "limit_of_linear_polarization": null,
          "repassivation_potential": null,
          "dissolution_mode": "pitting",
          "observation_notes": "Normal critical potential at 0.3v in non-steady state, focuses to 0.28v at steady state."
        }
      },
      {
        "alloy_identity": {
          "alloy_name": "15Cr-13Ni-0Mo",
          "material_class": "Austenitic Stainless Steel",
          "is_experimental_melt": true,
          "data_origin": {
            "is_original_to_paper": true,
            "citation_key": null,
            "source_author": "Horvath and Uhlig",
            "source_year": 1968
          },
          "data_source_location": "Figure 6"
        },
        "specimen_geometry": {
          "shape": "rod",
          "casting_method": "drawn into Vycor tubes",
          "dimensions": [
            {
              "parameter": "diameter",
              "value": 0.45,
              "unit": "cm"
            }
          ],
          "exposure_method": "Teflon gasket"
        },
        "composition": {
          "elements": [
            {
              "element": "Cr",
              "value": 15.0,
              "unit": "wt%",
              "is_nominal": false
            },
            {
              "element": "Ni",
              "value": 13.0,
              "unit": "wt%",
              "is_nominal": false
            },
            {
              "element": "Mo",
              "value": 0.0,
              "unit": "wt%",
              "is_nominal": false
            }
          ],
          "trace_impurities": [
            {
              "element": "C",
              "value_min": 0.001,
              "value_max": 0.002,
              "unit": "wt%"
            }
          ],
          "balance_element": "Fe"
        },
        "thermomechanical_processing": [
          {
            "step_order": 1,
            "process_type": "annealing",
            "temperature": {
              "value": 1050.0,
              "unit": "°C"
            },
            "duration": null,
            "atmosphere": null,
            "cooling_method": "water quench"
          }
        ],
        "surface_treatment": {
          "mechanical_finish": {
            "grit_specification": "3/0",
            "abrasive_material": "emery"
          },
          "chemical_treatments": [
            {
              "treatment_name": "pickling",
              "reagents": [
                {
                  "name": "HNO3",
                  "concentration_value": 15.0,
                  "concentration_unit": "%"
                },
                {
                  "name": "HF",
                  "concentration_value": 5.0,
                  "concentration_unit": "%"
                }
              ],
              "temperature": {
                "value": 80.0,
                "unit": "°C"
              },
              "duration": {
                "value": 5.0,
                "unit": "min"
              }
            }
          ]
        },
        "experimental_conditions": {
          "electrolyte": {
            "base_salt": "NaCl",
            "concentration": {
              "value": 0.1,
              "unit": "N"
            },
            "aggressive_ion": "Cl-",
            "nominal_ph": 7.0
          },
          "test_temperature": {
            "value": 25.0,
            "unit": "°C"
          },
          "gas_environment": {
            "gas_type": "N2",
            "is_deaerated": true,
            "purification_method": "passed over Cu",
            "purification_temp": {
              "value": 450.0,
              "unit": "°C"
            },
            "flow_status_during_test": "no flow during measurement"
          }
        },
        "electrochemical_protocol": {
          "reference_electrode": null,
          "potential_scale_reported": "SHE",
          "scan_direction": "anodic",
          "measurement_method": {
            "type": "potentiostatic steady-state",
            "step_magnitude": {
              "value": 50.0,
              "unit": "mV"
            },
            "step_duration": {
              "value": 5.0,
              "unit": "min"
            },
            "steady_state_duration": {
              "value": 10.0,
              "unit": "hr"
            }
          }
        },
        "results": {
          "pitting_potential": {
            "value": 0.28,
            "unit": "V",
            "uncertainty": {
              "value": 0.005,
              "unit": "V"
            }
          },
          "pitting_onset_current_density": null,
          "limit_of_linear_polarization": null,
          "repassivation_potential": null,
          "dissolution_mode": "pitting",
          "observation_notes": "Experimental 15-13 alloy exhibits a potential slightly more noble than commercial 18-8."
        }
      },
      {
        "alloy_identity": {
          "alloy_name": "15Cr-13Ni-0Mo",
          "material_class": "Austenitic Stainless Steel",
          "is_experimental_melt": true,
          "data_origin": {
            "is_original_to_paper": true,
            "citation_key": null,
            "source_author": "Horvath and Uhlig",
            "source_year": 1968
          },
          "data_source_location": "Figure 6"
        },
        "specimen_geometry": {
          "shape": "rod",
          "casting_method": "drawn into Vycor tubes",
          "dimensions": [],
          "exposure_method": "Teflon gasket"
        },
        "composition": {
          "elements": [
            {
              "element": "Cr",
              "value": 15.0,
              "unit": "wt%",
              "is_nominal": false
            },
            {
              "element": "Ni",
              "value": 13.0,
              "unit": "wt%",
              "is_nominal": false
            },
            {
              "element": "Mo",
              "value": 0.0,
              "unit": "wt%",
              "is_nominal": false
            }
          ],
          "trace_impurities": [
            {
              "element": "C",
              "value_min": 0.001,
              "value_max": 0.002,
              "unit": "wt%"
            }
          ],
          "balance_element": "Fe"
        },
        "thermomechanical_processing": [],
        "surface_treatment": null,
        "experimental_conditions": {
          "electrolyte": {
            "base_salt": "NaCl",
            "concentration": {
              "value": 0.1,
              "unit": "N"
            },
            "aggressive_ion": "Cl-",
            "nominal_ph": 7.0
          },
          "test_temperature": {
            "value": 0.0,
            "unit": "°C"
          },
          "gas_environment": {
            "gas_type": "N2",
            "is_deaerated": true,
            "purification_method": "passed over Cu",
            "purification_temp": {
              "value": 450.0,
              "unit": "°C"
            },
            "flow_status_during_test": "no flow during measurement"
          }
        },
        "electrochemical_protocol": {
          "reference_electrode": null,
          "potential_scale_reported": "SHE",
          "scan_direction": "anodic",
          "measurement_method": {
            "type": "potentiostatic steady-state",
            "step_magnitude": {
              "value": 50.0,
              "unit": "mV"
            },
            "step_duration": {
              "value": 5.0,
              "unit": "min"
            },
            "steady_state_duration": {
              "value": 10.0,
              "unit": "hr"
            }
          }
        },
        "results": {
          "pitting_potential": {
            "value": 0.78,
            "unit": "V",
            "uncertainty": {
              "value": 0.005,
              "unit": "V"
            }
          },
          "pitting_onset_current_density": null,
          "limit_of_linear_polarization": null,
          "repassivation_potential": null,
          "dissolution_mode": "pitting",
          "observation_notes": "Significant noble shift at 0°C (0.5V more noble than at 25°C)."
        }
      },
      {
        "alloy_identity": {
          "alloy_name": "15Cr-13Ni-2.4Mo",
          "material_class": "Austenitic Stainless Steel",
          "is_experimental_melt": true,
          "data_origin": {
            "is_original_to_paper": true,
            "citation_key": null,
            "source_author": "Horvath and Uhlig",
            "source_year": 1968
          },
          "data_source_location": "Figure 6"
        },
        "specimen_geometry": {
          "shape": "rod",
          "casting_method": "drawn into Vycor tubes",
          "dimensions": [],
          "exposure_method": "Teflon gasket"
        },
        "composition": {
          "elements": [
            {
              "element": "Cr",
              "value": 15.0,
              "unit": "wt%",
              "is_nominal": false
            },
            {
              "element": "Ni",
              "value": 13.0,
              "unit": "wt%",
              "is_nominal": false
            },
            {
              "element": "Mo",
              "value": 2.4,
              "unit": "wt%",
              "is_nominal": false
            }
          ],
          "trace_impurities": [
            {
              "element": "C",
              "value_min": 0.001,
              "value_max": 0.002,
              "unit": "wt%"
            }
          ],
          "balance_element": "Fe"
        },
        "thermomechanical_processing": [],
        "surface_treatment": null,
        "experimental_conditions": {
          "electrolyte": {
            "base_salt": "NaCl",
            "concentration": {
              "value": 0.1,
              "unit": "N"
            },
            "aggressive_ion": "Cl-",
            "nominal_ph": 7.0
          },
          "test_temperature": {
            "value": 0.0,
            "unit": "°C"
          },
          "gas_environment": {
            "gas_type": "N2",
            "is_deaerated": true,
            "purification_method": "passed over Cu",
            "purification_temp": {
              "value": 450.0,
              "unit": "°C"
            },
            "flow_status_during_test": "no flow during measurement"
          }
        },
        "electrochemical_protocol": {
          "reference_electrode": null,
          "potential_scale_reported": "SHE",
          "scan_direction": "anodic",
          "measurement_method": {
            "type": "potentiostatic steady-state",
            "step_magnitude": {
              "value": 50.0,
              "unit": "mV"
            },
            "step_duration": {
              "value": 5.0,
              "unit": "min"
            },
            "steady_state_duration": {
              "value": 10.0,
              "unit": "hr"
            }
          }
        },
        "results": {
          "pitting_potential": null,
          "pitting_onset_current_density": null,
          "limit_of_linear_polarization": null,
          "repassivation_potential": null,
          "dissolution_mode": "transpassive",
          "observation_notes": "No definite critical potential observed; alloy reaches transpassive state and corrodes uniformly. Pitting can be induced by polarizing to ~0.6v."
        }
      },
      {
        "alloy_identity": {
          "alloy_name": "Ni-3.2Mo",
          "material_class": "Ni-Mo Binary",
          "is_experimental_melt": true,
          "data_origin": {
            "is_original_to_paper": true,
            "citation_key": null,
            "source_author": "Horvath and Uhlig",
            "source_year": 1968
          },
          "data_source_location": "Figure 3"
        },
        "specimen_geometry": {
          "shape": "rolled plate",
          "casting_method": "vacuum melting; cold rolled",
          "dimensions": [
            {
              "parameter": "thickness",
              "value": 0.25,
              "unit": "cm"
            }
          ],
          "exposure_method": "Teflon gasket"
        },
        "composition": {
          "elements": [
            {
              "element": "Ni",
              "value": 96.8,
              "unit": "wt%",
              "is_nominal": false
            },
            {
              "element": "Mo",
              "value": 3.2,
              "unit": "wt%",
              "is_nominal": false
            }
          ],
          "trace_impurities": [
            {
              "element": "C",
              "value_min": 0.001,
              "value_max": 0.002,
              "unit": "wt%"
            }
          ],
          "balance_element": "Ni"
        },
        "thermomechanical_processing": [
          {
            "step_order": 1,
            "process_type": "homogenization",
            "temperature": {
              "value": 1050.0,
              "unit": "°C"
            },
            "duration": null,
            "atmosphere": "Argon or Helium",
            "cooling_method": "water quench"
          },
          {
            "step_order": 2,
            "process_type": "cold rolling",
            "temperature": null,
            "duration": null,
            "atmosphere": null,
            "cooling_method": null
          },
          {
            "step_order": 3,
            "process_type": "annealing",
            "temperature": {
              "value": 1000.0,
              "unit": "°C"
            },
            "duration": null,
            "atmosphere": null,
            "cooling_method": "water quench"
          }
        ],
        "surface_treatment": null,
        "experimental_conditions": {
          "electrolyte": {
            "base_salt": "NaCl",
            "concentration": {
              "value": 0.1,
              "unit": "N"
            },
            "aggressive_ion": "Cl-",
            "nominal_ph": 7.0
          },
          "test_temperature": {
            "value": 25.0,
            "unit": "°C"
          },
          "gas_environment": {
            "gas_type": "N2",
            "is_deaerated": true,
            "purification_method": "passed over Cu",
            "purification_temp": {
              "value": 450.0,
              "unit": "°C"
            },
            "flow_status_during_test": "no flow during measurement"
          }
        },
        "electrochemical_protocol": {
          "reference_electrode": null,
          "potential_scale_reported": "SHE",
          "scan_direction": "anodic",
          "measurement_method": {
            "type": "potentiostatic anodic polarization",
            "step_magnitude": null,
            "step_duration": null,
            "steady_state_duration": null
          }
        },
        "results": {
          "pitting_potential": {
            "value": 0.2,
            "unit": "V",
            "uncertainty": null
          },
          "pitting_onset_current_density": {
            "value": 0.01,
            "unit": "ma/cm2"
          },
          "limit_of_linear_polarization": null,
          "repassivation_potential": null,
          "dissolution_mode": "pitting",
          "observation_notes": "Mo addition to nickel lowers the critical pitting potential compared to pure nickel (0.28v)."
        }
      }
    ]
  }
]
