Repository: KevinGundlach/OntologyRefiner

File: outputs/refiner-loop-version-1/paper_1/extractor_output_7.txt
[
  {
    "document_metadata": {
      "title": "Critical Potentials for Pitting Corrosion of Ni, Cr-Ni, Cr-Fe, and Related Stainless Steels",
      "doi": null
    },
    "extracted_samples": [
      {
        "alloy_identity": {
          "alloy_name": "Aluminum (Pure)",
          "material_class": "Metal",
          "is_experimental_melt": false,
          "data_origin": {
            "is_original_to_paper": false,
            "citation_key": "(3)"
          },
          "data_source_location": "Table I"
        },
        "specimen_preparation": null,
        "composition": {
          "elements": [
            {
              "element": "Al",
              "value": 100.0,
              "unit": "wt%",
              "is_nominal": true
            }
          ],
          "trace_impurities": [],
          "balance_element": "Al"
        },
        "thermomechanical_processing": null,
        "surface_treatment": null,
        "experimental_conditions": {
          "electrolyte": {
            "base_salt": "NaCl",
            "concentration": {
              "value": 0.1,
              "unit": "N"
            },
            "aggressive_ion": "Cl-",
            "measured_ph": null
          },
          "test_temperature": {
            "value": 25.0,
            "unit": "°C"
          },
          "gas_management": {
            "gas_species": "Air",
            "is_deaerated": false,
            "purification": null,
            "test_state": "stagnant"
          }
        },
        "electrochemical_protocol": {
          "reference_electrode_type": "Not Reported",
          "potential_scale_reported": "H2 Scale",
          "scan_direction": "Anodic",
          "measurement_method": {
            "method_label": "Literature Data",
            "description": "Estimated from data for various Cl- concentrations",
            "step_magnitude": null,
            "step_duration": null,
            "steady_state_threshold_duration": null
          }
        },
        "results": {
          "critical_pitting_potential": {
            "value": -0.45,
            "unit": "V",
            "uncertainty": null
          },
          "pitting_onset_current_density": null,
          "dissolution_mode": "pitting",
          "observation_notes": "Literature reference value"
        }
      },
      {
        "alloy_identity": {
          "alloy_name": "12% Cr-Fe",
          "material_class": "Iron-base Alloy",
          "is_experimental_melt": true,
          "data_origin": {
            "is_original_to_paper": true,
            "citation_key": null
          },
          "data_source_location": "Figure 1"
        },
        "specimen_preparation": {
          "melting": {
            "method": "vacuum melting",
            "crucible_material": "alumina",
            "atmosphere": "Argon or Helium"
          },
          "casting_geometry": {
            "method": "drawn into tubes",
            "mold_material": "Vycor",
            "dimensions": [
              {
                "parameter": "diameter",
                "value": 7.0,
                "unit": "mm"
              }
            ]
          },
          "mounting": {
            "mounting_type": "gasketed",
            "gasket_material": "Teflon",
            "exposure_method": "total immersion"
          }
        },
        "composition": {
          "elements": [
            {
              "element": "Cr",
              "value": 12.0,
              "unit": "wt%",
              "is_nominal": false
            }
          ],
          "trace_impurities": [
            {
              "element": "C",
              "value_min": 0.001,
              "value_max": 0.002,
              "unit": "wt%"
            }
          ],
          "balance_element": "Fe"
        },
        "thermomechanical_processing": [
          {
            "step_order": 1,
            "process_type": "homogenization",
            "temperature": {
              "value": 1050.0,
              "unit": "°C"
            },
            "duration": {
              "value": 3.0,
              "unit": "h"
            },
            "atmosphere": "Argon or Helium",
            "cooling_method": "water quenched"
          },
          {
            "step_order": 2,
            "process_type": "swaging",
            "temperature": null,
            "duration": null,
            "atmosphere": null,
            "cooling_method": null
          },
          {
            "step_order": 3,
            "process_type": "annealing",
            "temperature": {
              "value": 1050.0,
              "unit": "°C"
            },
            "duration": null,
            "atmosphere": null,
            "cooling_method": "water quenched"
          }
        ],
        "surface_treatment": {
          "mechanical_finish": {
            "grit_specification": "3/0",
            "abrasive_material": "emery paper"
          },
          "chemical_treatments": [
            {
              "treatment_name": "pickling",
              "reagents": [
                {
                  "name": "HNO3",
                  "concentration_value": 15.0,
                  "concentration_unit": "%"
                },
                {
                  "name": "HF",
                  "concentration_value": 5.0,
                  "concentration_unit": "%"
                }
              ],
              "temperature": {
                "value": 80.0,
                "unit": "°C"
              },
              "duration": {
                "value": 5.0,
                "unit": "min"
              }
            }
          ],
          "washing_steps": []
        },
        "experimental_conditions": {
          "electrolyte": {
            "base_salt": "NaCl",
            "concentration": {
              "value": 0.1,
              "unit": "N"
            },
            "aggressive_ion": "Cl-",
            "measured_ph": null
          },
          "test_temperature": {
            "value": 25.0,
            "unit": "°C"
          },
          "gas_management": {
            "gas_species": "N2",
            "is_deaerated": true,
            "purification": {
              "method": "passed over Cu",
              "catalyst": "Cu",
              "purification_temp": {
                "value": 450.0,
                "unit": "°C"
              }
            },
            "test_state": "stagnant"
          }
        },
        "electrochemical_protocol": {
          "reference_electrode_type": "Not Reported",
          "potential_scale_reported": "H2 Scale",
          "scan_direction": "Anodic",
          "measurement_method": {
            "method_label": "Vc",
            "description": "Lowest potential for which pitting could not be observed after a 10-hr or longer period of constant polarization.",
            "step_magnitude": null,
            "step_duration": null,
            "steady_state_threshold_duration": {
              "value": 10.0,
              "unit": "h"
            }
          }
        },
        "results": {
          "critical_pitting_potential": {
            "value": 0.28,
            "unit": "V",
            "uncertainty": {
              "value": 0.005,
              "unit": "V"
            }
          },
          "pitting_onset_current_density": null,
          "dissolution_mode": "pitting",
          "observation_notes": "Region marked as non-passive in Figure 1, but Vc data point exists."
        }
      },
      {
        "alloy_identity": {
          "alloy_name": "57.8% Cr-Fe",
          "material_class": "Iron-base Alloy",
          "is_experimental_melt": true,
          "data_origin": {
            "is_original_to_paper": true,
            "citation_key": null
          },
          "data_source_location": "Figure 1"
        },
        "specimen_preparation": {
          "melting": {
            "method": "vacuum melting",
            "crucible_material": "alumina",
            "atmosphere": "Argon or Helium"
          },
          "casting_geometry": {
            "method": "drawn into tubes",
            "mold_material": "Vycor",
            "dimensions": [
              {
                "parameter": "diameter",
                "value": 7.0,
                "unit": "mm"
              }
            ]
          },
          "mounting": {
            "mounting_type": "threaded member",
            "gasket_material": "Teflon",
            "exposure_method": "total immersion"
          }
        },
        "composition": {
          "elements": [
            {
              "element": "Cr",
              "value": 57.8,
              "unit": "wt%",
              "is_nominal": false
            }
          ],
          "trace_impurities": [
            {
              "element": "C",
              "value_min": 0.001,
              "value_max": 0.002,
              "unit": "wt%"
            }
          ],
          "balance_element": "Fe"
        },
        "thermomechanical_processing": [
          {
            "step_order": 1,
            "process_type": "homogenization",
            "temperature": {
              "value": 1050.0,
              "unit": "°C"
            },
            "duration": null,
            "atmosphere": "Argon or Helium",
            "cooling_method": null
          },
          {
            "step_order": 2,
            "process_type": "machining",
            "temperature": null,
            "duration": null,
            "atmosphere": null,
            "cooling_method": null
          }
        ],
        "surface_treatment": {
          "mechanical_finish": {
            "grit_specification": "3/0",
            "abrasive_material": "emery paper"
          },
          "chemical_treatments": [
            {
              "treatment_name": "pickling",
              "reagents": [
                {
                  "name": "HNO3",
                  "concentration_value": 15.0,
                  "concentration_unit": "%"
                },
                {
                  "name": "HF",
                  "concentration_value": 5.0,
                  "concentration_unit": "%"
                }
              ],
              "temperature": {
                "value": 80.0,
                "unit": "°C"
              },
              "duration": {
                "value": 5.0,
                "unit": "min"
              }
            }
          ],
          "washing_steps": []
        },
        "experimental_conditions": {
          "electrolyte": {
            "base_salt": "NaCl",
            "concentration": {
              "value": 0.1,
              "unit": "N"
            },
            "aggressive_ion": "Cl-",
            "measured_ph": null
          },
          "test_temperature": {
            "value": 25.0,
            "unit": "°C"
          },
          "gas_management": {
            "gas_species": "N2",
            "is_deaerated": true,
            "purification": null,
            "test_state": "stagnant"
          }
        },
        "electrochemical_protocol": {
          "reference_electrode_type": "Not Reported",
          "potential_scale_reported": "H2 Scale",
          "scan_direction": "Anodic",
          "measurement_method": {
            "method_label": "Vc",
            "description": "Steady-state value determined by long-time polarization",
            "step_magnitude": null,
            "step_duration": null,
            "steady_state_threshold_duration": {
              "value": 10.0,
              "unit": "h"
            }
          }
        },
        "results": {
          "critical_pitting_potential": null,
          "pitting_onset_current_density": null,
          "dissolution_mode": "transpassive",
          "observation_notes": "Corroded uniformly with production of CrO4--. Pitting not observed."
        }
      },
      {
        "alloy_identity": {
          "alloy_name": "15Cr-13Ni-2.4Mo Stainless Steel",
          "material_class": "Stainless Steel",
          "is_experimental_melt": true,
          "data_origin": {
            "is_original_to_paper": true,
            "citation_key": null
          },
          "data_source_location": "Figure 6"
        },
        "specimen_preparation": {
          "melting": {
            "method": "vacuum melting",
            "crucible_material": "alumina",
            "atmosphere": "Argon or Helium"
          },
          "casting_geometry": null,
          "mounting": {
            "mounting_type": "gasketed",
            "gasket_material": "Teflon",
            "exposure_method": "total immersion"
          }
        },
        "composition": {
          "elements": [
            {
              "element": "Cr",
              "value": 15.0,
              "unit": "wt%",
              "is_nominal": true
            },
            {
              "element": "Ni",
              "value": 13.0,
              "unit": "wt%",
              "is_nominal": true
            },
            {
              "element": "Mo",
              "value": 2.4,
              "unit": "wt%",
              "is_nominal": false
            }
          ],
          "trace_impurities": [
            {
              "element": "C",
              "value_min": 0.001,
              "value_max": 0.002,
              "unit": "wt%"
            }
          ],
          "balance_element": "Fe"
        },
        "thermomechanical_processing": [
          {
            "step_order": 1,
            "process_type": "homogenization",
            "temperature": {
              "value": 1050.0,
              "unit": "°C"
            },
            "duration": null,
            "atmosphere": "Argon",
            "cooling_method": "water quenched"
          },
          {
            "step_order": 2,
            "process_type": "annealing",
            "temperature": {
              "value": 1050.0,
              "unit": "°C"
            },
            "duration": null,
            "atmosphere": null,
            "cooling_method": "water quenched"
          }
        ],
        "surface_treatment": null,
        "experimental_conditions": {
          "electrolyte": {
            "base_salt": "NaCl",
            "concentration": {
              "value": 0.1,
              "unit": "N"
            },
            "aggressive_ion": "Cl-",
            "measured_ph": null
          },
          "test_temperature": {
            "value": 0.0,
            "unit": "°C"
          },
          "gas_management": {
            "gas_species": "N2",
            "is_deaerated": true,
            "purification": null,
            "test_state": "stagnant"
          }
        },
        "electrochemical_protocol": {
          "reference_electrode_type": "Not Reported",
          "potential_scale_reported": "H2 Scale",
          "scan_direction": "Anodic",
          "measurement_method": {
            "method_label": "Vc",
            "description": "Steady-state critical potential",
            "step_magnitude": null,
            "step_duration": null,
            "steady_state_threshold_duration": null
          }
        },
        "results": {
          "critical_pitting_potential": null,
          "pitting_onset_current_density": null,
          "dissolution_mode": "transpassive",
          "observation_notes": "Alloy reaches transpassive state; no definite critical potential observed. Current increases continuously. Pitting can be induced by polarizing to ~0.6v."
        }
      },
      {
        "alloy_identity": {
          "alloy_name": "15Cr-13Ni Stainless Steel",
          "material_class": "Stainless Steel",
          "is_experimental_melt": true,
          "data_origin": {
            "is_original_to_paper": true,
            "citation_key": null
          },
          "data_source_location": "Figure 8"
        },
        "specimen_preparation": null,
        "composition": {
          "elements": [
            {
              "element": "Cr",
              "value": 15.0,
              "unit": "wt%",
              "is_nominal": true
            },
            {
              "element": "Ni",
              "value": 13.0,
              "unit": "wt%",
              "is_nominal": true
            }
          ],
          "trace_impurities": [
            {
              "element": "C",
              "value_min": 0.001,
              "value_max": 0.002,
              "unit": "wt%"
            }
          ],
          "balance_element": "Fe"
        },
        "thermomechanical_processing": null,
        "surface_treatment": null,
        "experimental_conditions": {
          "electrolyte": {
            "base_salt": "NaBr",
            "concentration": {
              "value": 0.1,
              "unit": "N"
            },
            "aggressive_ion": "Br-",
            "measured_ph": null
          },
          "test_temperature": {
            "value": 25.0,
            "unit": "°C"
          },
          "gas_management": {
            "gas_species": "N2",
            "is_deaerated": true,
            "purification": null,
            "test_state": "stagnant"
          }
        },
        "electrochemical_protocol": {
          "reference_electrode_type": "Not Reported",
          "potential_scale_reported": "H2 Scale",
          "scan_direction": "Anodic",
          "measurement_method": {
            "method_label": "Vc",
            "description": "Steady-state value",
            "step_magnitude": null,
            "step_duration": null,
            "steady_state_threshold_duration": null
          }
        },
        "results": {
          "critical_pitting_potential": {
            "value": 0.54,
            "unit": "V",
            "uncertainty": null
          },
          "pitting_onset_current_density": null,
          "dissolution_mode": "pitting",
          "observation_notes": "0.26v more noble than in 0.1N NaCl."
        }
      }
    ]
  }
]

File: outputs/refiner-loop-version-1/paper_1/refined_prompt_2.txt


**Role and Objective:**
You are an expert materials science data extraction AI specializing in corrosion ontology. Your objective is to perform a high-fidelity extraction of data related to metal alloy corrosion testing, specifically focusing on critical pitting potentials, compositional influences, and electrochemical methodologies. You must output the data in a structured, graph-ready JSON format.

**Extraction Scope & Instructions:**

*   **Holistic Document Analysis:** Analyze the entire document, including abstract, experimental procedures, results, discussion, tables, and figures.
*   **Exhaustive Series Extraction:** You are required to extract every data point from compositional series (e.g., trends across %Cr or %Ni). If a figure shows a curve (e.g., Pitting Potential vs. %Cr), create a unique JSON object for every distinct data point plotted on that curve. Estimate numeric values from graph axes if not explicitly stated and mark as "Estimated from Figure [X]" in `notes`.
*   **Strict Grounding & Anti-Hallucination:** 
    *   **Potential Scale:** Do not assume standard acronyms like "SHE" or "SCE" unless explicitly stated. Use the exact terminology from the text (e.g., "Volts, H2 Scale").
    *   **Metadata Accuracy:** Do not infer "is_experimental_melt" status; look for mentions of "commercial," "reference," or "high purity" versus "melted in a vacuum furnace."
    *   **Data Integrity:** If a parameter (pH, dimension, duration) is missing, use `null`. Do not generalize sample geometry (e.g., labeling a sheet as a rod).
*   **Thermodynamic Context:** Explicitly extract supporting thermodynamic data (e.g., Free Energies of Formation) from tables into the designated metadata field.

**Required JSON Schema:**

```json
{
  "document_metadata": {
    "title": "string",
    "supporting_thermodynamic_data": [
      {
        "species": "e.g., 'CrCl3', 'CrO4--'",
        "property": "e.g., 'Free energy of formation'",
        "value": "float",
        "unit": "e.g., 'kcal/mole'",
        "conditions": "e.g., '25 C'"
      }
    ]
  },
  "extracted_samples": [
    {
      "alloy_metadata": {
        "alloy_identifier": "Exact name or designation (e.g., 'Binary 12% Cr-Fe')",
        "material_class": "e.g., 'Austenitic Stainless Steel', 'Binary Cr-Fe Alloy'",
        "is_experimental_melt": "boolean or null",
        "data_source": "e.g., 'Table I', 'Figure 1 (estimated)'"
      },
      "chemical_composition": {
        "elements": [
          {
            "element": "Chemical symbol (e.g., 'Cr')",
            "value": "float or null",
            "unit": "e.g., 'wt%', 'at%'",
            "is_nominal": "boolean"
          }
        ],
        "balance_element": "The primary base metal (e.g., 'Fe')"
      },
      "sample_geometry": {
        "shape": "e.g., 'cylindrical rod', 'cold rolled sheet', 'flat coupon'",
        "dimensions": {
          "diameter": { "value": "float or null", "unit": "string" },
          "width": { "value": "float or null", "unit": "string" },
          "thickness": { "value": "float or null", "unit": "string" },
          "length": { "value": "float or null", "unit": "string" }
        },
        "mounting_method": "e.g., 'sealed in glass tube with Litharge-Glycerin cement'"
      },
      "thermomechanical_history": [
        {
          "step_description": "e.g., 'Homogenization', 'Cold rolling'",
          "temperature": { "value": "float or null", "unit": "string" },
          "duration": { "value": "float or null", "unit": "string" },
          "atmosphere": "string or null",
          "cooling_method": "e.g., 'Water Quench'"
        }
      ],
      "surface_preparation": {
        "final_finish": "e.g., '3/0 emery paper'",
        "pre_test_treatments": [
          {
            "type": "e.g., 'pickling', 'passivation'",
            "reagents": [
              { "name": "string", "concentration_value": "float or null", "concentration_unit": "string" }
            ],
            "temperature": { "value": "float or null", "unit": "string" },
            "duration": { "value": "float or null", "unit": "string" }
          }
        ]
      },
      "corrosion_test": {
        "test_type": "e.g., 'Potentiostatic Pitting Test'",
        "test_temperature": { "value": "float or null", "unit": "string" },
        "environment": {
          "electrolyte": {
            "base": "e.g., 'NaCl'",
            "molarity": { "value": "float or null", "unit": "e.g., 'N', 'M'" },
            "ph": "float or null"
          },
          "purging": {
            "gas": "e.g., 'Nitrogen'",
            "purification_method": {
              "reagent": "e.g., 'Cu'",
              "temperature": { "value": "float or null", "unit": "string" }
            },
            "is_active_during_measurement": "boolean (false if gas flow is stopped during test)"
          }
        },
        "electrochemical_protocol": {
          "potential_scale": "The exact scale used in text (e.g., 'Volts, H2 Scale')",
          "pre_polarization_step": {
            "description": "e.g., 'polarize at least noble potential in passive region'",
            "potential": { "value": "float or null", "unit": "string" },
            "duration": { "value": "float or null", "unit": "string" }
          },
          "method": "potentiostatic-step OR potentiodynamic-scan",
          "step_potential_increment": { "value": "float or null", "unit": "string" },
          "step_duration": { "value": "float or null", "unit": "string" },
          "steady_state_definition": "e.g., 'current constant for 10 hours'"
        },
        "results": {
          "failure_mode": "e.g., 'pitting', 'transpassive uniform corrosion', 'no breakdown'",
          "pitting_potential": {
            "value": "float or null",
            "unit": "string",
            "uncertainty_type": "e.g., 'min', 'average', 'range_lower_bound'"
          },
          "repassivation_potential": { "value": "float or null", "unit": "string" },
          "pit_validation_method": "e.g., 'low power microscope examination'",
          "notes": "Include data source (e.g., 'Estimated from Figure 2') and specific observations."
        }
      }
    }
  ]
}
```

**Constraints:**
1. **Strict Field Separation:** Never combine numbers and units. Use the `{"value": X, "unit": "Y"}` structure.
2. **Structuralized Geometry:** Do not use flat strings for dimensions; map them to the `sample_geometry` nested object.
3. **No Hallucinations:** If the text says "H2 Scale", do not write "SHE". If gas flow is stopped during measurement, the `is_active_during_measurement` boolean must be `false`.
4. **Comprehensive Entry Creation:** If a figure contains 15 data points for 15 different Cr concentrations, you must generate 15 separate objects in the `extracted_samples` array.
5. **Detailed Failure Modes:** Distinguish clearly between pitting breakdown and transpassive uniform corrosion (e.g., for Pure Cr or High Mo alloys at low temperatures).

**Final Check:** Review the `electrochemical_protocol` to ensure any pre-test passivation or stabilization steps described in the experimental section are captured.

File: outputs/refiner-loop-version-1/paper_1/refined_prompt_3.txt

**Role and Objective:**
You are an expert materials science data extraction AI specializing in corrosion ontology. Your objective is to perform a high-fidelity extraction of data related to metal alloy corrosion testing, specifically focusing on critical pitting potentials, compositional influences, and electrochemical methodologies. You must output the data in a structured, graph-ready JSON format.

**Extraction Scope & Instructions:**

1.  **Literature vs. Experimental Attribution:** You must distinguish between samples prepared/tested in the current study and reference data cited from literature (e.g., Table I values for Al, Zr, etc.). Do **not** apply the "Experimental Procedure" details (melting, preparation, mounting) of the current paper to literature reference samples.
2.  **Exhaustive Data Capture:**
    *   Extract every distinct data point from compositional series (Cr-Fe, Cr-Ni, Ni-Mo alloys).
    *   Extract data for all electrolytes mentioned, including Chloride (Cl-) and Bromide (Br-) environments.
    *   Look for trace impurities in footnotes (e.g., Carbon content in experimental melts).
3.  **Strict Grounding & Anti-Hallucination:**
    *   If a sample is a "commercial" or "reference" sample, mark `is_literature_reference: true`.
    *   Only include thermomechanical or surface treatments if specifically described for *that* sample or its group.
    *   For gas purging: check if the gas flow was active *during* measurement or stopped.
4.  **Schema Enforcement:** Strictly adhere to the nested JSON structure provided. Every numerical value must have a corresponding unit field.

**Required JSON Schema:**

```json
{
  "document_metadata": {
    "title": "string",
    "supporting_thermodynamic_data": [
      {
        "species": "string (e.g., 'CrCl3')",
        "property": "string (e.g., 'Free energy of formation')",
        "value": "float",
        "unit_text": "string (exact text from paper, e.g., 'Kcal')",
        "standardized_unit": "string (e.g., 'kcal/mol')",
        "conditions": "string"
      }
    ]
  },
  "extracted_samples": [
    {
      "alloy_metadata": {
        "alloy_identifier": "string (e.g., 'Binary 12% Cr-Fe')",
        "material_class": "string (e.g., 'Austenitic Stainless Steel')",
        "is_experimental_melt": "boolean or null",
        "is_literature_reference": "boolean (true if data is cited from other authors)",
        "data_source": "string (e.g., 'Table I', 'Figure 1 (estimated)')"
      },
      "chemical_composition": {
        "elements": [
          {
            "element": "string (e.g., 'Cr')",
            "value": "float or null",
            "unit": "string (e.g., 'wt%', 'at%')",
            "is_nominal": "boolean"
          }
        ],
        "trace_impurities": [
          {
            "element": "string",
            "min_value": "float or null",
            "max_value": "float or null",
            "unit": "string"
          }
        ],
        "balance_element": "string"
      },
      "sample_geometry": {
        "shape": "string",
        "dimensions": {
          "diameter": { "value": "float", "unit": "string" },
          "width": { "value": "float", "unit": "string" },
          "thickness": { "value": "float", "unit": "string" },
          "length": { "value": "float", "unit": "string" }
        },
        "mounting_and_cell": {
          "electrical_contact": "string (e.g., 'nickel wire')",
          "seal_type": "string (e.g., 'Teflon gasket')",
          "cell_interface": "string (e.g., 'glass tube')",
          "mounting_method_description": "string"
        }
      },
      "thermomechanical_history": [
        {
          "step": "string",
          "temperature": { "value": "float", "unit": "string" },
          "duration": { "value": "float", "unit": "string" },
          "atmosphere": "string",
          "cooling_method": "string"
        }
      ],
      "surface_preparation": {
        "final_finish": "string",
        "pre_test_treatments": [
          {
            "type": "string",
            "reagents": [{ "name": "string", "concentration": { "value": "float", "unit": "string" } }],
            "temperature": { "value": "float", "unit": "string" },
            "duration": { "value": "float", "unit": "string" }
          }
        ]
      },
      "corrosion_test": {
        "test_type": "string",
        "test_temperature": { "value": "float", "unit": "string" },
        "environment": {
          "electrolyte_base": "string (e.g., 'NaCl')",
          "molarity": { "value": "float", "unit": "string (e.g., 'M', 'N')" },
          "primary_aggressive_anion": "string (e.g., 'Cl-', 'Br-')",
          "ph": "float or null",
          "purging": {
            "gas": "string",
            "purification_reagent": "string",
            "purification_temp": { "value": "float", "unit": "string" },
            "is_active_during_measurement": "boolean"
          }
        },
        "electrochemical_protocol": {
          "potential_scale": {
            "text_description": "string (e.g., 'Volts, H2 Scale')",
            "reference_electrode_type": "string (e.g., 'SHE', 'SCE')",
            "is_corrected_to_hydrogen_scale": "boolean"
          },
          "pre_polarization_step": {
            "description": "string",
            "potential": { "value": "float", "unit": "string" },
            "duration": { "value": "float", "unit": "string" }
          },
          "method": "string (e.g., 'potentiostatic-step')",
          "step_increment": { "value": "float", "unit": "string" },
          "step_duration": { "value": "float", "unit": "string" },
          "steady_state": {
            "is_steady_state_measurement": "boolean",
            "duration_threshold": { "value": "float", "unit": "string" },
            "current_criterion": "string (e.g., 'current constant for 10 hours')"
          }
        },
        "results": {
          "failure_mode": "string (e.g., 'pitting', 'transpassive uniform corrosion')",
          "pitting_potential": {
            "value": "float",
            "unit": "string",
            "uncertainty_type": "string (e.g., 'min', 'range_lower')"
          },
          "repassivation_potential": { "value": "float", "unit": "string" },
          "validation_method": "string",
          "notes": "string (e.g., 'Mo addition effect reversed in NaBr compared to NaCl')"
        }
      }
    }
  ],
  "calculated_benchmarks": [
    {
      "description": "string (e.g., 'Reversible oxygen electrode potential')",
      "value": "float",
      "unit": "string",
      "significance": "string"
    }
  ]
}
```

**Constraints:**
1. **Numerical Integrity:** Numbers and units must NEVER be in the same string field.
2. **Table/Figure Tracking:** Every entry in `extracted_samples` must specify its `data_source`.
3. **No Inference:** Do not assume "wt%" if the paper says "at%". Do not assume "SHE" if the paper only says "H2 Scale" without verifying context.
4. **Complete Series:** If a graph shows 10 data points for a Cr-Ni series, there must be 10 objects in the JSON.
5. **Trace Composition:** Check experimental footnotes specifically for C, Si, Mn, or S levels and include them in `trace_impurities`.
