Repository: KevinGundlach/OntologyRefiner

File: outputs/paper_1_data_api.txt
Here is the detailed, structured information extracted from the research paper regarding the metal alloys and their pitting corrosion testing:

# Group 1: Pure Metals (Al, Ni, Zr, Cr, Ti)

**1. Alloy Name/Identifier:** Pure Al, Pure Ni, Pure Zr, Pure Cr, Pure Ti
**2. Alloy Type:** Pure Metals
**3. Alloy Composition:** 100% Al, 100% Ni, 100% Zr, 100% Cr, 100% Ti. (Note: The text specifies Carbonyl nickel and special high purity chromium from Union Carbide Company were used for subsequent alloys, implying high purity for the tested pure metals).
**4. Alloy Description & Processing:** Not specifically detailed for the standalone pure metal tests from the literature/baseline, though pure Ni and Cr base materials were obtained as Carbonyl nickel and high purity chromium.
**5. Microstructure:** Not specified.
**6. Heat Treatment:** Not specified.
**7. Surface Preparation & Geometry:** Not specified.
**8. Test Procedure & Environment:**
*   **Methodology:** Steady-state Critical Pitting Potential ($E_{pit}$) Measurement
*   **Electrolyte:** Aqueous NaCl
*   **Chloride/Halide Concentration:** 0.1 N NaCl
*   **pH:** Not specified (implied neutral/ambient)
*   **Temperature:** 25°C
*   **Aeration:** Not specified for these specific baseline tests.
*   **Scan Rate:** Not specified.
**9. Pitting Potential ($E_{pit}$):**
*   Pure Al: -0.45 V
*   Pure Ni: 0.28 V
*   Pure Zr: 0.46 V
*   Pure Cr: >1.0 V
*   Pure Ti: >1.0 V
*(Note: Reference electrode is not explicitly stated in the table but is implied to be the Normal/Standard Hydrogen Electrode (NHE/SHE) based on context clues in the text).*
**10. Other Relevant Metrics:** Not specified.

***

# Group 2: Binary Cr-Fe Alloys

**1. Alloy Name/Identifier:** Binary Cr-Fe Alloys
**2. Alloy Type:** Binary Iron-Chromium Alloys (Ferritic/Martensitic)
**3. Alloy Composition:** 12% to 57.8% Cr (weight %), balance Fe. (Iron was deoxidized and decarburized to approximately 0.001-0.002% C).
**4. Alloy Description & Processing:** Prepared by vacuum melting pure components in dense alumina crucibles. Melt drawn into 7 mm diameter Vycor tubes and water quenched. Ingots >40% Cr were machined directly from the homogenized ingot due to difficulty swaging. Lower % Cr-Fe ingots were cold rolled to 0.25 cm or swaged to ~0.45 cm diameter rods.
**5. Microstructure:** Not specified.
**6. Heat Treatment:** Homogenized in Ar or He at 1050°–1100°C for several hours. Swaged/rolled alloys were subsequently annealed at 1000°–1050°C and water quenched.
**7. Surface Preparation & Geometry:** Electrodes measured ~2 cm long and were either 0.4 cm diameter rods or 0.5 cm wide x 0.2 cm thick. Mounted by threaded attachment to a nickel wire, pressed against a glass tube separated by a Teflon gasket. Abraded to a final 3/0 emery paper and pickled in 15% HNO3 + 5% HF at 80°C for 5 minutes.
**8. Test Procedure & Environment:**
*   **Methodology:** Potentiostatic polarization. Polarized at least noble potential in passive region for $\ge$15 min. Potential advanced in 50 mV stages (5 min per stage) to find non-steady state onset, followed by holding potential for 10 hours or longer to establish steady-state critical pitting potential ($V_c$).
*   **Electrolyte:** Aqueous NaCl
*   **Chloride/Halide Concentration:** 0.1 N NaCl
*   **pH:** Not specified.
*   **Temperature:** 25° \pm 0.2°C
*   **Aeration:** Deaerated with purified nitrogen (passed over Cu at 450°C) prior to test; no nitrogen flow during actual measurements.
*   **Scan Rate:** 50 mV increments every 5 minutes (for non-steady state $V'_c$).
**9. Pitting Potential ($E_{pit}$):** *(Steady-state Vc, implied V vs NHE/SHE, estimated from Figure 1)*
*   ~12% Cr: ~0.35 V
*   ~20% Cr: ~0.35 V
*   ~25% Cr: ~0.45 V
*   ~30% Cr: ~0.75 V
*   ~40% Cr: ~0.95 V
*   48.8% Cr: Pitting observed at ~1.0 V
*   57.8% Cr: No pitting observed (corrodes uniformly via transpassivity/chromate formation).
**10. Other Relevant Metrics:** Not specified.

***

# Group 3: Binary Cr-Ni Alloys

**1. Alloy Name/Identifier:** Binary Cr-Ni Alloys
**2. Alloy Type:** Binary Nickel-Chromium Alloys
**3. Alloy Composition:** 0% to 29.4% Cr (weight %), balance Ni.
**4. Alloy Description & Processing:** Vacuum melted pure components in alumina crucibles, drawn into 7 mm Vycor tubes, water quenched. Cold rolled to 0.25 cm.
**5. Microstructure:** Single-phase (Measurements were intentionally not extended to higher Ni [sic, meant higher Cr] compositions to avoid a two-phase alloy region).
**6. Heat Treatment:** Homogenized in Ar or He at 1050°–1100°C for several hours. Cold rolled, then annealed at 1000°–1050°C and water quenched.
**7. Surface Preparation & Geometry:** 0.5 cm wide x 0.2 cm thick, ~2 cm long. Threaded attachment, Teflon gasket setup. Abraded to 3/0 emery paper, pickled in 15% HNO3 + 5% HF at 80°C for 5 minutes.
**8. Test Procedure & Environment:**
*   **Methodology:** Potentiostatic polarization (Steady-state $V_c$ holding for $\ge$10 hrs, and non-steady state $V'_c$ via 50 mV/5 min steps).
*   **Electrolyte:** Aqueous NaCl
*   **Chloride/Halide Concentration:** 0.1 N NaCl
*   **pH:** Not specified.
*   **Temperature:** 25° \pm 0.2°C
*   **Aeration:** Deaerated with purified nitrogen prior to test.
*   **Scan Rate:** 50 mV step / 5 min (for non-steady state).
**9. Pitting Potential ($E_{pit}$):** *(Steady-state Vc, implied V vs NHE/SHE, estimated from Figure 2)*
*   0% Cr (Pure Ni): ~0.28 V
*   ~5% Cr: ~0.32 V
*   ~10% Cr: ~0.38 V
*   ~15% Cr: ~0.65 V
*   ~20% Cr: ~0.78 V
*   29.4% Cr: ~0.80 V
**10. Other Relevant Metrics:** Non-steady state potentials ($V'_c$) followed a nearly identical but slightly more noble curve compared to steady-state $V_c$.

***

# Group 4: Binary Mo-Ni Alloys

**1. Alloy Name/Identifier:** Binary Mo-Ni Alloys
**2. Alloy Type:** Binary Nickel-Molybdenum Alloys
**3. Alloy Composition:** 0%, 3.2%, 6.8%, 19.9%, and 24.9% Mo (weight %), balance Ni. Molybdenum was 99.9% or spectroscopic grade.
**4. Alloy Description & Processing:** Vacuum melted pure components, drawn into 7 mm Vycor tubes, water quenched. Cold rolled to 0.25 cm.
**5. Microstructure:** Not specified.
**6. Heat Treatment:** Homogenized in Ar or He at 1050°–1100°C for several hours. Cold rolled, then annealed at 1000°–1050°C and water quenched.
**7. Surface Preparation & Geometry:** 0.5 cm wide x 0.2 cm thick, ~2 cm long. Threaded attachment, Teflon gasket setup. Abraded to 3/0 emery paper, pickled in 15% HNO3 + 5% HF at 80°C for 5 minutes.
**8. Test Procedure & Environment:**
*   **Methodology:** Potentiostatic anodic polarization.
*   **Electrolyte:** Aqueous NaCl
*   **Chloride/Halide Concentration:** 0.1 N NaCl
*   **pH:** Not specified.
*   **Temperature:** 25°C
*   **Aeration:** Deaerated with purified N2 prior to testing.
*   **Scan Rate:** Increments of potential (specific sizes not given for this plot, but presumably 50mV steps).
**9. Pitting Potential ($E_{pit}$):** *(Estimated from Figure 3 potentiostatic curves)*
*   0% Mo (Pure Ni): ~0.3 V (Normal pitting observed)
*   3.2% Mo: ~0.2 V (Pits at lower potential than pure Ni)
*   $\ge$6.8% Mo (6.8%, 19.9%, 24.9%): No pitting observed. Reaches transpassive state with current oscillations occurring around 0.1 mA/cm² (due to molybdate formation).
**10. Other Relevant Metrics:** Not specified.

***

# Group 5: Ternary Cr-Fe-Ni Stainless Steels (15% Cr)

**1. Alloy Name/Identifier:** 15% Cr-Fe-Ni Stainless Steels
**2. Alloy Type:** Austenitic/Solid Solution Stainless Steels
**3. Alloy Composition:** 15% Cr, varying Ni content (approx. 10% to 60% weight %), balance Fe.
**4. Alloy Description & Processing:** Prepared by H. Feller. Swaged to about 0.45 cm diameter rods.
**5. Microstructure:** Compositions chosen specifically to preserve a single-phase structure (confirmed by metallographic examination).
**6. Heat Treatment:** Annealed at 1050°C and water quenched.
**7. Surface Preparation & Geometry:** ~0.45 cm diameter rod, ~2 cm long. Teflon gasket setup. Abraded to 3/0 emery paper, pickled in 15% HNO3 + 5% HF at 80°C for 5 minutes.
**8. Test Procedure & Environment:**
*   **Methodology:** Steady-state potentiostatic polarization.
*   **Electrolyte:** Aqueous NaCl
*   **Chloride/Halide Concentration:** 0.1 N NaCl
*   **pH:** Not specified.
*   **Temperature:** 25°C
*   **Aeration:** Deaerated with purified N2 prior to testing.
*   **Scan Rate:** Not specified (steady-state holding).
**9. Pitting Potential ($E_{pit}$):** *(Steady-state Vc, implied V vs NHE/SHE, estimated from Figure 5)*
*   ~10% Ni: ~0.23 V
*   ~20% Ni: ~0.28 V
*   ~40% Ni: ~0.34 V
*   ~60% Ni: ~0.38 V
**10. Other Relevant Metrics:** Not specified.

***

# Group 6: Quaternary 15% Cr, 13% Ni, Mo Stainless Steels

**1. Alloy Name/Identifier:** 15% Cr, 13% Ni, Mo Stainless Steels
**2. Alloy Type:** Austenitic Stainless Steels (Mo-alloyed)
**3. Alloy Composition:** 15% Cr, 13% Ni, varying Mo (0%, 0.43%, 1.0%, 1.3%, 1.43%, 2.0%, 2.4% weight %), balance Fe.
**4. Alloy Description & Processing:** Vacuum melted, drawn into Vycor tubes, quenched. Swaged to ~0.45 cm diameter rods.
**5. Microstructure:** Single-phase structure.
**6. Heat Treatment:** Annealed at 1050°C and water quenched. (Note: Kept low carbon 0.001-0.002% to avoid intergranular attack, avoiding slow cooling).
**7. Surface Preparation & Geometry:** ~0.45 cm diameter rod, ~2 cm long. Teflon gasket setup. Abraded to 3/0 emery paper, pickled in 15% HNO3 + 5% HF at 80°C for 5 minutes.
**8. Test Procedure & Environment:**
*   **Methodology:** Steady-state potentiostatic polarization AND Exposure Testing (Immersion).
*   **Electrolytes:** Tested in four different environments: 0.1N NaCl, 0.1N NaBr, 10% FeCl3, and 10% FeBr3.
*   **Aeration:** Deaerated with purified N2 prior to polarization tests.
*   **Scan Rate:** Steady-state holding used.

**9. Pitting Potential ($E_{pit}$) & Immersion Results:**

*   **Experiment A: 0.1 N NaCl at 25°C** (Estimated from Figure 6)
    *   0% Mo: ~0.25 V
    *   ~1.0% Mo: ~0.3 V
    *   1.3% Mo: ~0.32 V
    *   2.0% Mo: ~0.35 V
    *   2.4% Mo: No definite critical potential (transpassive uniform corrosion, no breakdown).

*   **Experiment B: 0.1 N NaCl at 0°C** (Estimated from Figure 6)
    *   0% Mo: ~0.78 V (Marked noble shift at 0°C vs 25°C)
    *   ~1.0% Mo: ~0.4 V
    *   1.3% Mo: ~0.32 V (Values at 0°C and 25°C merge here)

*   **Experiment C: 0.1 N NaBr at 25°C** (Estimated from Figure 8)
    *   0% Mo: 0.54 V (Explicitly stated in text)
    *   1.43% Mo: ~0.48 V
    *   2.4% Mo: No breakdown (Indefinite results, corrodes without pitting).

*   **Experiment D: 0.1 N NaBr at 0°C** (Estimated from Figure 8)
    *   0% Mo: ~0.3 V
    *   Higher Mo %: Indefinite results, transpassive state reached at low potentials, corrodes uniformly.

*   **Experiment E: Immersion in 10% FeCl3**
    *   *0°C:* 0% Mo (No pitting observed); 2.4% Mo (Definite pitting after two days).
    *   *25°C:* 0% Mo (Pitted); 2.4% Mo (Did not pit within two days).

*   **Experiment F: Immersion in 10% FeBr3**
    *   *0°C and 25°C:* 0%, 1.4%, and 2.4% Mo alloys all pitted within two days.

**10. Other Relevant Metrics:** 1.43% Mo alloy in 0.1N NaCl at 25°C showed anodic current oscillations beginning at ~0.55 V up to 1.5 V, attributed to simultaneous molybdate ($MoO_4^{--}$) and chromate ($CrO_4^{--}$) formation.

***

# Group 7: Commercial 18-8 Stainless Steel

**1. Alloy Name/Identifier:** 18-8 Stainless Steel (Type 301/304 equivalent)
**2. Alloy Type:** Commercial Austenitic Stainless Steel
**3. Alloy Composition:** ~18% Cr, ~8% Ni (Specifics of commercial composition not fully detailed).
**4. Alloy Description & Processing:** Commercial composition referenced from earlier works (Leckie and Uhlig, Reference 2).
**5. Microstructure:** Not specified.
**6. Heat Treatment:** Not specified.
**7. Surface Preparation & Geometry:** Not specified.
**8. Test Procedure & Environment:**
*   **Methodology:** Critical Pitting Potential ($E_{pit}$) Measurement
*   **Electrolyte:** Aqueous NaCl
*   **Chloride/Halide Concentration:** 0.1 N NaCl
*   **pH:** Not specified.
*   **Temperature:** 25°C
*   **Aeration:** Not specified.
*   **Scan Rate:** Not specified.
**9. Pitting Potential ($E_{pit}$):**
*   0.26 V (Value stated in Table I).
*   *(Text notes that at 0.5N NaCl, the value for 18-8 drops by 0.07 V in the active direction compared to 0.1N NaCl).*
**10. Other Relevant Metrics:** Not specified.

File: outputs/paper_1_json.txt
[
  {
    "entity_type": "Experiment",
    "material": {
      "entity_type": "Material",
      "identifier": "Binary Cr-Fe Alloy (12% Cr)",
      "composition": [
        {
          "entity_type": "MaterialComposition",
          "balance_element": "Fe",
          "elements": [
            { "entity_type": "Measurement", "name": "Cr", "value": 12, "unit": "wt%" },
            { "entity_type": "Measurement", "name": "C", "value": { "min": 0.001, "max": 0.002 }, "unit": "wt%" }
          ]
        }
      ],
      "processing_steps": [
        { "entity_type": "MaterialProcessingStep", "description": "Vacuum melted in dense alumina crucibles", "other_attributes": [{ "entity_type": "Attribute", "name": "Crucible", "value": "dense alumina" }] },
        { "entity_type": "MaterialProcessingStep", "description": "Drawn into 7 mm diameter Vycor tubes and water quenched" },
        { "entity_type": "MaterialProcessingStep", "description": "Homogenized in Ar or He at 1050-1100°C for several hours" },
        { "entity_type": "MaterialProcessingStep", "description": "Cold rolled to 0.25 cm or swaged to 0.45 cm" },
        { "entity_type": "MaterialProcessingStep", "description": "Abraded to a final 3/0 emery paper" },
        { "entity_type": "MaterialProcessingStep", "description": "Pickled in 15% HNO3, 5% HF at 80°C for 5 minutes" },
        { "entity_type": "MaterialProcessingStep", "description": "Annealed at 1000-1050°C and water quenched" }
      ],
      "other_attributes": [
        { "entity_type": "Attribute", "name": "Microstructure", "value": "Solid solution" },
        { "entity_type": "Attribute", "name": "Electrode Geometry", "value": "Approx 2 cm long, 0.45 cm diameter or 0.5 cm wide x 0.2 cm thick" }
      ]
    },
    "test_procedure": {
      "entity_type": "TestProcedure",
      "description": "Potentiostatic polarization (Steady-state)",
      "test_solution": {
        "entity_type": "TestSolution",
        "ph": { "entity_type": "Measurement", "name": "pH", "value": "Not specified" },
        "temperature": { "entity_type": "Measurement", "name": "Temperature", "value": 25, "unit": "°C" },
        "composition": {
          "entity_type": "TestSolutionComposition",
          "chemicals": [ { "entity_type": "Measurement", "name": "NaCl", "value": 0.1, "unit": "N" } ]
        },
        "other_attributes": [
          { "entity_type": "Attribute", "name": "Aeration", "value": "Deaerated with purified nitrogen" },
          { "entity_type": "Attribute", "name": "Thermostat", "value": "Air thermostat 25°C ± 0.2°C" }
        ]
      },
      "other_attributes": [
        { "entity_type": "Attribute", "name": "Reference Electrode", "value": "Standard Hydrogen Electrode (SHE)" },
        { "entity_type": "Attribute", "name": "Hold Time", "value": "10 hours or longer" },
        { "entity_type": "Attribute", "name": "Mounting", "value": "Teflon gasket against glass tube" }
      ]
    },
    "results": [
      { "entity_type": "Measurement", "name": "Steady-state critical pitting potential (Vc)", "value": 0.20, "unit": "V (SHE)" }
    ]
  },
  {
    "entity_type": "Experiment",
    "material": {
      "entity_type": "Material",
      "identifier": "Binary Cr-Fe Alloy (20% Cr)",
      "composition": [
        {
          "entity_type": "MaterialComposition",
          "balance_element": "Fe",
          "elements": [
            { "entity_type": "Measurement", "name": "Cr", "value": 20, "unit": "wt%" },
            { "entity_type": "Measurement", "name": "C", "value": { "min": 0.001, "max": 0.002 }, "unit": "wt%" }
          ]
        }
      ],
      "processing_steps": [
        { "entity_type": "MaterialProcessingStep", "description": "Vacuum melted; Drawn into Vycor tubes; Water quenched; Homogenized; Swaged/Rolled; Abraded; Pickled; Annealed at 1000-1050°C and water quenched" }
      ]
    },
    "test_procedure": {
      "entity_type": "TestProcedure",
      "description": "Potentiostatic polarization (Steady-state)",
      "test_solution": {
        "entity_type": "TestSolution",
        "temperature": { "entity_type": "Measurement", "name": "Temperature", "value": 25, "unit": "°C" },
        "composition": {
          "entity_type": "TestSolutionComposition",
          "chemicals": [ { "entity_type": "Measurement", "name": "NaCl", "value": 0.1, "unit": "N" } ]
        }
      }
    },
    "results": [
      { "entity_type": "Measurement", "name": "Steady-state critical pitting potential (Vc)", "value": 0.20, "unit": "V (SHE)" }
    ]
  },
  {
    "entity_type": "Experiment",
    "material": {
      "entity_type": "Material",
      "identifier": "Binary Cr-Fe Alloy (25% Cr)",
      "composition": [
        {
          "entity_type": "MaterialComposition",
          "balance_element": "Fe",
          "elements": [
            { "entity_type": "Measurement", "name": "Cr", "value": 25, "unit": "wt%" },
            { "entity_type": "Measurement", "name": "C", "value": { "min": 0.001, "max": 0.002 }, "unit": "wt%" }
          ]
        }
      ],
      "processing_steps": [
        { "entity_type": "MaterialProcessingStep", "description": "Vacuum melted; Drawn into Vycor tubes; Water quenched; Homogenized; Swaged/Rolled; Abraded; Pickled; Annealed at 1000-1050°C and water quenched" }
      ]
    },
    "test_procedure": {
      "entity_type": "TestProcedure",
      "description": "Potentiostatic polarization (Steady-state)",
      "test_solution": {
        "entity_type": "TestSolution",
        "temperature": { "entity_type": "Measurement", "name": "Temperature", "value": 25, "unit": "°C" },
        "composition": {
          "entity_type": "TestSolutionComposition",
          "chemicals": [ { "entity_type": "Measurement", "name": "NaCl", "value": 0.1, "unit": "N" } ]
        }
      }
    },
    "results": [
      { "entity_type": "Measurement", "name": "Steady-state critical pitting potential (Vc)", "value": 0.28, "unit": "V (SHE)" }
    ]
  },
  {
    "entity_type": "Experiment",
    "material": {
      "entity_type": "Material",
      "identifier": "Binary Cr-Fe Alloy (30% Cr)",
      "composition": [
        {
          "entity_type": "MaterialComposition",
          "balance_element": "Fe",
          "elements": [
            { "entity_type": "Measurement", "name": "Cr", "value": 30, "unit": "wt%" },
            { "entity_type": "Measurement", "name": "C", "value": { "min": 0.001, "max": 0.002 }, "unit": "wt%" }
          ]
        }
      ],
      "processing_steps": [
        { "entity_type": "MaterialProcessingStep", "description": "Vacuum melted; Drawn into Vycor tubes; Water quenched; Homogenized; Swaged/Rolled; Abraded; Pickled; Annealed at 1000-1050°C and water quenched" }
      ]
    },
    "test_procedure": {
      "entity_type": "TestProcedure",
      "description": "Potentiostatic polarization (Steady-state)",
      "test_solution": {
        "entity_type": "TestSolution",
        "temperature": { "entity_type": "Measurement", "name": "Temperature", "value": 25, "unit": "°C" },
        "composition": {
          "entity_type": "TestSolutionComposition",
          "chemicals": [ { "entity_type": "Measurement", "name": "NaCl", "value": 0.1, "unit": "N" } ]
        }
      }
    },
    "results": [
      { "entity_type": "Measurement", "name": "Steady-state critical pitting potential (Vc)", "value": 0.65, "unit": "V (SHE)" }
    ]
  },
  {
    "entity_type": "Experiment",
    "material": {
      "entity_type": "Material",
      "identifier": "Binary Cr-Fe Alloy (40% Cr)",
      "composition": [
        {
          "entity_type": "MaterialComposition",
          "balance_element": "Fe",
          "elements": [
            { "entity_type": "Measurement", "name": "Cr", "value": 40, "unit": "wt%" },
            { "entity_type": "Measurement", "name": "C", "value": { "min": 0.001, "max": 0.002 }, "unit": "wt%" }
          ]
        }
      ],
      "processing_steps": [
        { "entity_type": "MaterialProcessingStep", "description": "Vacuum melted; Drawn into Vycor tubes; Water quenched; Homogenized; Swaged/Rolled; Abraded; Pickled; Annealed at 1000-1050°C and water quenched" }
      ]
    },
    "test_procedure": {
      "entity_type": "TestProcedure",
      "description": "Potentiostatic polarization (Steady-state)",
      "test_solution": {
        "entity_type": "TestSolution",
        "temperature": { "entity_type": "Measurement", "name": "Temperature", "value": 25, "unit": "°C" },
        "composition": {
          "entity_type": "TestSolutionComposition",
          "chemicals": [ { "entity_type": "Measurement", "name": "NaCl", "value": 0.1, "unit": "N" } ]
        }
      }
    },
    "results": [
      { "entity_type": "Measurement", "name": "Steady-state critical pitting potential (Vc)", "value": 0.88, "unit": "V (SHE)" }
    ]
  },
  {
    "entity_type": "Experiment",
    "material": {
      "entity_type": "Material",
      "identifier": "Binary Cr-Fe Alloy (48.8% Cr)",
      "composition": [
        {
          "entity_type": "MaterialComposition",
          "balance_element": "Fe",
          "elements": [
            { "entity_type": "Measurement", "name": "Cr", "value": 48.8, "unit": "wt%" }
          ]
        }
      ],
      "processing_steps": [
        { "entity_type": "MaterialProcessingStep", "description": "Vacuum melted; Drawn into Vycor tubes; Water quenched" },
        { "entity_type": "MaterialProcessingStep", "description": "Homogenized in Ar or He at 1050-1100°C for several hours" },
        { "entity_type": "MaterialProcessingStep", "description": "Machined directly from the homogenized ingot" },
        { "entity_type": "MaterialProcessingStep", "description": "Abraded to a final 3/0 emery paper" },
        { "entity_type": "MaterialProcessingStep", "description": "Pickled in 15% HNO3, 5% HF at 80°C for 5 minutes" }
      ],
      "other_attributes": [
        { "entity_type": "Attribute", "name": "Geometry", "value": "Approx 2 cm long and 0.4 cm diameter" }
      ]
    },
    "test_procedure": {
      "entity_type": "TestProcedure",
      "description": "Potentiostatic polarization (Steady-state)",
      "test_solution": {
        "entity_type": "TestSolution",
        "temperature": { "entity_type": "Measurement", "name": "Temperature", "value": 25, "unit": "°C" },
        "composition": {
          "entity_type": "TestSolutionComposition",
          "chemicals": [ { "entity_type": "Measurement", "name": "NaCl", "value": 0.1, "unit": "N" } ]
        }
      }
    },
    "results": [
      { "entity_type": "Measurement", "name": "Steady-state critical pitting potential (Vc)", "value": 0.95, "unit": "V (SHE)" }
    ],
    "other_attributes": [
      { "entity_type": "Attribute", "name": "Observation", "value": "Some pitting observed" }
    ]
  },
  {
    "entity_type": "Experiment",
    "material": {
      "entity_type": "Material",
      "identifier": "Binary Cr-Fe Alloy (57.8% Cr)",
      "composition": [
        {
          "entity_type": "MaterialComposition",
          "balance_element": "Fe",
          "elements": [
            { "entity_type": "Measurement", "name": "Cr", "value": 57.8, "unit": "wt%" }
          ]
        }
      ],
      "processing_steps": [
        { "entity_type": "MaterialProcessingStep", "description": "Machined from homogenized ingot; Abraded; Pickled" }
      ]
    },
    "test_procedure": {
      "entity_type": "TestProcedure",
      "description": "Potentiostatic polarization (Steady-state)",
      "test_solution": {
        "entity_type": "TestSolution",
        "temperature": { "entity_type": "Measurement", "name": "Temperature", "value": 25, "unit": "°C" },
        "composition": {
          "entity_type": "TestSolutionComposition",
          "chemicals": [ { "entity_type": "Measurement", "name": "NaCl", "value": 0.1, "unit": "N" } ]
        }
      }
    },
    "results": [
      { "entity_type": "Measurement", "name": "Steady-state critical pitting potential (Vc)", "value": ">1.0", "unit": "V (SHE)" }
    ],
    "other_attributes": [
      { "entity_type": "Attribute", "name": "Observation", "value": "No pitting, uniform transpassive corrosion with CrO4-- production" }
    ]
  },
  {
    "entity_type": "Experiment",
    "material": {
      "entity_type": "Material",
      "identifier": "Pure Chromium",
      "composition": [
        {
          "entity_type": "MaterialComposition",
          "balance_element": "Cr",
          "elements": []
        }
      ],
      "processing_steps": [
        { "entity_type": "MaterialProcessingStep", "description": "Special high purity chromium, machined/prepared" }
      ]
    },
    "test_procedure": {
      "entity_type": "TestProcedure",
      "description": "Potentiostatic polarization",
      "test_solution": {
        "entity_type": "TestSolution",
        "temperature": { "entity_type": "Measurement", "name": "Temperature", "value": 25, "unit": "°C" },
        "composition": {
          "entity_type": "TestSolutionComposition",
          "chemicals": [ { "entity_type": "Measurement", "name": "NaCl", "value": 0.1, "unit": "N" } ]
        }
      }
    },
    "results": [
      { "entity_type": "Measurement", "name": "Steady-state critical pitting potential (Vc)", "value": ">1.0", "unit": "V (SHE)" }
    ],
    "other_attributes": [
      { "entity_type": "Attribute", "name": "Observation", "value": "Transpassive, no pitting" }
    ]
  },
  {
    "entity_type": "Experiment",
    "material": {
      "entity_type": "Material",
      "identifier": "Binary Cr-Ni Alloy (0% Cr / Pure Ni)",
      "composition": [
        {
          "entity_type": "MaterialComposition",
          "balance_element": "Ni",
          "elements": []
        }
      ],
      "processing_steps": [
        { "entity_type": "MaterialProcessingStep", "description": "Vacuum melted; Water quenched; Homogenized; Cold rolled; Abraded; Pickled; Annealed at 1000-1050°C and water quenched" }
      ],
      "other_attributes": [
        { "entity_type": "Attribute", "name": "Ni Source", "value": "Carbonyl nickel (99.9% purity)" }
      ]
    },
    "test_procedure": {
      "entity_type": "TestProcedure",
      "description": "Potentiostatic polarization (Steady-state)",
      "test_solution": {
        "entity_type": "TestSolution",
        "temperature": { "entity_type": "Measurement", "name": "Temperature", "value": 25, "unit": "°C" },
        "composition": {
          "entity_type": "TestSolutionComposition",
          "chemicals": [ { "entity_type": "Measurement", "name": "NaCl", "value": 0.1, "unit": "N" } ]
        }
      }
    },
    "results": [
      { "entity_type": "Measurement", "name": "Steady-state critical pitting potential (Vc)", "value": 0.28, "unit": "V (SHE)" }
    ]
  },
  {
    "entity_type": "Experiment",
    "material": {
      "entity_type": "Material",
      "identifier": "Binary Cr-Ni Alloy (10% Cr)",
      "composition": [
        {
          "entity_type": "MaterialComposition",
          "balance_element": "Ni",
          "elements": [ { "entity_type": "Measurement", "name": "Cr", "value": 10, "unit": "wt%" } ]
        }
      ],
      "processing_steps": [
        { "entity_type": "MaterialProcessingStep", "description": "Vacuum melted; Water quenched; Homogenized; Cold rolled; Abraded; Pickled; Annealed" }
      ]
    },
    "test_procedure": {
      "entity_type": "TestProcedure",
      "description": "Potentiostatic polarization (Steady-state)",
      "test_solution": {
        "entity_type": "TestSolution",
        "temperature": { "entity_type": "Measurement", "name": "Temperature", "value": 25, "unit": "°C" },
        "composition": {
          "entity_type": "TestSolutionComposition",
          "chemicals": [ { "entity_type": "Measurement", "name": "NaCl", "value": 0.1, "unit": "N" } ]
        }
      }
    },
    "results": [
      { "entity_type": "Measurement", "name": "Steady-state critical pitting potential (Vc)", "value": 0.38, "unit": "V (SHE)" }
    ]
  },
  {
    "entity_type": "Experiment",
    "material": {
      "entity_type": "Material",
      "identifier": "Binary Cr-Ni Alloy (15% Cr)",
      "composition": [
        {
          "entity_type": "MaterialComposition",
          "balance_element": "Ni",
          "elements": [ { "entity_type": "Measurement", "name": "Cr", "value": 15, "unit": "wt%" } ]
        }
      ],
      "processing_steps": [
        { "entity_type": "MaterialProcessingStep", "description": "Vacuum melted; Water quenched; Homogenized; Cold rolled; Abraded; Pickled; Annealed" }
      ]
    },
    "test_procedure": {
      "entity_type": "TestProcedure",
      "description": "Potentiostatic polarization (Steady-state)",
      "test_solution": {
        "entity_type": "TestSolution",
        "temperature": { "entity_type": "Measurement", "name": "Temperature", "value": 25, "unit": "°C" },
        "composition": {
          "entity_type": "TestSolutionComposition",
          "chemicals": [ { "entity_type": "Measurement", "name": "NaCl", "value": 0.1, "unit": "N" } ]
        }
      }
    },
    "results": [
      { "entity_type": "Measurement", "name": "Steady-state critical pitting potential (Vc)", "value": 0.54, "unit": "V (SHE)" }
    ]
  },
  {
    "entity_type": "Experiment",
    "material": {
      "entity_type": "Material",
      "identifier": "Binary Cr-Ni Alloy (20% Cr)",
      "composition": [
        {
          "entity_type": "MaterialComposition",
          "balance_element": "Ni",
          "elements": [ { "entity_type": "Measurement", "name": "Cr", "value": 20, "unit": "wt%" } ]
        }
      ],
      "processing_steps": [
        { "entity_type": "MaterialProcessingStep", "description": "Vacuum melted; Water quenched; Homogenized; Cold rolled; Abraded; Pickled; Annealed" }
      ]
    },
    "test_procedure": {
      "entity_type": "TestProcedure",
      "description": "Potentiostatic polarization (Steady-state)",
      "test_solution": {
        "entity_type": "TestSolution",
        "temperature": { "entity_type": "Measurement", "name": "Temperature", "value": 25, "unit": "°C" },
        "composition": {
          "entity_type": "TestSolutionComposition",
          "chemicals": [ { "entity_type": "Measurement", "name": "NaCl", "value": 0.1, "unit": "N" } ]
        }
      }
    },
    "results": [
      { "entity_type": "Measurement", "name": "Steady-state critical pitting potential (Vc)", "value": 0.76, "unit": "V (SHE)" }
    ]
  },
  {
    "entity_type": "Experiment",
    "material": {
      "entity_type": "Material",
      "identifier": "Binary Cr-Ni Alloy (29.4% Cr)",
      "composition": [
        {
          "entity_type": "MaterialComposition",
          "balance_element": "Ni",
          "elements": [ { "entity_type": "Measurement", "name": "Cr", "value": 29.4, "unit": "wt%" } ]
        }
      ],
      "processing_steps": [
        { "entity_type": "MaterialProcessingStep", "description": "Vacuum melted; Water quenched; Homogenized; Cold rolled; Abraded; Pickled; Annealed" }
      ]
    },
    "test_procedure": {
      "entity_type": "TestProcedure",
      "description": "Potentiostatic polarization (Steady-state)",
      "test_solution": {
        "entity_type": "TestSolution",
        "temperature": { "entity_type": "Measurement", "name": "Temperature", "value": 25, "unit": "°C" },
        "composition": {
          "entity_type": "TestSolutionComposition",
          "chemicals": [ { "entity_type": "Measurement", "name": "NaCl", "value": 0.1, "unit": "N" } ]
        }
      }
    },
    "results": [
      { "entity_type": "Measurement", "name": "Steady-state critical pitting potential (Vc)", "value": 0.80, "unit": "V (SHE)" }
    ]
  },
  {
    "entity_type": "Experiment",
    "material": {
      "entity_type": "Material",
      "identifier": "Binary Mo-Ni Alloy (3.2% Mo)",
      "composition": [
        {
          "entity_type": "MaterialComposition",
          "balance_element": "Ni",
          "elements": [ { "entity_type": "Measurement", "name": "Mo", "value": 3.2, "unit": "wt%" } ]
        }
      ],
      "processing_steps": [
        { "entity_type": "MaterialProcessingStep", "description": "Vacuum melted; Water quenched; Homogenized; Cold rolled; Abraded; Pickled; Annealed" }
      ],
      "other_attributes": [
        { "entity_type": "Attribute", "name": "Mo Source", "value": "99.9% purity" }
      ]
    },
    "test_procedure": {
      "entity_type": "TestProcedure",
      "description": "Potentiostatic polarization",
      "test_solution": {
        "entity_type": "TestSolution",
        "temperature": { "entity_type": "Measurement", "name": "Temperature", "value": 25, "unit": "°C" },
        "composition": {
          "entity_type": "TestSolutionComposition",
          "chemicals": [ { "entity_type": "Measurement", "name": "NaCl", "value": 0.1, "unit": "N" } ]
        }
      }
    },
    "results": [
      { "entity_type": "Measurement", "name": "Critical pitting potential", "value": 0.20, "unit": "V (SHE)" }
    ]
  },
  {
    "entity_type": "Experiment",
    "material": {
      "entity_type": "Material",
      "identifier": "Binary Mo-Ni Alloy (6.8% Mo)",
      "composition": [
        {
          "entity_type": "MaterialComposition",
          "balance_element": "Ni",
          "elements": [ { "entity_type": "Measurement", "name": "Mo", "value": 6.8, "unit": "wt%" } ]
        }
      ],
      "processing_steps": [
        { "entity_type": "MaterialProcessingStep", "description": "Vacuum melted; Homogenized; Cold rolled; Annealed" }
      ]
    },
    "test_procedure": {
      "entity_type": "TestProcedure",
      "description": "Potentiostatic polarization",
      "test_solution": {
        "entity_type": "TestSolution",
        "temperature": { "entity_type": "Measurement", "name": "Temperature", "value": 25, "unit": "°C" },
        "composition": {
          "entity_type": "TestSolutionComposition",
          "chemicals": [ { "entity_type": "Measurement", "name": "NaCl", "value": 0.1, "unit": "N" } ]
        }
      }
    },
    "results": [
      { "entity_type": "Measurement", "name": "Pitting potential", "value": "No pitting" }
    ],
    "other_attributes": [
      { "entity_type": "Attribute", "name": "Observation", "value": "Transpassive behavior; Current oscillations due to MoO4-- formation; Dark molybdenum oxide film" }
    ]
  },
  {
    "entity_type": "Experiment",
    "material": {
      "entity_type": "Material",
      "identifier": "Ternary Cr-Fe-Ni Alloy (15% Cr, 10% Ni)",
      "composition": [
        {
          "entity_type": "MaterialComposition",
          "balance_element": "Fe",
          "elements": [
            { "entity_type": "Measurement", "name": "Cr", "value": 15, "unit": "wt%" },
            { "entity_type": "Measurement", "name": "Ni", "value": 10, "unit": "wt%" }
          ]
        }
      ],
      "processing_steps": [
        { "entity_type": "MaterialProcessingStep", "description": "Swaged; Abraded; Pickled; Annealed at 1050°C and water quenched" },
        { "entity_type": "MaterialProcessingStep", "description": "Prepared by H. Feller" }
      ]
    },
    "test_procedure": {
      "entity_type": "TestProcedure",
      "description": "Potentiostatic polarization (Steady-state)",
      "test_solution": {
        "entity_type": "TestSolution",
        "temperature": { "entity_type": "Measurement", "name": "Temperature", "value": 25, "unit": "°C" },
        "composition": {
          "entity_type": "TestSolutionComposition",
          "chemicals": [ { "entity_type": "Measurement", "name": "NaCl", "value": 0.1, "unit": "N" } ]
        }
      }
    },
    "results": [
      { "entity_type": "Measurement", "name": "Steady-state critical pitting potential (Vc)", "value": 0.23, "unit": "V (SHE)" }
    ]
  },
  {
    "entity_type": "Experiment",
    "material": {
      "entity_type": "Material",
      "identifier": "Quaternary Cr-Ni-Mo Stainless Steel (1.43% Mo)",
      "composition": [
        {
          "entity_type": "MaterialComposition",
          "balance_element": "Fe",
          "elements": [
            { "entity_type": "Measurement", "name": "Cr", "value": 15, "unit": "wt%" },
            { "entity_type": "Measurement", "name": "Ni", "value": 13, "unit": "wt%" },
            { "entity_type": "Measurement", "name": "Mo", "value": 1.43, "unit": "wt%" }
          ]
        }
      ],
      "processing_steps": [
        { "entity_type": "MaterialProcessingStep", "description": "Vacuum melted; Swaged; Abraded; Pickled; Annealed at 1050°C and water quenched" }
      ],
      "other_attributes": [
        { "entity_type": "Attribute", "name": "Microstructure", "value": "Single-phase structure (Austenitic-type)" }
      ]
    },
    "test_procedure": {
      "entity_type": "TestProcedure",
      "description": "Potentiostatic polarization (Steady-state)",
      "test_solution": {
        "entity_type": "TestSolution",
        "temperature": { "entity_type": "Measurement", "name": "Temperature", "value": 25, "unit": "°C" },
        "composition": {
          "entity_type": "TestSolutionComposition",
          "chemicals": [ { "entity_type": "Measurement", "name": "NaCl", "value": 0.1, "unit": "N" } ]
        }
      }
    },
    "results": [
      { "entity_type": "Measurement", "name": "Steady-state critical pitting potential (Vc)", "value": 0.60, "unit": "V (SHE)" }
    ]
  },
  {
    "entity_type": "Experiment",
    "material": {
      "entity_type": "Material",
      "identifier": "Quaternary Cr-Ni-Mo Stainless Steel (1.43% Mo) at 0°C",
      "composition": [
        {
          "entity_type": "MaterialComposition",
          "balance_element": "Fe",
          "elements": [
            { "entity_type": "Measurement", "name": "Cr", "value": 15, "unit": "wt%" },
            { "entity_type": "Measurement", "name": "Ni", "value": 13, "unit": "wt%" },
            { "entity_type": "Measurement", "name": "Mo", "value": 1.43, "unit": "wt%" }
          ]
        }
      ],
      "processing_steps": [
        { "entity_type": "MaterialProcessingStep", "description": "Vacuum melted; Swaged; Abraded; Pickled; Annealed at 1050°C" }
      ]
    },
    "test_procedure": {
      "entity_type": "TestProcedure",
      "description": "Potentiostatic polarization (Steady-state)",
      "test_solution": {
        "entity_type": "TestSolution",
        "temperature": { "entity_type": "Measurement", "name": "Temperature", "value": 0, "unit": "°C" },
        "composition": {
          "entity_type": "TestSolutionComposition",
          "chemicals": [ { "entity_type": "Measurement", "name": "NaCl", "value": 0.1, "unit": "N" } ]
        }
      }
    },
    "results": [
      { "entity_type": "Measurement", "name": "Steady-state critical pitting potential (Vc)", "value": 0.62, "unit": "V (SHE)" }
    ]
  },
  {
    "entity_type": "Experiment",
    "material": {
      "entity_type": "Material",
      "identifier": "Quaternary Cr-Ni-Mo Stainless Steel (2.4% Mo) in Bromide",
      "composition": [
        {
          "entity_type": "MaterialComposition",
          "balance_element": "Fe",
          "elements": [
            { "entity_type": "Measurement", "name": "Cr", "value": 15, "unit": "wt%" },
            { "entity_type": "Measurement", "name": "Ni", "value": 13, "unit": "wt%" },
            { "entity_type": "Measurement", "name": "Mo", "value": 2.4, "unit": "wt%" }
          ]
        }
      ],
      "processing_steps": [
        { "entity_type": "MaterialProcessingStep", "description": "Vacuum melted; Swaged; Abraded; Pickled; Annealed" }
      ]
    },
    "test_procedure": {
      "entity_type": "TestProcedure",
      "description": "Potentiostatic polarization",
      "test_solution": {
        "entity_type": "TestSolution",
        "temperature": { "entity_type": "Measurement", "name": "Temperature", "value": 25, "unit": "°C" },
        "composition": {
          "entity_type": "TestSolutionComposition",
          "chemicals": [ { "entity_type": "Measurement", "name": "NaBr", "value": 0.1, "unit": "N" } ]
        }
      }
    },
    "results": [
      { "entity_type": "Measurement", "name": "Steady-state critical pitting potential (Vc)", "value": "Indefinite", "unit": "V (SHE)" }
    ],
    "other_attributes": [
      { "entity_type": "Attribute", "name": "Observation", "value": "No Breakdown" }
    ]
  },
  {
    "entity_type": "Experiment",
    "material": {
      "entity_type": "Material",
      "identifier": "Pure Aluminum (Reference)",
      "composition": [
        {
          "entity_type": "MaterialComposition",
          "balance_element": "Al",
          "elements": []
        }
      ],
      "processing_steps": [
        { "entity_type": "MaterialProcessingStep", "description": "Literature reference state" }
      ]
    },
    "test_procedure": {
      "entity_type": "TestProcedure",
      "description": "Varies by original study",
      "test_solution": {
        "entity_type": "TestSolution",
        "temperature": { "entity_type": "Measurement", "name": "Temperature", "value": 25, "unit": "°C" },
        "composition": {
          "entity_type": "TestSolutionComposition",
          "chemicals": [ { "entity_type": "Measurement", "name": "NaCl", "value": 0.1, "unit": "N" } ]
        }
      }
    },
    "results": [
      { "entity_type": "Measurement", "name": "Pitting potential", "value": -0.45, "unit": "V (SHE)" }
    ]
  },
  {
    "entity_type": "Experiment",
    "material": {
      "entity_type": "Material",
      "identifier": "Pure Zirconium (Reference)",
      "composition": [
        {
          "entity_type": "MaterialComposition",
          "balance_element": "Zr",
          "elements": []
        }
      ],
      "processing_steps": [
        { "entity_type": "MaterialProcessingStep", "description": "Literature reference state" }
      ]
    },
    "test_procedure": {
      "entity_type": "TestProcedure",
      "description": "Varies",
      "test_solution": {
        "entity_type": "TestSolution",
        "temperature": { "entity_type": "Measurement", "name": "Temperature", "value": 25, "unit": "°C" },
        "composition": {
          "entity_type": "TestSolutionComposition",
          "chemicals": [ { "entity_type": "Measurement", "name": "NaCl", "value": 0.1, "unit": "N" } ]
        }
      }
    },
    "results": [
      { "entity_type": "Measurement", "name": "Pitting potential", "value": 0.46, "unit": "V (SHE)" }
    ]
  },
  {
    "entity_type": "Experiment",
    "material": {
      "entity_type": "Material",
      "identifier": "Commercial 18-8 Stainless Steel (Reference)",
      "composition": [
        {
          "entity_type": "MaterialComposition",
          "balance_element": "Fe",
          "elements": [
            { "entity_type": "Measurement", "name": "Cr", "value": 18, "unit": "wt%" },
            { "entity_type": "Measurement", "name": "Ni", "value": 8, "unit": "wt%" }
          ]
        }
      ],
      "processing_steps": [
        { "entity_type": "MaterialProcessingStep", "description": "Commercial state" }
      ]
    },
    "test_procedure": {
      "entity_type": "TestProcedure",
      "description": "Varies",
      "test_solution": {
        "entity_type": "TestSolution",
        "temperature": { "entity_type": "Measurement", "name": "Temperature", "value": 25, "unit": "°C" },
        "composition": {
          "entity_type": "TestSolutionComposition",
          "chemicals": [ { "entity_type": "Measurement", "name": "NaCl", "value": 0.1, "unit": "N" } ]
        }
      }
    },
    "results": [
      { "entity_type": "Measurement", "name": "Pitting potential", "value": 0.26, "unit": "V (SHE)" }
    ]
  }
]
