Repository: KevinGundlach/OntologyRefiner

File: outputs/paper_2_data_api.txt
```xml
<base_material>
    * **Base Material Identifier:** High-nickel austenitic stainless steel (0.025% Mo)
    * **Alloy Composition:** 19.97 wt% Cr, 39.09 wt% Ni, 0.025 wt% Mo, 1.21 wt% Mn, 0.46 wt% Si, 0.056 wt% C, 0.040 wt% N, balance Fe.
    * **Alloy Type:** Austenitic stainless steel.
    * **Microstructure:** Completely austenitic.
    * **Other Information:** Induction-melted in an argon atmosphere and cast in air. Prepared using the split heat technique.
    <conditioned_material>
        * **Conditioned Material Identifier:** Annealed High-nickel 0.025% Mo
        * **Process Description:** Ingots were hot-forged and hot-rolled to a thickness of 0.76 cm and then cold-rolled to 0.38 cm.
        * **Surface Finish:** Exposed surface (0.5 x 0.6 cm) polished using standard metallographic techniques, ending with a distilled water slurry of 0.3µm alumina. Masked with electroplater's tape (Scotch 470) except for a circular area 0.3 cm in diameter to prevent crevice corrosion.
        * **Heat Treatment:** Annealed at 1150°C for 1 hour and water-quenched.
        * **Other Information:** Electrodes mounted in acrylic plastic with a single exposed surface parallel to the rolling plane. Electrical contact made by soft soldering a nickel wire to the back (heated to 190°C for ~5 seconds).
        <experiment>
            * **Test Procedure:** Potentiodynamic polarization. Potential scanned from -0.7V (in the active region) towards noble potentials. Scan rate was 600 mV/hr up to ~0.2-0.3V less noble than the expected pitting potential, then decreased to 60 mV/hr. Saturated calomel reference electrode (SCE) used.
            * **Electrode Geometry/Mounting:** Flat specimen mounted in acrylic plastic, masked with tape leaving a 0.3 cm diameter circle exposed. Platinum auxiliary electrode isolated by a glass frit.
            * **Test Solution and Environment:** Argon-saturated 0.1N HCl, 24°C ± 1°C. Unstirred.
            * **Pitting Potential:** 0.64 V vs. SCE
            * **Other Information:** None.
        </experiment>
        <experiment>
            * **Test Procedure:** Potentiodynamic polarization. Potential scanned from -0.7V towards noble potentials. Scan rate was 600 mV/hr up to ~0.2-0.3V less noble than expected pitting potential, then decreased to 60 mV/hr.
            * **Electrode Geometry/Mounting:** Flat specimen mounted in acrylic plastic, masked with tape leaving a 0.3 cm diameter circle exposed. Platinum auxiliary electrode isolated by a glass frit.
            * **Test Solution and Environment:** Argon-saturated 1.0M NaCl, 24°C ± 1°C. Unstirred.
            * **Pitting Potential:** 0.42 V vs. SCE (estimated from plot)
            * **Other Information:** None.
        </experiment>
        <experiment>
            * **Test Procedure:** Exposure test for 3 days.
            * **Electrode Geometry/Mounting:** Test coupons, 2.5 x 3.8 x 0.3 cm, suspended in the solution by a glass rod through a 0.64-cm hole.
            * **Test Solution and Environment:** 0.33M FeCl3 dissolved in 0.01N HCl (pH 2), giving a chloride concentration equal to 1.0M NaCl. Redox potential was 0.540 V vs. SCE. Unstirred, 24°C ± 1°C.
            * **Pitting Potential:** Not applicable (exposure test)
            * **Other Information:** Weight loss of 663 mg/dm^2. General pitting observed.
        </experiment>
    </conditioned_material>
</base_material>

<base_material>
    * **Base Material Identifier:** High-nickel austenitic stainless steel (0.97% Mo)
    * **Alloy Composition:** ~20 wt% Cr, ~39 wt% Ni, 0.97 wt% Mo, balance Fe. Mn, Si, C, and N were not analyzed but were in the range of the series (~1.21 wt% Mn, ~0.46 wt% Si, ~0.056 wt% C, ~0.040 wt% N).
    * **Alloy Type:** Austenitic stainless steel.
    * **Microstructure:** Completely austenitic.
    * **Other Information:** Induction-melted in an argon atmosphere and cast in air. Prepared using the split heat technique.
    <conditioned_material>
        * **Conditioned Material Identifier:** Annealed High-nickel 0.97% Mo
        * **Process Description:** Ingots were hot-forged and hot-rolled to 0.76 cm, then cold-rolled to 0.38 cm.
        * **Surface Finish:** Polished using standard metallographic techniques, ending with 0.3µm alumina slurry. Masked with electroplater's tape (Scotch 470) to leave a 0.3 cm diameter circular exposed area.
        * **Heat Treatment:** Annealed at 1150°C for 1 hour and water-quenched.
        * **Other Information:** Electrodes mounted in acrylic plastic, exposed surface parallel to rolling plane. Soft soldered nickel wire contact (190°C for ~5 seconds).
        <experiment>
            * **Test Procedure:** Potentiodynamic polarization. Started at -0.7V. Scan rate 600 mV/hr, decreased to 60 mV/hr near expected pitting potential.
            * **Electrode Geometry/Mounting:** Flat specimen, acrylic mount, tape masked (0.3 cm dia exposed). Pt auxiliary with glass frit.
            * **Test Solution and Environment:** Argon-saturated 0.1N HCl, 24°C ± 1°C. Unstirred.
            * **Pitting Potential:** NP (No pitting up to 0.8 V vs. SCE)
            * **Other Information:** None.
        </experiment>
        <experiment>
            * **Test Procedure:** Potentiodynamic polarization. Started at -0.7V. Scan rate 600 mV/hr, decreased to 60 mV/hr near expected pitting potential.
            * **Electrode Geometry/Mounting:** Flat specimen, acrylic mount, tape masked (0.3 cm dia exposed). Pt auxiliary with glass frit.
            * **Test Solution and Environment:** Argon-saturated 1.0M NaCl, 24°C ± 1°C. Unstirred.
            * **Pitting Potential:** NP (No pitting up to 0.8 V vs. SCE, estimated from plot)
            * **Other Information:** 1% Mo was sufficient to prevent stable pit growth at potentials below the transpassive region.
        </experiment>
        <experiment>
            * **Test Procedure:** Exposure test for 3 days.
            * **Electrode Geometry/Mounting:** 2.5 x 3.8 x 0.3 cm coupon suspended by a glass rod.
            * **Test Solution and Environment:** 0.33M FeCl3 in 0.01N HCl (pH 2), 24°C ± 1°C.
            * **Pitting Potential:** Not applicable (exposure test)
            * **Other Information:** Weight loss of 176 mg/dm^2. Pits observed at the suspension hole.
        </experiment>
    </conditioned_material>
</base_material>

<base_material>
    * **Base Material Identifier:** High-nickel austenitic stainless steel (3.03% Mo)
    * **Alloy Composition:** ~20 wt% Cr, ~39 wt% Ni, 3.03 wt% Mo, balance Fe. Mn, Si, C, and N were not analyzed but in the range of the series.
    * **Alloy Type:** Austenitic stainless steel.
    * **Microstructure:** Completely austenitic.
    * **Other Information:** Induction-melted in argon, cast in air using split heat technique.
    <conditioned_material>
        * **Conditioned Material Identifier:** Annealed High-nickel 3.03% Mo
        * **Process Description:** Hot-forged and hot-rolled to 0.76 cm, then cold-rolled to 0.38 cm.
        * **Surface Finish:** Polished to 0.3µm alumina finish. Masked with Scotch 470 tape, leaving 0.3 cm diameter exposed.
        * **Heat Treatment:** Annealed at 1150°C for 1 hour, water-quenched.
        * **Other Information:** Mounted in acrylic plastic. Soldered nickel wire to the back.
        <experiment>
            * **Test Procedure:** Potentiodynamic polarization. Started at -0.7V. Scanned at 600 mV/hr, decreased to 60 mV/hr near expected pitting potential.
            * **Electrode Geometry/Mounting:** Flat specimen, tape masked (0.3 cm dia exposed), acrylic mount.
            * **Test Solution and Environment:** Argon-saturated 0.1N HCl, 24°C ± 1°C. Unstirred.
            * **Pitting Potential:** NP (No pitting up to 0.8 V vs. SCE)
            * **Other Information:** None.
        </experiment>
        <experiment>
            * **Test Procedure:** Potentiodynamic polarization. Started at -0.7V. Scanned at 600 mV/hr, decreased to 60 mV/hr near expected pitting potential.
            * **Electrode Geometry/Mounting:** Flat specimen, tape masked (0.3 cm dia exposed), acrylic mount.
            * **Test Solution and Environment:** Argon-saturated 1.0M NaCl, 24°C ± 1°C. Unstirred.
            * **Pitting Potential:** NP (No pitting up to 0.8 V vs. SCE, estimated from plot)
            * **Other Information:** None.
        </experiment>
        <experiment>
            * **Test Procedure:** Exposure test for 3 days.
            * **Electrode Geometry/Mounting:** 2.5 x 3.8 x 0.3 cm coupon suspended by a glass rod.
            * **Test Solution and Environment:** 0.33M FeCl3 in 0.01N HCl (pH 2), 24°C ± 1°C.
            * **Pitting Potential:** Not applicable (exposure test)
            * **Other Information:** Weight loss of 40 mg/dm^2. Small edge pits observed.
        </experiment>
    </conditioned_material>
</base_material>

<base_material>
    * **Base Material Identifier:** High-nickel austenitic stainless steel (4.85% Mo)
    * **Alloy Composition:** 20.01 wt% Cr, 39.13 wt% Ni, 4.85 wt% Mo, 0.039 wt% N, balance Fe. Mn, Si, and C not analyzed but in the range of the series.
    * **Alloy Type:** Austenitic stainless steel.
    * **Microstructure:** Completely austenitic.
    * **Other Information:** Induction-melted in argon, cast in air using split heat technique.
    <conditioned_material>
        * **Conditioned Material Identifier:** Annealed High-nickel 4.85% Mo
        * **Process Description:** Hot-forged and hot-rolled to 0.76 cm, then cold-rolled to 0.38 cm.
        * **Surface Finish:** Polished to 0.3µm alumina finish. Masked with Scotch 470 tape, leaving 0.3 cm diameter exposed.
        * **Heat Treatment:** Annealed at 1150°C for 1 hour, water-quenched.
        * **Other Information:** Mounted in acrylic plastic. Soldered nickel wire to the back.
        <experiment>
            * **Test Procedure:** Potentiodynamic polarization. Started at -0.7V. Scanned at 600 mV/hr, decreased to 60 mV/hr near expected pitting potential.
            * **Electrode Geometry/Mounting:** Flat specimen, tape masked (0.3 cm dia exposed), acrylic mount.
            * **Test Solution and Environment:** Argon-saturated 0.1N HCl, 24°C ± 1°C. Unstirred.
            * **Pitting Potential:** NP (No pitting up to 0.8 V vs. SCE)
            * **Other Information:** None.
        </experiment>
        <experiment>
            * **Test Procedure:** Potentiodynamic polarization. Started at -0.7V. Scanned at 600 mV/hr, decreased to 60 mV/hr near expected pitting potential.
            * **Electrode Geometry/Mounting:** Flat specimen, tape masked (0.3 cm dia exposed), acrylic mount.
            * **Test Solution and Environment:** Argon-saturated 1.0M NaCl, 24°C ± 1°C. Unstirred.
            * **Pitting Potential:** NP (No pitting up to 0.8 V vs. SCE, estimated from plot)
            * **Other Information:** None.
        </experiment>
        <experiment>
            * **Test Procedure:** Exposure test for 3 days.
            * **Electrode Geometry/Mounting:** 2.5 x 3.8 x 0.3 cm coupon suspended by a glass rod.
            * **Test Solution and Environment:** 0.33M FeCl3 in 0.01N HCl (pH 2), 24°C ± 1°C.
            * **Pitting Potential:** Not applicable (exposure test)
            * **Other Information:** Weight loss of 8 mg/dm^2. No visible attack observed.
        </experiment>
    </conditioned_material>
</base_material>

<base_material>
    * **Base Material Identifier:** Low-nickel austenitic stainless steel (1.99% Mo)
    * **Alloy Composition:** 17.67 wt% Cr, 13.57 wt% Ni, 1.99 wt% Mo, 1.84 wt% Mn, 0.45 wt% Si, 0.025 wt% C, 0.030 wt% N, balance Fe.
    * **Alloy Type:** Austenitic stainless steel.
    * **Microstructure:** Completely austenitic.
    * **Other Information:** Induction-melted in an argon atmosphere and cast in air using the split heat technique.
    <conditioned_material>
        * **Conditioned Material Identifier:** Annealed Low-nickel 1.99% Mo
        * **Process Description:** Ingots were hot-forged and hot-rolled to 0.76 cm, then cold-rolled to 0.38 cm.
        * **Surface Finish:** Exposed surface (0.5 x 0.6 cm) polished with 0.3µm alumina slurry. Masked with electroplater's tape (Scotch 470) except for a circular area 0.3 cm in diameter.
        * **Heat Treatment:** Annealed at 1120°C for 1 hour and water-quenched.
        * **Other Information:** Electrodes mounted in acrylic plastic, parallel to rolling plane. Soft soldered nickel wire connection.
        <experiment>
            * **Test Procedure:** Potentiodynamic polarization. Started at -0.7V. Scanned at 600 mV/hr, decreased to 60 mV/hr near expected Epit.
            * **Electrode Geometry/Mounting:** Flat specimen, tape masked (0.3 cm dia exposed), acrylic mount. SCE reference, Pt auxiliary with glass frit.
            * **Test Solution and Environment:** Argon-saturated 0.1N HCl, 24°C ± 1°C. Unstirred.
            * **Pitting Potential:** 0.39 V vs. SCE
            * **Other Information:** None.
        </experiment>
        <experiment>
            * **Test Procedure:** Potentiodynamic polarization. Started at -0.7V. Scanned at 600 mV/hr, decreased to 60 mV/hr near expected Epit.
            * **Electrode Geometry/Mounting:** Flat specimen, tape masked (0.3 cm dia exposed), acrylic mount.
            * **Test Solution and Environment:** Argon-saturated 1.0M NaCl, 24°C ± 1°C. Unstirred.
            * **Pitting Potential:** 0.29 V vs. SCE (estimated from plot)
            * **Other Information:** None.
        </experiment>
        <experiment>
            * **Test Procedure:** Exposure test for 3 days.
            * **Electrode Geometry/Mounting:** 2.5 x 3.8 x 0.3 cm coupon suspended by a glass rod.
            * **Test Solution and Environment:** 0.33M FeCl3 in 0.01N HCl (pH 2), 24°C ± 1°C.
            * **Pitting Potential:** Not applicable (exposure test)
            * **Other Information:** Weight loss of 703 mg/dm^2. General pitting observed.
        </experiment>
    </conditioned_material>
</base_material>

<base_material>
    * **Base Material Identifier:** Low-nickel austenitic stainless steel (2.45% Mo)
    * **Alloy Composition:** ~17.6 wt% Cr, ~13.5 wt% Ni, 2.45 wt% Mo, balance Fe. Mn, Si, C, N not analyzed but in the range of the series.
    * **Alloy Type:** Austenitic stainless steel.
    * **Microstructure:** Completely austenitic.
    * **Other Information:** Induction-melted in argon, cast in air using split heat technique.
    <conditioned_material>
        * **Conditioned Material Identifier:** Annealed Low-nickel 2.45% Mo
        * **Process Description:** Hot-forged and hot-rolled to 0.76 cm, then cold-rolled to 0.38 cm.
        * **Surface Finish:** Polished to 0.3µm alumina finish. Masked with Scotch 470 tape (0.3 cm diameter exposed).
        * **Heat Treatment:** Annealed at 1120°C for 1 hour, water-quenched.
        * **Other Information:** Mounted in acrylic plastic. Soldered nickel wire to the back.
        <experiment>
            * **Test Procedure:** Potentiodynamic polarization. Started at -0.7V. Scanned at 600 mV/hr, decreased to 60 mV/hr near expected Epit.
            * **Electrode Geometry/Mounting:** Flat specimen, tape masked (0.3 cm dia exposed), acrylic mount.
            * **Test Solution and Environment:** Argon-saturated 0.1N HCl, 24°C ± 1°C. Unstirred.
            * **Pitting Potential:** NP (No pitting up to 0.8 V vs. SCE)
            * **Other Information:** None.
        </experiment>
        <experiment>
            * **Test Procedure:** Potentiodynamic polarization. Started at -0.7V. Scanned at 600 mV/hr, decreased to 60 mV/hr near expected Epit.
            * **Electrode Geometry/Mounting:** Flat specimen, tape masked (0.3 cm dia exposed), acrylic mount.
            * **Test Solution and Environment:** Argon-saturated 1.0M NaCl, 24°C ± 1°C. Unstirred.
            * **Pitting Potential:** 0.47 V vs. SCE (estimated from plot)
            * **Other Information:** None.
        </experiment>
        <experiment>
            * **Test Procedure:** Exposure test for 3 days.
            * **Electrode Geometry/Mounting:** 2.5 x 3.8 x 0.3 cm coupon suspended by a glass rod.
            * **Test Solution and Environment:** 0.33M FeCl3 in 0.01N HCl (pH 2), 24°C ± 1°C.
            * **Pitting Potential:** Not applicable (exposure test)
            * **Other Information:** Weight loss of 828 mg/dm^2. General pitting observed.
        </experiment>
    </conditioned_material>
</base_material>

<base_material>
    * **Base Material Identifier:** Low-nickel austenitic stainless steel (2.93% Mo)
    * **Alloy Composition:** ~17.6 wt% Cr, ~13.5 wt% Ni, 2.93 wt% Mo, balance Fe. Mn, Si, C, N not analyzed but in the range of the series.
    * **Alloy Type:** Austenitic stainless steel.
    * **Microstructure:** Completely austenitic.
    * **Other Information:** Induction-melted in argon, cast in air using split heat technique.
    <conditioned_material>
        * **Conditioned Material Identifier:** Annealed Low-nickel 2.93% Mo
        * **Process Description:** Hot-forged and hot-rolled to 0.76 cm, then cold-rolled to 0.38 cm.
        * **Surface Finish:** Polished to 0.3µm alumina finish. Masked with Scotch 470 tape (0.3 cm diameter exposed).
        * **Heat Treatment:** Annealed at 1120°C for 1 hour, water-quenched.
        * **Other Information:** Mounted in acrylic plastic. Soldered nickel wire to the back.
        <experiment>
            * **Test Procedure:** Potentiodynamic polarization. Started at -0.7V. Scanned at 600 mV/hr, decreased to 60 mV/hr near expected Epit.
            * **Electrode Geometry/Mounting:** Flat specimen, tape masked (0.3 cm dia exposed), acrylic mount.
            * **Test Solution and Environment:** Argon-saturated 0.1N HCl, 24°C ± 1°C. Unstirred.
            * **Pitting Potential:** NP (No pitting up to 0.8 V vs. SCE)
            * **Other Information:** None.
        </experiment>
        <experiment>
            * **Test Procedure:** Potentiodynamic polarization. Scan rate constant at 2000 mV/hr.
            * **Electrode Geometry/Mounting:** Flat specimen, tape masked (0.3 cm dia exposed), acrylic mount.
            * **Test Solution and Environment:** Argon-saturated 1.0M NaCl, 24°C ± 1°C. Unstirred.
            * **Pitting Potential:** 0.43 V vs. SCE
            * **Other Information:** Repassivating pitting potential observed at 0.29 V vs. SCE prior to continuous pitting growth.
        </experiment>
        <experiment>
            * **Test Procedure:** Potentiodynamic polarization. Scan rate constant at 600 mV/hr.
            * **Electrode Geometry/Mounting:** Flat specimen, tape masked (0.3 cm dia exposed), acrylic mount.
            * **Test Solution and Environment:** Argon-saturated 1.0M NaCl, 24°C ± 1°C. Unstirred.
            * **Pitting Potential:** 0.47 V vs. SCE
            * **Other Information:** Repassivating pitting potential observed at 0.32 V vs. SCE.
        </experiment>
        <experiment>
            * **Test Procedure:** Potentiodynamic polarization. Scanned from -0.7V to +0.3V at 600 mV/hr, then decreased to 60 mV/hr.
            * **Electrode Geometry/Mounting:** Flat specimen, tape masked (0.3 cm dia exposed), acrylic mount.
            * **Test Solution and Environment:** Argon-saturated 1.0M NaCl, 24°C ± 1°C. Unstirred.
            * **Pitting Potential:** 0.525 V vs. SCE
            * **Other Information:** Repassivating pitting potential observed at 0.29 V vs. SCE.
        </experiment>
        <experiment>
            * **Test Procedure:** Potentiodynamic polarization. Scanned from -0.7V to +0.3V at 600 mV/hr, then decreased to 20 mV/hr.
            * **Electrode Geometry/Mounting:** Flat specimen, tape masked (0.3 cm dia exposed), acrylic mount.
            * **Test Solution and Environment:** Argon-saturated 1.0M NaCl, 24°C ± 1°C. Unstirred.
            * **Pitting Potential:** 0.655 V vs. SCE
            * **Other Information:** Repassivating pitting potential observed at 0.31 V vs. SCE. Slower scan rates led to sharper, more defined stable pit growth at more noble potentials.
        </experiment>
        <experiment>
            * **Test Procedure:** Exposure test for 3 days.
            * **Electrode Geometry/Mounting:** 2.5 x 3.8 x 0.3 cm coupon suspended by a glass rod.
            * **Test Solution and Environment:** 0.33M FeCl3 in 0.01N HCl (pH 2), 24°C ± 1°C.
            * **Pitting Potential:** Not applicable (exposure test)
            * **Other Information:** Weight loss of 173 mg/dm^2. Edge pitting observed.
        </experiment>
    </conditioned_material>
</base_material>

<base_material>
    * **Base Material Identifier:** Low-nickel austenitic stainless steel (3.37% Mo)
    * **Alloy Composition:** ~17.6 wt% Cr, ~13.5 wt% Ni, 3.37 wt% Mo, balance Fe. Mn, Si, C, N not analyzed but in the range of the series.
    * **Alloy Type:** Austenitic stainless steel.
    * **Microstructure:** Contains delta ferrite as a second phase (promoted by higher Mo content) in an austenitic matrix.
    * **Other Information:** Induction-melted in argon, cast in air using split heat technique.
    <conditioned_material>
        * **Conditioned Material Identifier:** Annealed Low-nickel 3.37% Mo
        * **Process Description:** Hot-forged and hot-rolled to 0.76 cm, then cold-rolled to 0.38 cm.
        * **Surface Finish:** Polished to 0.3µm alumina finish. Masked with Scotch 470 tape (0.3 cm diameter exposed).
        * **Heat Treatment:** Annealed at 1120°C for 1 hour, water-quenched.
        * **Other Information:** Mounted in acrylic plastic. Soldered nickel wire to the back.
        <experiment>
            * **Test Procedure:** Potentiodynamic polarization. Started at -0.7V. Scanned at 600 mV/hr, decreased to 60 mV/hr near expected Epit.
            * **Electrode Geometry/Mounting:** Flat specimen, tape masked (0.3 cm dia exposed), acrylic mount.
            * **Test Solution and Environment:** Argon-saturated 0.1N HCl, 24°C ± 1°C. Unstirred.
            * **Pitting Potential:** NP (No pitting up to 0.8 V vs. SCE)
            * **Other Information:** None.
        </experiment>
        <experiment>
            * **Test Procedure:** Potentiodynamic polarization. Started at -0.7V. Scanned at 600 mV/hr, decreased to 60 mV/hr near expected Epit.
            * **Electrode Geometry/Mounting:** Flat specimen, tape masked (0.3 cm dia exposed), acrylic mount.
            * **Test Solution and Environment:** Argon-saturated 1.0M NaCl, 24°C ± 1°C. Unstirred.
            * **Pitting Potential:** 0.61 V vs. SCE (estimated from plot)
            * **Other Information:** None.
        </experiment>
        <experiment>
            * **Test Procedure:** Exposure test for 3 days.
            * **Electrode Geometry/Mounting:** 2.5 x 3.8 x 0.3 cm coupon suspended by a glass rod.
            * **Test Solution and Environment:** 0.33M FeCl3 in 0.01N HCl (pH 2), 24°C ± 1°C.
            * **Pitting Potential:** Not applicable (exposure test)
            * **Other Information:** Weight loss of 77 mg/dm^2. One edge pit observed.
        </experiment>
    </conditioned_material>
</base_material>

<base_material>
    * **Base Material Identifier:** Low-nickel austenitic stainless steel (3.89% Mo)
    * **Alloy Composition:** 17.60 wt% Cr, 13.56 wt% Ni, 3.89 wt% Mo, 1.72 wt% Mn, 0.53 wt% Si, 0.027 wt% C, 0.033 wt% N, balance Fe.
    * **Alloy Type:** Austenitic stainless steel.
    * **Microstructure:** Contains an appreciable amount of delta ferrite as a second phase in an austenitic matrix.
    * **Other Information:** Induction-melted in argon, cast in air using split heat technique.
    <conditioned_material>
        * **Conditioned Material Identifier:** Annealed Low-nickel 3.89% Mo
        * **Process Description:** Hot-forged and hot-rolled to 0.76 cm, then cold-rolled to 0.38 cm.
        * **Surface Finish:** Polished to 0.3µm alumina finish. Masked with Scotch 470 tape (0.3 cm diameter exposed).
        * **Heat Treatment:** Annealed at 1120°C for 1 hour, water-quenched.
        * **Other Information:** Mounted in acrylic plastic. Soldered nickel wire to the back.
        <experiment>
            * **Test Procedure:** Potentiodynamic polarization. Started at -0.7V. Scanned at 600 mV/hr, decreased to 60 mV/hr near expected Epit.
            * **Electrode Geometry/Mounting:** Flat specimen, tape masked (0.3 cm dia exposed), acrylic mount.
            * **Test Solution and Environment:** Argon-saturated 0.1N HCl, 24°C ± 1°C. Unstirred.
            * **Pitting Potential:** NP (No pitting up to 0.8 V vs. SCE)
            * **Other Information:** None.
        </experiment>
        <experiment>
            * **Test Procedure:** Potentiodynamic polarization. Started at -0.7V. Scanned at 600 mV/hr, decreased to 60 mV/hr near expected Epit.
            * **Electrode Geometry/Mounting:** Flat specimen, tape masked (0.3 cm dia exposed), acrylic mount.
            * **Test Solution and Environment:** Argon-saturated 1.0M NaCl, 24°C ± 1°C. Unstirred.
            * **Pitting Potential:** 0.37 V vs. SCE (estimated from plot)
            * **Other Information:** Anomalous drop in pitting resistance attributed to the presence of delta ferrite, which may be enriched in Cr and Mo and depleted in Ni.
        </experiment>
        <experiment>
            * **Test Procedure:** Exposure test for 3 days.
            * **Electrode Geometry/Mounting:** 2.5 x 3.8 x 0.3 cm coupon suspended by a glass rod.
            * **Test Solution and Environment:** 0.33M FeCl3 in 0.01N HCl (pH 2), 24°C ± 1°C.
            * **Pitting Potential:** Not applicable (exposure test)
            * **Other Information:** Weight loss of 3 mg/dm^2. No visible attack observed in this specific exposure test despite poor anodic polarization performance.
        </experiment>
    </conditioned_material>
</base_material>

<base_material>
    * **Base Material Identifier:** High-purity austenitic stainless steel (0.067% Mo)
    * **Alloy Composition:** 17.86 wt% Cr, 16.13 wt% Ni, 0.067 wt% Mo, trace Mn (not detected/analyzed as significant), 0.09 wt% Si, 0.002 wt% C, 0.010 wt% N, balance Fe.
    * **Alloy Type:** High-purity austenitic stainless steel.
    * **Microstructure:** Completely austenitic.
    * **Other Information:** Prepared as separate heats by melting and casting in vacuum.
    <conditioned_material>
        * **Conditioned Material Identifier:** Annealed High-purity 0.067% Mo
        * **Process Description:** Ingots were hot-forged and hot-rolled to 0.76 cm, then cold-rolled to 0.38 cm.
        * **Surface Finish:** Exposed surface (0.5 x 0.6 cm) polished using standard metallographic techniques, ending with a distilled water slurry of 0.3µm alumina. Electrode masked with electroplater's tape (Scotch 470) except for a circular area 0.3 cm in diameter.
        * **Heat Treatment:** Annealed at 1150°C for 1 hour and water-quenched.
        * **Other Information:** Electrodes mounted in acrylic plastic, exposed surface parallel to rolling plane. Soft soldered nickel wire connection.
        <experiment>
            * **Test Procedure:** Potentiodynamic polarization. Started at -0.7V. Scanned at 600 mV/hr, decreased to 60 mV/hr near expected pitting potential.
            * **Electrode Geometry/Mounting:** Flat specimen, tape masked (0.3 cm dia exposed), acrylic mount. Saturated calomel reference electrode (SCE).
            * **Test Solution and Environment:** Argon-saturated 0.1N HCl, 24°C ± 1°C. Unstirred.
            * **Pitting Potential:** NP (No pitting up to 0.8 V vs. SCE)
            * **Other Information:** Unmasked electrode baseline measurements in the same solution yielded a primary passivation potential (Epp) of -0.265 V vs. SCE and critical current density (Icr) of 0.42 ma/cm^2.
        </experiment>
        <experiment>
            * **Test Procedure:** Potentiodynamic polarization. Started at -0.7V. Scanned at 600 mV/hr, decreased to 60 mV/hr near expected pitting potential.
            * **Electrode Geometry/Mounting:** Flat specimen, tape masked (0.3 cm dia exposed), acrylic mount.
            * **Test Solution and Environment:** Argon-saturated 1.0M NaCl, 24°C ± 1°C. Unstirred.
            * **Pitting Potential:** 0.79 V vs. SCE
            * **Other Information:** Showed a greater tendency toward pitting at potentials just below the onset of transpassivity (0.79v).
        </experiment>
    </conditioned_material>
</base_material>

<base_material>
    * **Base Material Identifier:** High-purity austenitic stainless steel (2.48% Mo)
    * **Alloy Composition:** 18.01 wt% Cr, 16.25 wt% Ni, 2.48 wt% Mo, trace Mn, 0.08 wt% Si, 0.003 wt% C, 0.012 wt% N, balance Fe.
    * **Alloy Type:** High-purity austenitic stainless steel.
    * **Microstructure:** Completely austenitic.
    * **Other Information:** Prepared as separate heats by melting and casting in vacuum.
    <conditioned_material>
        * **Conditioned Material Identifier:** Annealed High-purity 2.48% Mo
        * **Process Description:** Ingots hot-forged and hot-rolled to 0.76 cm, then cold-rolled to 0.38 cm.
        * **Surface Finish:** Polished with 0.3µm alumina slurry. Masked with electroplater's tape (Scotch 470) to leave 0.3 cm diameter exposed area.
        * **Heat Treatment:** Annealed at 1150°C for 1 hour and water-quenched.
        * **Other Information:** Mounted in acrylic plastic, exposed surface parallel to rolling plane.
        <experiment>
            * **Test Procedure:** Potentiodynamic polarization. Started at -0.7V. Scanned at 600 mV/hr, decreased to 60 mV/hr near expected pitting potential.
            * **Electrode Geometry/Mounting:** Flat specimen, tape masked (0.3 cm dia exposed), acrylic mount.
            * **Test Solution and Environment:** Argon-saturated 0.1N HCl, 24°C ± 1°C. Unstirred.
            * **Pitting Potential:** NP (No pitting up to 0.8 V vs. SCE)
            * **Other Information:** Unmasked baseline measurements gave Epp = -0.279 V vs. SCE, Icr = 0.050 ma/cm^2. Tests in 1.0N HCl gave Epp = -0.250 V vs. SCE, Icr = 1.7 ma/cm^2.
        </experiment>
        <experiment>
            * **Test Procedure:** Potentiodynamic polarization. Started at -0.7V. Scanned at 600 mV/hr, decreased to 60 mV/hr near expected pitting potential.
            * **Electrode Geometry/Mounting:** Flat specimen, tape masked (0.3 cm dia exposed), acrylic mount.
            * **Test Solution and Environment:** Argon-saturated 1.0M NaCl, 24°C ± 1°C. Unstirred.
            * **Pitting Potential:** NP (No pitting up to 0.8 V vs. SCE)
            * **Other Information:** None.
        </experiment>
    </conditioned_material>
</base_material>

<base_material>
    * **Base Material Identifier:** High-purity austenitic stainless steel (4.99% Mo)
    * **Alloy Composition:** 18.07 wt% Cr, 16.17 wt% Ni, 4.99 wt% Mo, trace Mn, 0.09 wt% Si, 0.004 wt% C, 0.012 wt% N, balance Fe.
    * **Alloy Type:** High-purity austenitic stainless steel.
    * **Microstructure:** Completely austenitic.
    * **Other Information:** Prepared as separate heats by melting and casting in vacuum.
    <conditioned_material>
        * **Conditioned Material Identifier:** Annealed High-purity 4.99% Mo
        * **Process Description:** Ingots hot-forged and hot-rolled to 0.76 cm, then cold-rolled to 0.38 cm.
        * **Surface Finish:** Polished with 0.3µm alumina slurry. Masked with electroplater's tape (Scotch 470) to leave 0.3 cm diameter exposed area.
        * **Heat Treatment:** Annealed at 1150°C for 1 hour and water-quenched.
        * **Other Information:** Mounted in acrylic plastic, exposed surface parallel to rolling plane.
        <experiment>
            * **Test Procedure:** Potentiodynamic polarization. Started at -0.7V. Scanned at 600 mV/hr, decreased to 60 mV/hr near expected pitting potential.
            * **Electrode Geometry/Mounting:** Flat specimen, tape masked (0.3 cm dia exposed), acrylic mount.
            * **Test Solution and Environment:** Argon-saturated 0.1N HCl, 24°C ± 1°C. Unstirred.
            * **Pitting Potential:** NP (No pitting up to 0.8 V vs. SCE)
            * **Other Information:** Unmasked baseline measurements gave Epp = -0.250 V vs. SCE, Icr = 0.012 ma/cm^2. Tests in 1.0N HCl gave Epp = -0.275 V vs. SCE, Icr = 0.33 ma/cm^2.
        </experiment>
        <experiment>
            * **Test Procedure:** Potentiodynamic polarization. Started at -0.7V. Scanned at 600 mV/hr, decreased to 60 mV/hr near expected pitting potential.
            * **Electrode Geometry/Mounting:** Flat specimen, tape masked (0.3 cm dia exposed), acrylic mount.
            * **Test Solution and Environment:** Argon-saturated 1.0M NaCl, 24°C ± 1°C. Unstirred.
            * **Pitting Potential:** NP (No pitting up to 0.8 V vs. SCE)
            * **Other Information:** Superior resistance of high-purity alloys to pitting corrosion was clearly evident, resisting continuous pitting below transpassivity.
        </experiment>
    </conditioned_material>
</base_material>
```

File: outputs/paper_2_data_web.txt
Here is the detailed, structured extraction of the metal alloy corrosion testing data from the provided research paper.

To maintain clarity and reduce redundancy, I have structured the extraction by first defining the three core alloy series (which share common processing and structural traits) and then detailing each specific alloy and its corresponding experiments.

---

## 1. High-Nickel Austenitic Series Alloys

**Shared Alloy Characteristics for this Series:**

* 
**Alloy Type**: Austenitic stainless steel.


* 
**Alloy Description & Processing**: Induction-melted in an argon atmosphere and cast in air using the split heat technique. Ingots were hot-forged and hot-rolled to 0.76 cm thick, then cold-rolled to 0.38 cm.


* 
**Microstructure**: Completely austenitic.


* 
**Heat Treatment**: Annealed at 1150°C for 1 hour and water-quenched.


* 
**Surface Preparation & Geometry**: Electrodes were mounted in acrylic plastic. Surfaces were polished to a 0.3-micron alumina finish. For pitting scans, electrodes were masked with electroplater's tape (Scotch 470) to expose a 0.3 cm diameter circle. Unmasked 0.5 x 0.6 cm electrodes were used for primary passivation tests. Exposure test coupons were 2.5 x 3.8 x 0.3 cm with a 0.64 cm suspension hole.



### Alloy 1.1: High-Nickel 0.025% Mo

* 
**Alloy Name/Identifier**: High-nickel austenitic series - 0.025% Mo.


* 
**Alloy Composition**: 19.97% Cr, 39.09% Ni, 0.025% Mo, 1.21% Mn, 0.46% Si, 0.056% C, 0.040% N, balance Fe (weight %).



#### Experiment: Potentiodynamic Polarization in 0.1N HCl

* 
**Methodology**: Potentiodynamic polarization.


* 
**Electrolyte**: 0.1N HCl.


* 
**Chloride/Halide Concentration**: 0.1N Cl-.


* **pH**: Not specified.
* 
**Temperature**: 24 ± 1°C.


* 
**Aeration**: Argon-saturated.


* 
**Scan Rate**: 600 mV/hr initially, decreased to 60 mV/hr near the expected pitting potential.


* 
**Pitting Potential (E_pit)**: 0.64 V vs. SCE.


* 
**Other Relevant Metrics**: Critical current density ~0.58 mA/cm2 (estimated from Figure 3); Primary passivation potential ~ -0.21 V vs. SCE (estimated from Figure 3).



#### Experiment: Potentiodynamic Polarization in 1.0M NaCl

* 
**Methodology**: Potentiodynamic polarization.


* 
**Electrolyte**: 1.0M NaCl.


* 
**Chloride/Halide Concentration**: 1.0M Cl-.


* **pH**: Not specified.
* 
**Temperature**: 24 ± 1°C.


* 
**Aeration**: Argon-saturated.


* 
**Scan Rate**: 600 mV/hr, then 60 mV/hr.


* 
**Pitting Potential (E_pit)**: ~0.35 V vs. SCE (estimated from Figure 7).



#### Experiment: Exposure Test in Ferric Chloride

* 
**Methodology**: Exposure test (3 days).


* 
**Electrolyte**: 0.33M FeCl3 dissolved in 0.01N HCl.


* 
**Chloride/Halide Concentration**: Equal to 1.0M NaCl.


* 
**pH**: 2.


* 
**Temperature**: 24 ± 1°C.


* 
**Aeration**: Unstirred ; open to air.


* 
**Scan Rate**: Not applicable.


* 
**Pitting Potential (E_pit)**: Not applicable.


* 
**Other Relevant Metrics**: Suffered general pitting with a weight loss of 663 mg/dm2.



### Alloy 1.2: High-Nickel 0.97% Mo

* 
**Alloy Name/Identifier**: High-nickel austenitic series - 0.97% Mo.


* 
**Alloy Composition**: ~20% Cr, ~39% Ni, 0.97% Mo, balance Fe (weight %). Other elements not analyzed but in the range of the series.



#### Experiment: Potentiodynamic Polarization in 0.1N HCl

*(Note: Test Procedure & Environment details are identical to Alloy 1.1 in 0.1N HCl)*.

* 
**Pitting Potential (E_pit)**: NP (No pitting up to 0.8 V vs. SCE).



#### Experiment: Potentiodynamic Polarization in 1.0M NaCl

*(Note: Test Procedure & Environment details are identical to Alloy 1.1 in 1.0M NaCl)*.

* 
**Pitting Potential (E_pit)**: ~0.8 V vs. SCE (No stable pitting observed) (estimated from Figure 7).



#### Experiment: Exposure Test in Ferric Chloride

*(Note: Test Procedure & Environment details are identical to Alloy 1.1 in FeCl3)*.

* 
**Pitting Potential (E_pit)**: Not applicable.


* 
**Other Relevant Metrics**: Pits at suspension hole with a weight loss of 176 mg/dm2.



### Alloy 1.3: High-Nickel 3.03% Mo

* 
**Alloy Name/Identifier**: High-nickel austenitic series - 3.03% Mo.


* 
**Alloy Composition**: ~20% Cr, ~39% Ni, 3.03% Mo, balance Fe (weight %). Other elements not analyzed but in the range of the series.



#### Experiment: Potentiodynamic Polarization in 0.1N HCl

*(Note: Test Procedure & Environment details are identical to Alloy 1.1 in 0.1N HCl)*.

* 
**Pitting Potential (E_pit)**: NP (No pitting up to 0.8 V vs. SCE).



#### Experiment: Potentiodynamic Polarization in 1.0M NaCl

*(Note: Test Procedure & Environment details are identical to Alloy 1.1 in 1.0M NaCl)*.

* 
**Pitting Potential (E_pit)**: ~0.8 V vs. SCE (No stable pitting observed) (estimated from Figure 7).



#### Experiment: Exposure Test in Ferric Chloride

*(Note: Test Procedure & Environment details are identical to Alloy 1.1 in FeCl3)*.

* 
**Pitting Potential (E_pit)**: Not applicable.


* 
**Other Relevant Metrics**: Small edge pits with a weight loss of 40 mg/dm2.



### Alloy 1.4: High-Nickel 4.85% Mo

* 
**Alloy Name/Identifier**: High-nickel austenitic series - 4.85% Mo.


* 
**Alloy Composition**: 20.01% Cr, 39.13% Ni, 4.85% Mo, 0.039% N, balance Fe (weight %). Other elements not analyzed but in the range of the series.



#### Experiment: Potentiodynamic Polarization in 0.1N HCl

*(Note: Test Procedure & Environment details are identical to Alloy 1.1 in 0.1N HCl)*.

* 
**Pitting Potential (E_pit)**: NP (No pitting up to 0.8 V vs. SCE).



#### Experiment: Potentiodynamic Polarization in 1.0M NaCl

*(Note: Test Procedure & Environment details are identical to Alloy 1.1 in 1.0M NaCl)*.

* 
**Pitting Potential (E_pit)**: ~0.8 V vs. SCE (No stable pitting observed) (estimated from Figure 7).



#### Experiment: Exposure Test in Ferric Chloride

*(Note: Test Procedure & Environment details are identical to Alloy 1.1 in FeCl3)*.

* 
**Pitting Potential (E_pit)**: Not applicable.


* 
**Other Relevant Metrics**: No visible attack with a weight loss of 8 mg/dm2.



---

## 2. Low-Nickel Austenitic Series Alloys

**Shared Alloy Characteristics for this Series:**

* 
**Alloy Type**: Austenitic stainless steel.


* 
**Alloy Description & Processing**: Induction-melted in an argon atmosphere and cast in air using the split heat technique. Ingots were hot-forged and hot-rolled to 0.76 cm thick, then cold-rolled to 0.38 cm.


* 
**Microstructure**: Primarily austenitic , though alloys containing over 2.9% Mo contained delta ferrite.


* 
**Heat Treatment**: Annealed at 1120°C for 1 hour and water-quenched.


* 
**Surface Preparation & Geometry**: Identical to the High-Nickel series (acrylic mount, 0.3-micron polish, Scotch 470 tape mask for pitting tests).



### Alloy 2.1: Low-Nickel 1.99% Mo

* 
**Alloy Name/Identifier**: Low-nickel austenitic series - 1.99% Mo.


* 
**Alloy Composition**: 17.67% Cr, 13.57% Ni, 1.99% Mo, 1.84% Mn, 0.45% Si, 0.025% C, 0.030% N, balance Fe (weight %).



#### Experiment: Potentiodynamic Polarization in 0.1N HCl

*(Note: Test Procedure & Environment details are identical to Alloy 1.1 in 0.1N HCl)*.

* 
**Pitting Potential (E_pit)**: 0.39 V vs. SCE.


* 
**Other Relevant Metrics**: Critical current density ~0.048 mA/cm2 (estimated from Figure 2). Primary passivation potential was close to -0.26 V.



#### Experiment: Potentiodynamic Polarization in 1.0M NaCl

*(Note: Test Procedure & Environment details are identical to Alloy 1.1 in 1.0M NaCl)*.

* 
**Pitting Potential (E_pit)**: ~0.25 to ~0.43 V vs. SCE (estimated from scatter in Figure 7).



#### Experiment: Exposure Test in Ferric Chloride

*(Note: Test Procedure & Environment details are identical to Alloy 1.1 in FeCl3)*.

* 
**Pitting Potential (E_pit)**: Not applicable.


* 
**Other Relevant Metrics**: General pitting with a weight loss of 703 mg/dm2.



### Alloy 2.2: Low-Nickel 2.45% Mo

* 
**Alloy Name/Identifier**: Low-nickel austenitic series - 2.45% Mo.


* 
**Alloy Composition**: ~17.6% Cr, ~13.5% Ni, 2.45% Mo, balance Fe (weight %). Other elements not analyzed but in the range of the series.



#### Experiment: Potentiodynamic Polarization in 0.1N HCl

*(Note: Test Procedure & Environment details are identical to Alloy 1.1 in 0.1N HCl)*.

* 
**Pitting Potential (E_pit)**: NP (No pitting up to 0.8 V vs. SCE).



#### Experiment: Potentiodynamic Polarization in 1.0M NaCl

*(Note: Test Procedure & Environment details are identical to Alloy 1.1 in 1.0M NaCl)*.

* 
**Pitting Potential (E_pit)**: ~0.39 to ~0.50 V vs. SCE (estimated from Figure 7).



#### Experiment: Exposure Test in Ferric Chloride

*(Note: Test Procedure & Environment details are identical to Alloy 1.1 in FeCl3)*.

* 
**Pitting Potential (E_pit)**: Not applicable.


* 
**Other Relevant Metrics**: General pitting with a weight loss of 828 mg/dm2.



### Alloy 2.3: Low-Nickel 2.93% Mo

* 
**Alloy Name/Identifier**: Low-nickel austenitic series - 2.93% Mo.


* 
**Alloy Composition**: ~17.6% Cr, ~13.5% Ni, 2.93% Mo, balance Fe (weight %). Other elements not analyzed but in the range of the series.


* 
**Microstructure**: Contains delta ferrite.



#### Experiment: Potentiodynamic Polarization in 0.1N HCl

*(Note: Test Procedure & Environment details are identical to Alloy 1.1 in 0.1N HCl)*.

* 
**Pitting Potential (E_pit)**: NP (No pitting up to 0.8 V vs. SCE).



#### Experiment: Potentiodynamic Polarization in 1.0M NaCl (Variable Scan Rates)

* 
**Methodology**: Potentiodynamic polarization.


* 
**Electrolyte**: 1.0M NaCl.


* 
**Chloride/Halide Concentration**: 1.0M Cl-.


* **pH**: Not specified.
* 
**Temperature**: 24 ± 1°C.


* 
**Aeration**: Argon-saturated.


* 
**Scan Rates & Pitting Potentials (E_pit)**:


* 2000 mV/hr: 0.43 V vs. SCE.


* 600 mV/hr: 0.47 V vs. SCE.


* 600 mV/hr then 60 mV/hr: 0.525 V vs. SCE and 0.495 V vs. SCE.


* 600 mV/hr then 20 mV/hr: 0.655 V vs. SCE.




* 
**Other Relevant Metrics**: Repassivating pitting potentials were also recorded, ranging from 0.29 to 0.32 V vs. SCE across the different scan rates.



#### Experiment: Exposure Test in Ferric Chloride

*(Note: Test Procedure & Environment details are identical to Alloy 1.1 in FeCl3)*.

* 
**Pitting Potential (E_pit)**: Not applicable.


* 
**Other Relevant Metrics**: Edge pitting with a weight loss of 173 mg/dm2.



### Alloy 2.4: Low-Nickel 3.37% Mo

* 
**Alloy Name/Identifier**: Low-nickel austenitic series - 3.37% Mo.


* 
**Alloy Composition**: ~17.6% Cr, ~13.5% Ni, 3.37% Mo, balance Fe (weight %). Other elements not analyzed but in the range of the series.


* 
**Microstructure**: Contains delta ferrite.



#### Experiment: Potentiodynamic Polarization in 0.1N HCl

*(Note: Test Procedure & Environment details are identical to Alloy 1.1 in 0.1N HCl)*.

* 
**Pitting Potential (E_pit)**: NP (No pitting up to 0.8 V vs. SCE).



#### Experiment: Potentiodynamic Polarization in 1.0M NaCl

*(Note: Test Procedure & Environment details are identical to Alloy 1.1 in 1.0M NaCl)*.

* 
**Pitting Potential (E_pit)**: ~0.79 to ~0.8 V vs. SCE (estimated from Figure 7).



#### Experiment: Exposure Test in Ferric Chloride

*(Note: Test Procedure & Environment details are identical to Alloy 1.1 in FeCl3)*.

* 
**Pitting Potential (E_pit)**: Not applicable.


* 
**Other Relevant Metrics**: One edge pit with a weight loss of 77 mg/dm2.



### Alloy 2.5: Low-Nickel 3.89% Mo

* 
**Alloy Name/Identifier**: Low-nickel austenitic series - 3.89% Mo.


* 
**Alloy Composition**: 17.60% Cr, 13.56% Ni, 3.89% Mo, 1.72% Mn, 0.53% Si, 0.027% C, 0.033% N, balance Fe (weight %).


* 
**Microstructure**: Contains an appreciable amount of delta ferrite.



#### Experiment: Potentiodynamic Polarization in 0.1N HCl

*(Note: Test Procedure & Environment details are identical to Alloy 1.1 in 0.1N HCl)*.

* 
**Pitting Potential (E_pit)**: NP (No pitting up to 0.8 V vs. SCE).



#### Experiment: Potentiodynamic Polarization in 1.0M NaCl

*(Note: Test Procedure & Environment details are identical to Alloy 1.1 in 1.0M NaCl)*.

* 
**Pitting Potential (E_pit)**: ~0.59 to ~0.61 V vs. SCE (estimated from Figure 7).



#### Experiment: Exposure Test in Ferric Chloride

*(Note: Test Procedure & Environment details are identical to Alloy 1.1 in FeCl3)*.

* 
**Pitting Potential (E_pit)**: Not applicable.


* 
**Other Relevant Metrics**: No visible attack with a weight loss of 3 mg/dm2.



---

## 3. High-Purity Austenitic Series Alloys

**Shared Alloy Characteristics for this Series:**

* 
**Alloy Type**: High-purity austenitic stainless steel.


* 
**Alloy Description & Processing**: Prepared as separate heats by melting and casting in vacuum. Ingots were hot-forged and hot-rolled to 0.76 cm thick, then cold-rolled to 0.38 cm.


* 
**Microstructure**: Austenitic.


* 
**Heat Treatment**: Annealed at 1150°C for 1 hour and water-quenched.


* 
**Surface Preparation & Geometry**: Identical to the previous series (acrylic mount, 0.3-micron polish, Scotch 470 tape mask for pitting tests).



### Alloy 3.1: High-Purity 0.067% Mo

* 
**Alloy Name/Identifier**: High-purity austenitic series - 0.067% Mo.


* 
**Alloy Composition**: 17.86% Cr, 16.13% Ni, 0.067% Mo, 0.09% Mn, 0.002% Si, 0.010% C, balance Fe (weight %).



#### Experiment: Potentiodynamic Polarization in 0.1N HCl

*(Note: Test Procedure & Environment details are identical to Alloy 1.1 in 0.1N HCl)*.

* 
**Pitting Potential (E_pit)**: NP (No pitting up to 0.8 V vs. SCE).


* 
**Other Relevant Metrics**: Critical current density (I_cr) = 0.42 mA/cm2; Primary passivation potential (E_pp) = -0.265 V vs. SCE.



#### Experiment: Potentiodynamic Polarization in 1.0M NaCl

*(Note: Test Procedure & Environment details are identical to Alloy 1.1 in 1.0M NaCl)*.

* 
**Pitting Potential (E_pit)**: ~0.79 V vs. SCE (Pitted at potentials just below the onset of transpassivity).



### Alloy 3.2: High-Purity 2.48% Mo

* 
**Alloy Name/Identifier**: High-purity austenitic series - 2.48% Mo.


* 
**Alloy Composition**: 18.01% Cr, 16.25% Ni, 2.48% Mo, 0.08% Mn, 0.003% Si, 0.012% C, balance Fe (weight %).



#### Experiment: Potentiodynamic Polarization in 0.1N HCl

*(Note: Test Procedure & Environment details are identical to Alloy 1.1 in 0.1N HCl)*.

* 
**Pitting Potential (E_pit)**: NP (No pitting up to 0.8 V vs. SCE).


* 
**Other Relevant Metrics**: Critical current density (I_cr) = 0.050 mA/cm2; Primary passivation potential (E_pp) = -0.279 V vs. SCE.



#### Experiment: Potentiodynamic Polarization in 1.0M NaCl

*(Note: Test Procedure & Environment details are identical to Alloy 1.1 in 1.0M NaCl)*.

* 
**Pitting Potential (E_pit)**: NP (No pitting up to 0.8 V vs. SCE).



### Alloy 3.3: High-Purity 4.99% Mo

* 
**Alloy Name/Identifier**: High-purity austenitic series - 4.99% Mo.


* 
**Alloy Composition**: 18.07% Cr, 16.17% Ni, 4.99% Mo, 0.09% Mn, 0.004% Si, 0.012% C, balance Fe (weight %).



#### Experiment: Potentiodynamic Polarization in 0.1N HCl

*(Note: Test Procedure & Environment details are identical to Alloy 1.1 in 0.1N HCl)*.

* 
**Pitting Potential (E_pit)**: NP (No pitting up to 0.8 V vs. SCE).


* 
**Other Relevant Metrics**: Critical current density (I_cr) = 0.012 mA/cm2; Primary passivation potential (E_pp) = -0.250 V vs. SCE.



#### Experiment: Potentiodynamic Polarization in 1.0M NaCl

*(Note: Test Procedure & Environment details are identical to Alloy 1.1 in 1.0M NaCl)*.

* 
**Pitting Potential (E_pit)**: NP (No pitting up to 0.8 V vs. SCE).
