Repository: KevinGundlach/OntologyRefiner

File: outputs/paper_2_json.txt
[
  {
    "entity_type": "Experiment",
    "material": {
      "entity_type": "Material",
      "identifier": "Annealed High-nickel 0.025% Mo",
      "composition": [
        {
          "entity_type": "MaterialComposition",
          "balance_element": "Fe",
          "elements": [
            { "entity_type": "Measurement", "name": "Cr", "value": 19.97, "unit": "wt%" },
            { "entity_type": "Measurement", "name": "Ni", "value": 39.09, "unit": "wt%" },
            { "entity_type": "Measurement", "name": "Mo", "value": 0.025, "unit": "wt%" },
            { "entity_type": "Measurement", "name": "Mn", "value": 1.21, "unit": "wt%" },
            { "entity_type": "Measurement", "name": "Si", "value": 0.46, "unit": "wt%" },
            { "entity_type": "Measurement", "name": "C", "value": 0.056, "unit": "wt%" },
            { "entity_type": "Measurement", "name": "N", "value": 0.040, "unit": "wt%" }
          ]
        }
      ],
      "processing_steps": [
        { "entity_type": "MaterialProcessingStep", "description": "Induction-melted in argon, cast in air" },
        { "entity_type": "MaterialProcessingStep", "description": "Hot-forged and hot-rolled to 0.76 cm" },
        { "entity_type": "MaterialProcessingStep", "description": "Cold-rolled to 0.38 cm" },
        {
          "entity_type": "MaterialProcessingStep",
          "description": "Annealed",
          "other_attributes": [
            { "entity_type": "Attribute", "name": "Temperature", "value": { "entity_type": "Measurement", "name": "Temperature", "value": 1150, "unit": "°C" } },
            { "entity_type": "Attribute", "name": "Duration", "value": { "entity_type": "Measurement", "name": "Time", "value": 1, "unit": "hour" } },
            { "entity_type": "Attribute", "name": "Cooling", "value": "water-quenched" }
          ]
        },
        { "entity_type": "MaterialProcessingStep", "description": "Polished with 0.3µm alumina slurry" }
      ],
      "other_attributes": [
        { "entity_type": "Attribute", "name": "Microstructure", "value": "Completely austenitic" },
        { "entity_type": "Attribute", "name": "Alloy Type", "value": "Austenitic stainless steel" }
      ]
    },
    "test_procedure": {
      "entity_type": "TestProcedure",
      "description": "Potentiodynamic polarization",
      "test_solution": {
        "entity_type": "TestSolution",
        "temperature": { "entity_type": "Measurement", "name": "Temperature", "value": { "min": 23, "max": 25 }, "unit": "°C" },
        "composition": {
          "entity_type": "TestSolutionComposition",
          "chemicals": [
            { "entity_type": "Measurement", "name": "HCl", "value": 0.1, "unit": "N" }
          ],
          "other_attributes": [
            { "entity_type": "Attribute", "name": "Aeration", "value": "Argon-saturated" },
            { "entity_type": "Attribute", "name": "Stirring", "value": "Unstirred" }
          ]
        }
      },
      "other_attributes": [
        { "entity_type": "Attribute", "name": "Initial Scan Rate", "value": { "entity_type": "Measurement", "name": "Scan Rate", "value": 600, "unit": "mV/hr" } },
        { "entity_type": "Attribute", "name": "Final Scan Rate", "value": { "entity_type": "Measurement", "name": "Scan Rate", "value": 60, "unit": "mV/hr" } },
        { "entity_type": "Attribute", "name": "Reference Electrode", "value": "SCE" },
        { "entity_type": "Attribute", "name": "Exposed Area", "value": "0.3 cm diameter circle" }
      ]
    },
    "results": [
      { "entity_type": "Measurement", "name": "Pitting Potential", "value": 0.64, "unit": "V vs. SCE" }
    ]
  },
  {
    "entity_type": "Experiment",
    "material": {
      "entity_type": "Material",
      "identifier": "Annealed High-nickel 0.025% Mo",
      "composition": [
        {
          "entity_type": "MaterialComposition",
          "balance_element": "Fe",
          "elements": [
            { "entity_type": "Measurement", "name": "Cr", "value": 19.97, "unit": "wt%" },
            { "entity_type": "Measurement", "name": "Ni", "value": 39.09, "unit": "wt%" },
            { "entity_type": "Measurement", "name": "Mo", "value": 0.025, "unit": "wt%" },
            { "entity_type": "Measurement", "name": "Mn", "value": 1.21, "unit": "wt%" },
            { "entity_type": "Measurement", "name": "Si", "value": 0.46, "unit": "wt%" },
            { "entity_type": "Measurement", "name": "C", "value": 0.056, "unit": "wt%" },
            { "entity_type": "Measurement", "name": "N", "value": 0.040, "unit": "wt%" }
          ]
        }
      ],
      "processing_steps": [
        { "entity_type": "MaterialProcessingStep", "description": "Induction-melted in argon, cast in air" },
        { "entity_type": "MaterialProcessingStep", "description": "Hot-forged and hot-rolled to 0.76 cm" },
        { "entity_type": "MaterialProcessingStep", "description": "Cold-rolled to 0.38 cm" },
        { "entity_type": "MaterialProcessingStep", "description": "Annealed", "other_attributes": [{ "entity_type": "Attribute", "name": "Temperature", "value": 1150 }] },
        { "entity_type": "MaterialProcessingStep", "description": "Polished with 0.3µm alumina slurry" }
      ],
      "other_attributes": [
        { "entity_type": "Attribute", "name": "Microstructure", "value": "Completely austenitic" }
      ]
    },
    "test_procedure": {
      "entity_type": "TestProcedure",
      "description": "Potentiodynamic polarization",
      "test_solution": {
        "entity_type": "TestSolution",
        "temperature": { "entity_type": "Measurement", "name": "Temperature", "value": { "min": 23, "max": 25 }, "unit": "°C" },
        "composition": {
          "entity_type": "TestSolutionComposition",
          "chemicals": [
            { "entity_type": "Measurement", "name": "NaCl", "value": 1.0, "unit": "M" }
          ],
          "other_attributes": [
            { "entity_type": "Attribute", "name": "Aeration", "value": "Argon-saturated" }
          ]
        }
      }
    },
    "results": [
      { "entity_type": "Measurement", "name": "Pitting Potential", "value": 0.42, "unit": "V vs. SCE" }
    ],
    "other_attributes": [
      { "entity_type": "Attribute", "name": "Estimation Note", "value": "Estimated from plot" }
    ]
  },
  {
    "entity_type": "Experiment",
    "material": {
      "entity_type": "Material",
      "identifier": "Annealed High-nickel 0.025% Mo",
      "composition": [
        {
          "entity_type": "MaterialComposition",
          "balance_element": "Fe",
          "elements": [
            { "entity_type": "Measurement", "name": "Cr", "value": 19.97, "unit": "wt%" },
            { "entity_type": "Measurement", "name": "Ni", "value": 39.09, "unit": "wt%" },
            { "entity_type": "Measurement", "name": "Mo", "value": 0.025, "unit": "wt%" },
            { "entity_type": "Measurement", "name": "Mn", "value": 1.21, "unit": "wt%" },
            { "entity_type": "Measurement", "name": "Si", "value": 0.46, "unit": "wt%" },
            { "entity_type": "Measurement", "name": "C", "value": 0.056, "unit": "wt%" },
            { "entity_type": "Measurement", "name": "N", "value": 0.040, "unit": "wt%" }
          ]
        }
      ]
    },
    "test_procedure": {
      "entity_type": "TestProcedure",
      "description": "Exposure test for 3 days",
      "test_solution": {
        "entity_type": "TestSolution",
        "ph": { "entity_type": "Measurement", "name": "pH", "value": 2 },
        "temperature": { "entity_type": "Measurement", "name": "Temperature", "value": 24, "unit": "°C" },
        "composition": {
          "entity_type": "TestSolutionComposition",
          "chemicals": [
            { "entity_type": "Measurement", "name": "FeCl3", "value": 0.33, "unit": "M" },
            { "entity_type": "Measurement", "name": "HCl", "value": 0.01, "unit": "N" }
          ],
          "other_attributes": [
            { "entity_type": "Attribute", "name": "Chloride concentration", "value": "1.0M Cl-" },
            { "entity_type": "Attribute", "name": "Redox Potential", "value": { "entity_type": "Measurement", "name": "Redox Potential", "value": 0.540, "unit": "V vs. SCE" } }
          ]
        }
      }
    },
    "results": [
      { "entity_type": "Measurement", "name": "Weight Loss", "value": 663, "unit": "mg/dm^2" },
      { "entity_type": "Measurement", "name": "Visual Observation", "value": "General pitting observed" }
    ]
  },
  {
    "entity_type": "Experiment",
    "material": {
      "entity_type": "Material",
      "identifier": "Annealed Low-nickel 1.99% Mo",
      "composition": [
        {
          "entity_type": "MaterialComposition",
          "balance_element": "Fe",
          "elements": [
            { "entity_type": "Measurement", "name": "Cr", "value": 17.67, "unit": "wt%" },
            { "entity_type": "Measurement", "name": "Ni", "value": 13.57, "unit": "wt%" },
            { "entity_type": "Measurement", "name": "Mo", "value": 1.99, "unit": "wt%" },
            { "entity_type": "Measurement", "name": "Mn", "value": 1.84, "unit": "wt%" },
            { "entity_type": "Measurement", "name": "Si", "value": 0.45, "unit": "wt%" },
            { "entity_type": "Measurement", "name": "C", "value": 0.025, "unit": "wt%" },
            { "entity_type": "Measurement", "name": "N", "value": 0.030, "unit": "wt%" }
          ]
        }
      ],
      "processing_steps": [
        {
          "entity_type": "MaterialProcessingStep",
          "description": "Annealed",
          "other_attributes": [
            { "entity_type": "Attribute", "name": "Temperature", "value": { "entity_type": "Measurement", "name": "Temperature", "value": 1120, "unit": "°C" } },
            { "entity_type": "Attribute", "name": "Duration", "value": { "entity_type": "Measurement", "name": "Time", "value": 1, "unit": "hour" } }
          ]
        }
      ]
    },
    "test_procedure": {
      "entity_type": "TestProcedure",
      "description": "Potentiodynamic polarization",
      "test_solution": {
        "entity_type": "TestSolution",
        "composition": {
          "entity_type": "TestSolutionComposition",
          "chemicals": [
            { "entity_type": "Measurement", "name": "HCl", "value": 0.1, "unit": "N" }
          ]
        }
      }
    },
    "results": [
      { "entity_type": "Measurement", "name": "Pitting Potential", "value": 0.39, "unit": "V vs. SCE" }
    ]
  },
  {
    "entity_type": "Experiment",
    "material": {
      "entity_type": "Material",
      "identifier": "Annealed Low-nickel 2.93% Mo",
      "composition": [
        {
          "entity_type": "MaterialComposition",
          "balance_element": "Fe",
          "elements": [
            { "entity_type": "Measurement", "name": "Cr", "value": 17.6, "unit": "wt%" },
            { "entity_type": "Measurement", "name": "Ni", "value": 13.5, "unit": "wt%" },
            { "entity_type": "Measurement", "name": "Mo", "value": 2.93, "unit": "wt%" }
          ]
        }
      ]
    },
    "test_procedure": {
      "entity_type": "TestProcedure",
      "description": "Potentiodynamic polarization, constant scan rate",
      "test_solution": {
        "entity_type": "TestSolution",
        "composition": {
          "entity_type": "TestSolutionComposition",
          "chemicals": [
            { "entity_type": "Measurement", "name": "NaCl", "value": 1.0, "unit": "M" }
          ]
        }
      },
      "other_attributes": [
        { "entity_type": "Attribute", "name": "Scan Rate", "value": { "entity_type": "Measurement", "name": "Scan Rate", "value": 2000, "unit": "mV/hr" } }
      ]
    },
    "results": [
      { "entity_type": "Measurement", "name": "Pitting Potential", "value": 0.43, "unit": "V vs. SCE" },
      { "entity_type": "Measurement", "name": "Repassivating Pitting Potential", "value": 0.29, "unit": "V vs. SCE" }
    ]
  },
  {
    "entity_type": "Experiment",
    "material": {
      "entity_type": "Material",
      "identifier": "Annealed Low-nickel 2.93% Mo",
      "composition": [
        {
          "entity_type": "MaterialComposition",
          "balance_element": "Fe",
          "elements": [
            { "entity_type": "Measurement", "name": "Cr", "value": 17.6, "unit": "wt%" },
            { "entity_type": "Measurement", "name": "Ni", "value": 13.5, "unit": "wt%" },
            { "entity_type": "Measurement", "name": "Mo", "value": 2.93, "unit": "wt%" }
          ]
        }
      ]
    },
    "test_procedure": {
      "entity_type": "TestProcedure",
      "description": "Potentiodynamic polarization, constant scan rate",
      "test_solution": {
        "entity_type": "TestSolution",
        "composition": {
          "entity_type": "TestSolutionComposition",
          "chemicals": [
            { "entity_type": "Measurement", "name": "NaCl", "value": 1.0, "unit": "M" }
          ]
        }
      },
      "other_attributes": [
        { "entity_type": "Attribute", "name": "Scan Rate", "value": { "entity_type": "Measurement", "name": "Scan Rate", "value": 600, "unit": "mV/hr" } }
      ]
    },
    "results": [
      { "entity_type": "Measurement", "name": "Pitting Potential", "value": 0.47, "unit": "V vs. SCE" },
      { "entity_type": "Measurement", "name": "Repassivating Pitting Potential", "value": 0.32, "unit": "V vs. SCE" }
    ]
  },
  {
    "entity_type": "Experiment",
    "material": {
      "entity_type": "Material",
      "identifier": "Annealed Low-nickel 2.93% Mo",
      "composition": [
        {
          "entity_type": "MaterialComposition",
          "balance_element": "Fe",
          "elements": [
            { "entity_type": "Measurement", "name": "Cr", "value": 17.6, "unit": "wt%" },
            { "entity_type": "Measurement", "name": "Ni", "value": 13.5, "unit": "wt%" },
            { "entity_type": "Measurement", "name": "Mo", "value": 2.93, "unit": "wt%" }
          ]
        }
      ]
    },
    "test_procedure": {
      "entity_type": "TestProcedure",
      "description": "Potentiodynamic polarization, dual scan rate",
      "test_solution": {
        "entity_type": "TestSolution",
        "composition": {
          "entity_type": "TestSolutionComposition",
          "chemicals": [
            { "entity_type": "Measurement", "name": "NaCl", "value": 1.0, "unit": "M" }
          ]
        }
      },
      "other_attributes": [
        { "entity_type": "Attribute", "name": "Initial Scan Rate", "value": 600 },
        { "entity_type": "Attribute", "name": "Final Scan Rate", "value": 20 }
      ]
    },
    "results": [
      { "entity_type": "Measurement", "name": "Pitting Potential", "value": 0.655, "unit": "V vs. SCE" },
      { "entity_type": "Measurement", "name": "Repassivating Pitting Potential", "value": 0.31, "unit": "V vs. SCE" }
    ]
  },
  {
    "entity_type": "Experiment",
    "material": {
      "entity_type": "Material",
      "identifier": "Annealed Low-nickel 3.89% Mo",
      "composition": [
        {
          "entity_type": "MaterialComposition",
          "balance_element": "Fe",
          "elements": [
            { "entity_type": "Measurement", "name": "Cr", "value": 17.60, "unit": "wt%" },
            { "entity_type": "Measurement", "name": "Ni", "value": 13.56, "unit": "wt%" },
            { "entity_type": "Measurement", "name": "Mo", "value": 3.89, "unit": "wt%" },
            { "entity_type": "Measurement", "name": "Mn", "value": 1.72, "unit": "wt%" },
            { "entity_type": "Measurement", "name": "Si", "value": 0.53, "unit": "wt%" },
            { "entity_type": "Measurement", "name": "C", "value": 0.027, "unit": "wt%" },
            { "entity_type": "Measurement", "name": "N", "value": 0.033, "unit": "wt%" }
          ]
        }
      ],
      "other_attributes": [
        { "entity_type": "Attribute", "name": "Microstructure", "value": "Contains delta ferrite second phase" }
      ]
    },
    "test_procedure": {
      "entity_type": "TestProcedure",
      "description": "Potentiodynamic polarization",
      "test_solution": {
        "entity_type": "TestSolution",
        "composition": {
          "entity_type": "TestSolutionComposition",
          "chemicals": [
            { "entity_type": "Measurement", "name": "NaCl", "value": 1.0, "unit": "M" }
          ]
        }
      }
    },
    "results": [
      { "entity_type": "Measurement", "name": "Pitting Potential", "value": 0.37, "unit": "V vs. SCE" }
    ],
    "other_attributes": [
      { "entity_type": "Attribute", "name": "Anomalous Behavior", "value": "Drop in pitting resistance attributed to delta ferrite presence" }
    ]
  },
  {
    "entity_type": "Experiment",
    "material": {
      "entity_type": "Material",
      "identifier": "Annealed High-purity 0.067% Mo",
      "composition": [
        {
          "entity_type": "MaterialComposition",
          "balance_element": "Fe",
          "elements": [
            { "entity_type": "Measurement", "name": "Cr", "value": 17.86, "unit": "wt%" },
            { "entity_type": "Measurement", "name": "Ni", "value": 16.13, "unit": "wt%" },
            { "entity_type": "Measurement", "name": "Mo", "value": 0.067, "unit": "wt%" },
            { "entity_type": "Measurement", "name": "Si", "value": 0.09, "unit": "wt%" },
            { "entity_type": "Measurement", "name": "C", "value": 0.002, "unit": "wt%" },
            { "entity_type": "Measurement", "name": "N", "value": 0.010, "unit": "wt%" }
          ]
        }
      ],
      "processing_steps": [
        { "entity_type": "MaterialProcessingStep", "description": "Vacuum-melted and cast" }
      ]
    },
    "test_procedure": {
      "entity_type": "TestProcedure",
      "description": "Potentiodynamic polarization",
      "test_solution": {
        "entity_type": "TestSolution",
        "composition": {
          "entity_type": "TestSolutionComposition",
          "chemicals": [
            { "entity_type": "Measurement", "name": "NaCl", "value": 1.0, "unit": "M" }
          ]
        }
      }
    },
    "results": [
      { "entity_type": "Measurement", "name": "Pitting Potential", "value": 0.79, "unit": "V vs. SCE" }
    ]
  },
  {
    "entity_type": "Experiment",
    "material": {
      "entity_type": "Material",
      "identifier": "Annealed High-purity 4.99% Mo",
      "composition": [
        {
          "entity_type": "MaterialComposition",
          "balance_element": "Fe",
          "elements": [
            { "entity_type": "Measurement", "name": "Cr", "value": 18.07, "unit": "wt%" },
            { "entity_type": "Measurement", "name": "Ni", "value": 16.17, "unit": "wt%" },
            { "entity_type": "Measurement", "name": "Mo", "value": 4.99, "unit": "wt%" },
            { "entity_type": "Measurement", "name": "Si", "value": 0.09, "unit": "wt%" },
            { "entity_type": "Measurement", "name": "C", "value": 0.004, "unit": "wt%" },
            { "entity_type": "Measurement", "name": "N", "value": 0.012, "unit": "wt%" }
          ]
        }
      ]
    },
    "test_procedure": {
      "entity_type": "TestProcedure",
      "description": "Potentiodynamic polarization",
      "test_solution": {
        "entity_type": "TestSolution",
        "composition": {
          "entity_type": "TestSolutionComposition",
          "chemicals": [
            { "entity_type": "Measurement", "name": "HCl", "value": 0.1, "unit": "N" }
          ]
        }
      }
    },
    "results": [
      { "entity_type": "Measurement", "name": "Pitting Potential", "value": "NP (No pitting up to 0.8 V vs. SCE)" }
    ],
    "other_attributes": [
      { "entity_type": "Attribute", "name": "Passivity Measurement", "value": "Epp = -0.250 V vs. SCE, Icr = 0.012 ma/cm^2" }
    ]
  }
]

File: outputs/paper_3_data_api.txt
```xml
<base_material>
    <Base Material Identifier>W5</Base Material Identifier>
    <Alloy Composition>Fe Bal., Cr 21.50 wt%, Mo 2.90 wt%, Si 1.26 wt%, Ni 1.47 wt%, C 39 ppm, O 220 ppm, S 80 ppm, N 66 ppm, P 10 ppm (Actual-Bottom Composition)</Alloy Composition>
    <Alloy Type>Ferritic stainless steel</Alloy Type>
    <Microstructure>Recrystallized grain structure. Prior hot-rolled grain boundaries may contain sigma/chi phase precipitates depending on conditioning/heat treatment.</Microstructure>
    <Other Information>Prepared by vacuum induction melting of 50 lb heats. Cast directly into a heated split graphite ingot mold (2 x 6 x 16.5 inches) with a 2-inch tapered hot top.</Other Information>

    <conditioned_material>
        <Conditioned Material Identifier>W502 / W501 (As rolled)</Conditioned Material Identifier>
        <Process Description>Hot rolled to 0.100 inch sheet and water quenched (rolling temp 816 C to 982 C). Electropolished. Cold rolled from 0.100 inch to 0.0625 inch final thickness. Machined to 6 x 3/4 inch test coupons.</Process Description>
        <Surface Finish>Electropolished in aqueous 15 wt% NaCl / 30 wt% H2SO4 at 60 C (1200 amps/ft2 for 5 min) to remove scale. Pickled 5 minutes in 10% HNO3 + 0.5% HF at 85 C prior to testing.</Surface Finish>
        <Heat Treatment>As rolled (no final heat treatment).</Heat Treatment>
        <Other Information>Grains are elongated in the rolling direction with deformation concentrated near the specimen surface. Precipitate stringers located along prior hot rolled grain boundaries.</Other Information>

        <experiment>
            <Test Procedure>Electrochemical pitting evaluation. Potentiodynamic anodic polarization at 10 mV/min to determine critical pitting potential (E_c^scan). Scratch method used to determine intrinsic scratch pitting potential (E_c^scr).</Test Procedure>
            <Electrode Geometry/Mounting>Flat 6 x 3/4 inch test coupons. Polarization cells.</Electrode Geometry/Mounting>
            <Test Solution and Environment>Deaerated synthetic seawater at 90 C, pH 7.2 ± 0.2. Treated with sulfuric acid to neutralize bicarbonate alkalinity and boiled to remove CO2 and O2.</Test Solution and Environment>
            <Pitting Potential>E_c^scan: 662 mV vs SCE; E_c^scr: 310 mV vs SCE</Pitting Potential>
            <Other Information>W5 alloys showed virtual immunity to crevice attack in both plant and laboratory low-O2 environments.</Other Information>
        </experiment>
        <experiment>
            <Test Procedure>Desalination Plant Exposure (Run 1 and Run 5). Direct exposure testing with specimens held in Teflon supports to provide crevice conditions.</Test Procedure>
            <Electrode Geometry/Mounting>6 x 0.75 x 0.0625 inch flat coupons held in Teflon gasket supports.</Electrode Geometry/Mounting>
            <Test Solution and Environment>Run 1: Deaerated seawater, pH 7.0, 121 C (250 F), 30 days, ~4.0 fps flow, <5 ppb dissolved O2. Run 5: Same but 200 ppb dissolved O2 for 42 days.</Test Solution and Environment>
            <Pitting Potential>Not an electrochemical potential test. Corrosion Rate (Run 1): 0.02 mpy. Corrosion Rate (Run 5): 3 mpy.</Pitting Potential>
            <Other Information>Susceptible to crevice attack at 200 ppb oxygen level.</Other Information>
        </experiment>
    </conditioned_material>

    <conditioned_material>
        <Conditioned Material Identifier>W582 / W581</Conditioned Material Identifier>
        <Process Description>Same rolling and machining procedures as W502.</Process Description>
        <Surface Finish>Pickled 5 minutes in 10% HNO3 + 0.5% HF at 85 C.</Surface Finish>
        <Heat Treatment>Annealed at 427 C (800 F) for 1 hr, chamber cool.</Heat Treatment>
        <Other Information>Heat treatment dissolves precipitates formed in prior hot rolled structure.</Other Information>

        <experiment>
            <Test Procedure>Potentiodynamic anodic polarization and scratch method.</Test Procedure>
            <Electrode Geometry/Mounting>Flat test coupons.</Electrode Geometry/Mounting>
            <Test Solution and Environment>Deaerated synthetic seawater at 90 C, pH 7.2 ± 0.2.</Test Solution and Environment>
            <Pitting Potential>E_c^scan: 160-642 mV vs SCE; E_c^scr: 300 mV vs SCE</Pitting Potential>
            <Other Information>Corrosion rates in desalination plant (Run 1 / Run 5): 0.02 mpy / 2 mpy.</Other Information>
        </experiment>
    </conditioned_material>

    <conditioned_material>
        <Conditioned Material Identifier>W549 / W548</Conditioned Material Identifier>
        <Process Description>Same rolling and machining procedures as W502.</Process Description>
        <Surface Finish>Pickled 5 minutes in 10% HNO3 + 0.5% HF at 85 C.</Surface Finish>
        <Heat Treatment>Annealed at 1093 C (2000 F) for 1 hr, water quench.</Heat Treatment>
        <Other Information>Complete recrystallization occurs. Grain boundaries and matrices free of precipitates.</Other Information>

        <experiment>
            <Test Procedure>Potentiodynamic anodic polarization and scratch method.</Test Procedure>
            <Electrode Geometry/Mounting>Flat test coupons.</Electrode Geometry/Mounting>
            <Test Solution and Environment>Deaerated synthetic seawater at 90 C, pH 7.2 ± 0.2.</Test Solution and Environment>
            <Pitting Potential>E_c^scan: 420 mV vs SCE; E_c^scr: 350 mV vs SCE</Pitting Potential>
            <Other Information>Corrosion rates in desalination plant (Run 1 / Run 5): 0.03 mpy / 0.4 mpy. Resistant to crevice attack in high oxygen.</Other Information>
        </experiment>
    </conditioned_material>
</base_material>

<base_material>
    <Base Material Identifier>W6</Base Material Identifier>
    <Alloy Composition>Fe Bal., Cr 21.60 wt%, Mo 2.00 wt%, Si 1.29 wt%, Ni 1.46 wt%, C 25 ppm, O 250 ppm, S 79 ppm, N 60 ppm, P 12 ppm (Actual-Bottom Composition)</Alloy Composition>
    <Alloy Type>Ferritic stainless steel</Alloy Type>
    <Microstructure>Recrystallized grain structure with possible precipitates based on conditioning.</Microstructure>
    <Other Information>Prepared by vacuum induction melting of 50 lb heats.</Other Information>

    <conditioned_material>
        <Conditioned Material Identifier>W602 / W601 (As rolled)</Conditioned Material Identifier>
        <Process Description>Hot rolled, electropolished, cold rolled to 0.0625 inch, machined.</Process Description>
        <Surface Finish>Pickled 5 minutes in 10% HNO3 + 0.5% HF at 85 C.</Surface Finish>
        <Heat Treatment>As rolled</Heat Treatment>
        <Other Information>Elongated grains with deformation bands.</Other Information>

        <experiment>
            <Test Procedure>Potentiodynamic anodic polarization (10 mV/min) and scratch method.</Test Procedure>
            <Electrode Geometry/Mounting>Flat test coupons.</Electrode Geometry/Mounting>
            <Test Solution and Environment>Deaerated synthetic seawater at 90 C, pH 7.2 ± 0.2.</Test Solution and Environment>
            <Pitting Potential>E_c^scan: 90-388 mV vs SCE; E_c^scr: 215 mV vs SCE</Pitting Potential>
            <Other Information>Desalination Plant Corrosion Rates: Run 1 (0.02 mpy), Run 5 (6 mpy).</Other Information>
        </experiment>
    </conditioned_material>

    <conditioned_material>
        <Conditioned Material Identifier>W682 / W681</Conditioned Material Identifier>
        <Process Description>Same mechanical processing as W602.</Process Description>
        <Surface Finish>Pickled 5 minutes in 10% HNO3 + 0.5% HF at 85 C.</Surface Finish>
        <Heat Treatment>Annealed at 427 C (800 F) for 1 hr, chamber cool.</Heat Treatment>
        <Other Information>-</Other Information>

        <experiment>
            <Test Procedure>Potentiodynamic anodic polarization and scratch method.</Test Procedure>
            <Electrode Geometry/Mounting>Flat test coupons.</Electrode Geometry/Mounting>
            <Test Solution and Environment>Deaerated synthetic seawater at 90 C, pH 7.2 ± 0.2.</Test Solution and Environment>
            <Pitting Potential>E_c^scan: 472 mV vs SCE; E_c^scr: 205 mV vs SCE</Pitting Potential>
            <Other Information>Desalination Plant Corrosion Rates: Run 1 (0.02 mpy), Run 5 (2 mpy).</Other Information>
        </experiment>
    </conditioned_material>

    <conditioned_material>
        <Conditioned Material Identifier>W649 / W648</Conditioned Material Identifier>
        <Process Description>Same mechanical processing as W602.</Process Description>
        <Surface Finish>Pickled 5 minutes in 10% HNO3 + 0.5% HF at 85 C.</Surface Finish>
        <Heat Treatment>Annealed at 1093 C (2000 F) for 1 hr, water quench.</Heat Treatment>
        <Other Information>Fully recrystallized microstructure.</Other Information>

        <experiment>
            <Test Procedure>Potentiodynamic anodic polarization and scratch method.</Test Procedure>
            <Electrode Geometry/Mounting>Flat test coupons.</Electrode Geometry/Mounting>
            <Test Solution and Environment>Deaerated synthetic seawater at 90 C, pH 7.2 ± 0.2.</Test Solution and Environment>
            <Pitting Potential>E_c^scan: 288 mV vs SCE; E_c^scr: 220 mV vs SCE</Pitting Potential>
            <Other Information>Desalination Plant Corrosion Rates: Run 1 (0.02 mpy), Run 5 (0.2 mpy).</Other Information>
        </experiment>
    </conditioned_material>
</base_material>

<base_material>
    <Base Material Identifier>W7</Base Material Identifier>
    <Alloy Composition>Fe Bal., Cr 20.60 wt%, Mo 4.20 wt%, Si 1.32 wt%, Ni 1.50 wt%, C 34 ppm, O 230 ppm, S 77 ppm, N 54 ppm, P 12 ppm (Actual-Bottom Composition)</Alloy Composition>
    <Alloy Type>Ferritic stainless steel</Alloy Type>
    <Microstructure>Recrystallized grain structure with condition-dependent precipitates.</Microstructure>
    <Other Information>Prepared by vacuum induction melting of 50 lb heats.</Other Information>

    <conditioned_material>
        <Conditioned Material Identifier>W702 / W701 (As rolled)</Conditioned Material Identifier>
        <Process Description>Hot rolled, electropolished, cold rolled to 0.0625 inch, machined.</Process Description>
        <Surface Finish>Pickled 5 minutes in 10% HNO3 + 0.5% HF at 85 C.</Surface Finish>
        <Heat Treatment>As rolled</Heat Treatment>
        <Other Information>-</Other Information>

        <experiment>
            <Test Procedure>Potentiodynamic anodic polarization and scratch method.</Test Procedure>
            <Electrode Geometry/Mounting>Flat test coupons.</Electrode Geometry/Mounting>
            <Test Solution and Environment>Deaerated synthetic seawater at 90 C, pH 7.2 ± 0.2.</Test Solution and Environment>
            <Pitting Potential>E_c^scan: 830 mV vs SCE; E_c^scr: 425 mV vs SCE</Pitting Potential>
            <Other Information>Desalination Plant Corrosion Rates: Run 1 (0.01 mpy), Run 5 (2 mpy).</Other Information>
        </experiment>
    </conditioned_material>

    <conditioned_material>
        <Conditioned Material Identifier>W782 / W781</Conditioned Material Identifier>
        <Process Description>Same mechanical processing as W702.</Process Description>
        <Surface Finish>Pickled 5 minutes in 10% HNO3 + 0.5% HF at 85 C.</Surface Finish>
        <Heat Treatment>Annealed at 427 C (800 F) for 1 hr, chamber cool.</Heat Treatment>
        <Other Information>-</Other Information>

        <experiment>
            <Test Procedure>Potentiodynamic anodic polarization and scratch method.</Test Procedure>
            <Electrode Geometry/Mounting>Flat test coupons.</Electrode Geometry/Mounting>
            <Test Solution and Environment>Deaerated synthetic seawater at 90 C, pH 7.2 ± 0.2.</Test Solution and Environment>
            <Pitting Potential>E_c^scan: 285-460 mV vs SCE; E_c^scr: 345 mV vs SCE</Pitting Potential>
            <Other Information>Desalination Plant Corrosion Rates: Run 1 (0.008 mpy), Run 5 (0.2 mpy).</Other Information>
        </experiment>
    </conditioned_material>

    <conditioned_material>
        <Conditioned Material Identifier>W749 / W748</Conditioned Material Identifier>
        <Process Description>Same mechanical processing as W702.</Process Description>
        <Surface Finish>Pickled 5 minutes in 10% HNO3 + 0.5% HF at 85 C.</Surface Finish>
        <Heat Treatment>Annealed at 1093 C (2000 F) for 1 hr, water quench.</Heat Treatment>
        <Other Information>Fully recrystallized.</Other Information>

        <experiment>
            <Test Procedure>Potentiodynamic anodic polarization and scratch method.</Test Procedure>
            <Electrode Geometry/Mounting>Flat test coupons.</Electrode Geometry/Mounting>
            <Test Solution and Environment>Deaerated synthetic seawater at 90 C, pH 7.2 ± 0.2.</Test Solution and Environment>
            <Pitting Potential>E_c^scan: 410 mV vs SCE; E_c^scr: 405 mV vs SCE</Pitting Potential>
            <Other Information>Desalination Plant Corrosion Rates: Run 1 (0.02 mpy), Run 5 (0.1 mpy).</Other Information>
        </experiment>
    </conditioned_material>
</base_material>

<base_material>
    <Base Material Identifier>W8</Base Material Identifier>
    <Alloy Composition>Fe Bal., Cr 23.00 wt%, Mo 5.12 wt%, Si 1.30 wt%, Ni 1.49 wt%, C 42 ppm, O 290 ppm, S 81 ppm, N 62 ppm, P 15 ppm (Actual-Bottom Composition)</Alloy Composition>
    <Alloy Type>Ferritic stainless steel</Alloy Type>
    <Microstructure>Recrystallized grain structure with condition-dependent precipitates.</Microstructure>
    <Other Information>Prepared by vacuum induction melting of 50 lb heats.</Other Information>

    <conditioned_material>
        <Conditioned Material Identifier>W802 / W801 (As rolled)</Conditioned Material Identifier>
        <Process Description>Hot rolled, electropolished, cold rolled to 0.0625 inch, machined.</Process Description>
        <Surface Finish>Pickled 5 minutes in 10% HNO3 + 0.5% HF at 85 C.</Surface Finish>
        <Heat Treatment>As rolled</Heat Treatment>
        <Other Information>-</Other Information>

        <experiment>
            <Test Procedure>Potentiodynamic anodic polarization and scratch method.</Test Procedure>
            <Electrode Geometry/Mounting>Flat test coupons.</Electrode Geometry/Mounting>
            <Test Solution and Environment>Deaerated synthetic seawater at 90 C, pH 7.2 ± 0.2.</Test Solution and Environment>
            <Pitting Potential>E_c^scan: 706 mV vs SCE; E_c^scr: 565 mV vs SCE</Pitting Potential>
            <Other Information>Desalination Plant Corrosion Rates: Run 1 (0.009 mpy), Run 5 (0.06 mpy).</Other Information>
        </experiment>
    </conditioned_material>

    <conditioned_material>
        <Conditioned Material Identifier>W882 / W881</Conditioned Material Identifier>
        <Process Description>Same mechanical processing as W802.</Process Description>
        <Surface Finish>Pickled 5 minutes in 10% HNO3 + 0.5% HF at 85 C.</Surface Finish>
        <Heat Treatment>Annealed at 427 C (800 F) for 1 hr, chamber cool.</Heat Treatment>
        <Other Information>-</Other Information>

        <experiment>
            <Test Procedure>Potentiodynamic anodic polarization and scratch method.</Test Procedure>
            <Electrode Geometry/Mounting>Flat test coupons.</Electrode Geometry/Mounting>
            <Test Solution and Environment>Deaerated synthetic seawater at 90 C, pH 7.2 ± 0.2.</Test Solution and Environment>
            <Pitting Potential>E_c^scan: 550 mV vs SCE; E_c^scr: 530 mV vs SCE</Pitting Potential>
            <Other Information>Desalination Plant Corrosion Rates: Run 1 (0.007 mpy), Run 5 (0.04 mpy).</Other Information>
        </experiment>
    </conditioned_material>

    <conditioned_material>
        <Conditioned Material Identifier>W849 / W848</Conditioned Material Identifier>
        <Process Description>Same mechanical processing as W802.</Process Description>
        <Surface Finish>Pickled 5 minutes in 10% HNO3 + 0.5% HF at 85 C.</Surface Finish>
        <Heat Treatment>Annealed at 1093 C (2000 F) for 1 hr, water quench.</Heat Treatment>
        <Other Information>Fully recrystallized.</Other Information>

        <experiment>
            <Test Procedure>Potentiodynamic anodic polarization and scratch method.</Test Procedure>
            <Electrode Geometry/Mounting>Flat test coupons.</Electrode Geometry/Mounting>
            <Test Solution and Environment>Deaerated synthetic seawater at 90 C, pH 7.2 ± 0.2.</Test Solution and Environment>
            <Pitting Potential>E_c^scan: 580 mV vs SCE; E_c^scr: 595 mV vs SCE</Pitting Potential>
            <Other Information>Desalination Plant Corrosion Rates: Run 1 (0.02 mpy), Run 5 (0.004 mpy).</Other Information>
        </experiment>
    </conditioned_material>
</base_material>

<base_material>
    <Base Material Identifier>E-Brite 26-1</Base Material Identifier>
    <Alloy Composition>Fe Bal., Cr ~26 wt%, Mo ~1 wt%</Alloy Composition>
    <Alloy Type>Commercial Ferritic stainless steel</Alloy Type>
    <Microstructure>Recrystallized grain structure. As-cold-rolled shows sigma-phase or chi-phase precipitate stringers along prior hot rolled grain boundaries.</Microstructure>
    <Other Information>Standard reference material.</Other Information>

    <conditioned_material>
        <Conditioned Material Identifier>WE02 / WE01</Conditioned Material Identifier>
        <Process Description>Cold rolled.</Process Description>
        <Surface Finish>Pickled 5 minutes in 10% HNO3 + 0.5% HF at 85 C.</Surface Finish>
        <Heat Treatment>As rolled</Heat Treatment>
        <Other Information>-</Other Information>

        <experiment>
            <Test Procedure>Potentiodynamic anodic polarization and scratch method.</Test Procedure>
            <Electrode Geometry/Mounting>Flat test coupons.</Electrode Geometry/Mounting>
            <Test Solution and Environment>Deaerated synthetic seawater at 90 C, pH 7.2 ± 0.2.</Test Solution and Environment>
            <Pitting Potential>E_c^scan: 242 mV vs SCE; E_c^scr: 155 mV vs SCE</Pitting Potential>
            <Other Information>Desalination Plant Run 1 (0.4 mpy); Run 5 (10 mpy). Showed severe crevice attack under all test conditions.</Other Information>
        </experiment>
    </conditioned_material>

    <conditioned_material>
        <Conditioned Material Identifier>WE62 / WE61</Conditioned Material Identifier>
        <Process Description>Cold rolled.</Process Description>
        <Surface Finish>Pickled 5 minutes in 10% HNO3 + 0.5% HF at 85 C.</Surface Finish>
        <Heat Treatment>Annealed at 788 C (1450 F) for 1 hr, chamber cool.</Heat Treatment>
        <Other Information>Microstructure shows continuous array of sigma-phase precipitates along deformed grain boundaries super-imposed on fully recrystallized grain structure.</Other Information>

        <experiment>
            <Test Procedure>Potentiodynamic anodic polarization and scratch method.</Test Procedure>
            <Electrode Geometry/Mounting>Flat test coupons.</Electrode Geometry/Mounting>
            <Test Solution and Environment>Deaerated synthetic seawater at 90 C, pH 7.2 ± 0.2.</Test Solution and Environment>
            <Pitting Potential>E_c^scan: 288 mV vs SCE; E_c^scr: 140 mV vs SCE</Pitting Potential>
            <Other Information>Desalination Plant Run 1 (0.3 mpy); Run 5 (9 mpy).</Other Information>
        </experiment>
    </conditioned_material>

    <conditioned_material>
        <Conditioned Material Identifier>E-Brite (Table 5)</Conditioned Material Identifier>
        <Process Description>Reference specimen included in 50 gm ingot series tests.</Process Description>
        <Surface Finish>Standard preparation, pickled.</Surface Finish>
        <Heat Treatment>Standard commercial state.</Heat Treatment>
        <Other Information>-</Other Information>

        <experiment>
            <Test Procedure>Anodic polarization and scratch method. Current-time curve at constant potential.</Test Procedure>
            <Electrode Geometry/Mounting>Flat specimen.</Electrode Geometry/Mounting>
            <Test Solution and Environment>Deaerated synthetic seawater at 90 C, pH 7.2 ± 0.2.</Test Solution and Environment>
            <Pitting Potential>E_c^scan: 136 mV vs SCE; E_c^scr: 128 mV vs SCE; E_c^(I-t): <135 mV vs SCE</Pitting Potential>
            <Other Information>-</Other Information>
        </experiment>
    </conditioned_material>
</base_material>

<base_material>
    <Base Material Identifier>F460</Base Material Identifier>
    <Alloy Composition>Fe 73.26 wt%, Cr 24.32 wt%, Mo 1.02 wt%, Si 0.68 wt%, Ni 0.72 wt%</Alloy Composition>
    <Alloy Type>Ferritic stainless steel</Alloy Type>
    <Microstructure>Recrystallized grain structure</Microstructure>
    <Other Information>50 gm heat, levitation melting. Cast into flat slabs (1/4 x 1 x 1.5 inches).</Other Information>

    <conditioned_material>
        <Conditioned Material Identifier>F460B</Conditioned Material Identifier>
        <Process Description>Annealed 16h at 1200 C in argon. Hot rolled at 1090 C to 1/16 inch. Oxide removed by sand blasting. Discs spark cut.</Process Description>
        <Surface Finish>Sand blasted. Pickled 5 min in 10% HNO3 + 0.5% HF at 85 C.</Surface Finish>
        <Heat Treatment>Annealed 1 hour at 1049 C (1920 F), water quenched.</Heat Treatment>
        <Other Information>B-series variant.</Other Information>

        <experiment>
            <Test Procedure>Potentiodynamic anodic polarization (10 mV/min) and scratch method.</Test Procedure>
            <Electrode Geometry/Mounting>Spark cut discs, 1/2 inch diameter.</Electrode Geometry/Mounting>
            <Test Solution and Environment>Deaerated synthetic seawater at 90 C, pH 7.2 ± 0.2.</Test Solution and Environment>
            <Pitting Potential>E_c^scan: 174 mV vs SCE; E_c^scr: 145 mV vs SCE</Pitting Potential>
            <Other Information>-</Other Information>
        </experiment>
    </conditioned_material>
</base_material>

<base_material>
    <Base Material Identifier>F461</Base Material Identifier>
    <Alloy Composition>Fe 73.63 wt%, Cr 22.53 wt%, Mo 1.02 wt%, Si 1.37 wt%, Ni 1.45 wt%</Alloy Composition>
    <Alloy Type>Ferritic stainless steel</Alloy Type>
    <Microstructure>Recrystallized grain structure</Microstructure>
    <Other Information>50 gm heat, levitation melting.</Other Information>

    <conditioned_material>
        <Conditioned Material Identifier>F461B</Conditioned Material Identifier>
        <Process Description>Cast, ground, hot rolled, spark cut.</Process Description>
        <Surface Finish>Sand blasted, pickled.</Surface Finish>
        <Heat Treatment>Annealed 1 hour at 1049 C (1920 F), water quenched.</Heat Treatment>
        <Other Information>B-series variant.</Other Information>

        <experiment>
            <Test Procedure>Anodic polarization (10 mV/min) and scratch method.</Test Procedure>
            <Electrode Geometry/Mounting>Spark cut discs.</Electrode Geometry/Mounting>
            <Test Solution and Environment>Deaerated synthetic seawater at 90 C, pH 7.2 ± 0.2.</Test Solution and Environment>
            <Pitting Potential>E_c^scan: 136 mV vs SCE; E_c^scr: 108 mV vs SCE</Pitting Potential>
            <Other Information>-</Other Information>
        </experiment>
    </conditioned_material>

    <conditioned_material>
        <Conditioned Material Identifier>F461A</Conditioned Material Identifier>
        <Process Description>Cast, ground, hot rolled, spark cut.</Process Description>
        <Surface Finish>Sand blasted, pickled.</Surface Finish>
        <Heat Treatment>A-series variant (assumed as-rolled or standard intermediate anneal).</Heat Treatment>
        <Other Information>-</Other Information>

        <experiment>
            <Test Procedure>Anodic polarization and scratch method.</Test Procedure>
            <Electrode Geometry/Mounting>Spark cut discs.</Electrode Geometry/Mounting>
            <Test Solution and Environment>Deaerated synthetic seawater at 90 C, pH 7.2 ± 0.2.</Test Solution and Environment>
            <Pitting Potential>E_c^scan: 152 mV vs SCE; E_c^scr: 142 mV vs SCE</Pitting Potential>
            <Other Information>-</Other Information>
        </experiment>
    </conditioned_material>
</base_material>

<base_material>
    <Base Material Identifier>F462</Base Material Identifier>
    <Alloy Composition>Fe 74.00 wt%, Cr 20.73 wt%, Mo 1.03 wt%, Si 2.07 wt%, Ni 2.17 wt%</Alloy Composition>
    <Alloy Type>Ferritic stainless steel</Alloy Type>
    <Microstructure>Recrystallized grain structure</Microstructure>
    <Other Information>50 gm heat, levitation melting.</Other Information>

    <conditioned_material>
        <Conditioned Material Identifier>F462B</Conditioned Material Identifier>
        <Process Description>Cast, ground, hot rolled, spark cut.</Process Description>
        <Surface Finish>Sand blasted, pickled.</Surface Finish>
        <Heat Treatment>Annealed 1 hour at 1049 C (1920 F), water quenched.</Heat Treatment>
        <Other Information>B-series variant.</Other Information>

        <experiment>
            <Test Procedure>Anodic polarization and scratch method.</Test Procedure>
            <Electrode Geometry/Mounting>Spark cut discs.</Electrode Geometry/Mounting>
            <Test Solution and Environment>Deaerated synthetic seawater at 90 C, pH 7.2 ± 0.2.</Test Solution and Environment>
            <Pitting Potential>E_c^scan: 184 mV vs SCE; E_c^scr: 178 mV vs SCE</Pitting Potential>
            <Other Information>-</Other Information>
        </experiment>
    </conditioned_material>

    <conditioned_material>
        <Conditioned Material Identifier>F462A</Conditioned Material Identifier>
        <Process Description>Cast, ground, hot rolled, spark cut.</Process Description>
        <Surface Finish>Sand blasted, pickled.</Surface Finish>
        <Heat Treatment>A-series variant.</Heat Treatment>
        <Other Information>-</Other Information>

        <experiment>
            <Test Procedure>Anodic polarization, scratch method, and current-time curves.</Test Procedure>
            <Electrode Geometry/Mounting>Spark cut discs.</Electrode Geometry/Mounting>
            <Test Solution and Environment>Deaerated synthetic seawater at 90 C, pH 7.2 ± 0.2.</Test Solution and Environment>
            <Pitting Potential>E_c^scan: 190 mV vs SCE; E_c^scr: 165 mV vs SCE; E_c^(I-t): <170 mV vs SCE</Pitting Potential>
            <Other Information>-</Other Information>
        </experiment>
    </conditioned_material>
</base_material>

<base_material>
    <Base Material Identifier>F463</Base Material Identifier>
    <Alloy Composition>Fe 73.49 wt%, Cr 22.56 wt%, Mo 0.71 wt%, Si 1.37 wt%, Ni 1.44 wt%, Nb 0.34 wt%, Mn 0.09 wt%</Alloy Composition>
    <Alloy Type>Ferritic stainless steel</Alloy Type>
    <Microstructure>Recrystallized grain structure</Microstructure>
    <Other Information>50 gm heat, levitation melting.</Other Information>

    <conditioned_material>
        <Conditioned Material Identifier>F463B</Conditioned Material Identifier>
        <Process Description>Cast, ground, hot rolled, spark cut.</Process Description>
        <Surface Finish>Sand blasted, pickled.</Surface Finish>
        <Heat Treatment>Annealed 1 hour at 1049 C (1920 F), water quenched.</Heat Treatment>
        <Other Information>B-series variant.</Other Information>

        <experiment>
            <Test Procedure>Anodic polarization and scratch method.</Test Procedure>
            <Electrode Geometry/Mounting>Spark cut discs.</Electrode Geometry/Mounting>
            <Test Solution and Environment>Deaerated synthetic seawater at 90 C, pH 7.2 ± 0.2.</Test Solution and Environment>
            <Pitting Potential>E_c^scan: 194 mV vs SCE; E_c^scr: 186 mV vs SCE</Pitting Potential>
            <Other Information>-</Other Information>
        </experiment>
    </conditioned_material>

    <conditioned_material>
        <Conditioned Material Identifier>F463A</Conditioned Material Identifier>
        <Process Description>Cast, ground, hot rolled, spark cut.</Process Description>
        <Surface Finish>Sand blasted, pickled.</Surface Finish>
        <Heat Treatment>A-series variant.</Heat Treatment>
        <Other Information>-</Other Information>

        <experiment>
            <Test Procedure>Anodic polarization, scratch method, and current-time curves.</Test Procedure>
            <Electrode Geometry/Mounting>Spark cut discs.</Electrode Geometry/Mounting>
            <Test Solution and Environment>Deaerated synthetic seawater at 90 C, pH 7.2 ± 0.2.</Test Solution and Environment>
            <Pitting Potential>E_c^scan: 286 mV vs SCE; E_c^scr: 174 mV vs SCE; E_c^(I-t): <190 mV vs SCE</Pitting Potential>
            <Other Information>-</Other Information>
        </experiment>
    </conditioned_material>
</base_material>

<base_material>
    <Base Material Identifier>F466</Base Material Identifier>
    <Alloy Composition>Fe 73.66 wt%, Cr 21.51 wt%, Mo 2.03 wt%, Si 1.36 wt%, Ni 1.44 wt%</Alloy Composition>
    <Alloy Type>Ferritic stainless steel</Alloy Type>
    <Microstructure>Recrystallized grain structure</Microstructure>
    <Other Information>50 gm heat, levitation melting.</Other Information>

    <conditioned_material>
        <Conditioned Material Identifier>F466B</Conditioned Material Identifier>
        <Process Description>Cast, ground, hot rolled, spark cut.</Process Description>
        <Surface Finish>Sand blasted, pickled.</Surface Finish>
        <Heat Treatment>Annealed 1 hour at 1049 C (1920 F), water quenched.</Heat Treatment>
        <Other Information>B-series variant.</Other Information>

        <experiment>
            <Test Procedure>Anodic polarization, scratch method, and current-time curves.</Test Procedure>
            <Electrode Geometry/Mounting>Spark cut discs.</Electrode Geometry/Mounting>
            <Test Solution and Environment>Deaerated synthetic seawater at 90 C, pH 7.2 ± 0.2.</Test Solution and Environment>
            <Pitting Potential>E_c^scan: 262 mV vs SCE; E_c^scr: 232 mV vs SCE; E_c^(I-t): <240 mV vs SCE</Pitting Potential>
            <Other Information>-</Other Information>
        </experiment>
        <experiment>
            <Test Procedure>Direct immersion crevice attack study.</Test Procedure>
            <Electrode Geometry/Mounting>1/2 inch dia disc with Teflon gaskets.</Electrode Geometry/Mounting>
            <Test Solution and Environment>Oxygenated 10% ferric chloride solution at 21 ± 1 C for 6 days.</Test Solution and Environment>
            <Pitting Potential>Reported crevice pitting potential (E_c) corresponding to E_c^scr: 232 mV vs SCE.</Pitting Potential>
            <Other Information>Shows moderate susceptibility to crevice corrosion.</Other Information>
        </experiment>
    </conditioned_material>

    <conditioned_material>
        <Conditioned Material Identifier>F466A</Conditioned Material Identifier>
        <Process Description>Cast, ground, hot rolled, spark cut.</Process Description>
        <Surface Finish>Sand blasted, pickled.</Surface Finish>
        <Heat Treatment>A-series variant.</Heat Treatment>
        <Other Information>-</Other Information>

        <experiment>
            <Test Procedure>Anodic polarization and scratch method.</Test Procedure>
            <Electrode Geometry/Mounting>Spark cut discs.</Electrode Geometry/Mounting>
            <Test Solution and Environment>Deaerated synthetic seawater at 90 C, pH 7.2 ± 0.2.</Test Solution and Environment>
            <Pitting Potential>E_c^scan: 238 mV vs SCE; E_c^scr: 230 mV vs SCE</Pitting Potential>
            <Other Information>-</Other Information>
        </experiment>
    </conditioned_material>
</base_material>

<base_material>
    <Base Material Identifier>F470</Base Material Identifier>
    <Alloy Composition>Fe 72.73 wt%, Cr 21.48 wt%, Mo 3.00 wt%, Si 1.36 wt%, Ni 1.43 wt%</Alloy Composition>
    <Alloy Type>Ferritic stainless steel</Alloy Type>
    <Microstructure>Recrystallized grain structure</Microstructure>
    <Other Information>50 gm heat, levitation melting.</Other Information>

    <conditioned_material>
        <Conditioned Material Identifier>F470B</Conditioned Material Identifier>
        <Process Description>Cast, ground, hot rolled, spark cut.</Process Description>
        <Surface Finish>Sand blasted, pickled.</Surface Finish>
        <Heat Treatment>Annealed 1 hour at 1049 C (1920 F), water quenched.</Heat Treatment>
        <Other Information>B-series variant.</Other Information>

        <experiment>
            <Test Procedure>Anodic polarization and scratch method.</Test Procedure>
            <Electrode Geometry/Mounting>Spark cut discs.</Electrode Geometry/Mounting>
            <Test Solution and Environment>Deaerated synthetic seawater at 90 C, pH 7.2 ± 0.2.</Test Solution and Environment>
            <Pitting Potential>E_c^scan: 306 mV vs SCE; E_c^scr: 272 mV vs SCE</Pitting Potential>
            <Other Information>-</Other Information>
        </experiment>
        <experiment>
            <Test Procedure>Direct immersion crevice attack study.</Test Procedure>
            <Electrode Geometry/Mounting>1/2 inch dia disc with Teflon gaskets.</Electrode Geometry/Mounting>
            <Test Solution and Environment>Oxygenated 10% ferric chloride solution at 21 ± 1 C for 6 days.</Test Solution and Environment>
            <Pitting Potential>E_c (matches E_c^scr): 272 mV vs SCE.</Pitting Potential>
            <Other Information>Crevice corrosion observed.</Other Information>
        </experiment>
    </conditioned_material>

    <conditioned_material>
        <Conditioned Material Identifier>F470A</Conditioned Material Identifier>
        <Process Description>Cast, ground, hot rolled, spark cut.</Process Description>
        <Surface Finish>Sand blasted, pickled.</Surface Finish>
        <Heat Treatment>A-series variant.</Heat Treatment>
        <Other Information>-</Other Information>

        <experiment>
            <Test Procedure>Anodic polarization, scratch method, and current-time curves.</Test Procedure>
            <Electrode Geometry/Mounting>Spark cut discs.</Electrode Geometry/Mounting>
            <Test Solution and Environment>Deaerated synthetic seawater at 90 C, pH 7.2 ± 0.2.</Test Solution and Environment>
            <Pitting Potential>E_c^scan: 256 mV vs SCE; E_c^scr: 248 mV vs SCE; E_c^(I-t): <250 mV vs SCE</Pitting Potential>
            <Other Information>-</Other Information>
        </experiment>
    </conditioned_material>
</base_material>

<base_material>
    <Base Material Identifier>F474</Base Material Identifier>
    <Alloy Composition>Fe 71.93 wt%, Cr 19.74 wt%, Mo 3.50 wt%, Si 2.05 wt%, Ni 2.14 wt%, Nb 0.51 wt%, Mn 0.13 wt%</Alloy Composition>
    <Alloy Type>Ferritic stainless steel</Alloy Type>
    <Microstructure>Recrystallized grain structure</Microstructure>
    <Other Information>50 gm heat, levitation melting.</Other Information>

    <conditioned_material>
        <Conditioned Material Identifier>F474B</Conditioned Material Identifier>
        <Process Description>Cast, ground, hot rolled, spark cut.</Process Description>
        <Surface Finish>Sand blasted, pickled.</Surface Finish>
        <Heat Treatment>Annealed 1 hour at 1049 C (1920 F), water quenched.</Heat Treatment>
        <Other Information>B-series variant.</Other Information>

        <experiment>
            <Test Procedure>Anodic polarization, scratch method, and current-time curves.</Test Procedure>
            <Electrode Geometry/Mounting>Spark cut discs.</Electrode Geometry/Mounting>
            <Test Solution and Environment>Deaerated synthetic seawater at 90 C, pH 7.2 ± 0.2.</Test Solution and Environment>
            <Pitting Potential>E_c^scan: 342 mV vs SCE; E_c^scr: 268 mV vs SCE; E_c^(I-t): <330 mV vs SCE</Pitting Potential>
            <Other Information>-</Other Information>
        </experiment>
    </conditioned_material>

    <conditioned_material>
        <Conditioned Material Identifier>F474A</Conditioned Material Identifier>
        <Process Description>Cast, ground, hot rolled, spark cut.</Process Description>
        <Surface Finish>Sand blasted, pickled.</Surface Finish>
        <Heat Treatment>A-series variant.</Heat Treatment>
        <Other Information>-</Other Information>

        <experiment>
            <Test Procedure>Anodic polarization, scratch method, and current-time curves.</Test Procedure>
            <Electrode Geometry/Mounting>Spark cut discs.</Electrode Geometry/Mounting>
            <Test Solution and Environment>Deaerated synthetic seawater at 90 C, pH 7.2 ± 0.2.</Test Solution and Environment>
            <Pitting Potential>E_c^scan: 220 mV vs SCE; E_c^scr: 205 mV vs SCE; E_c^(I-t): <206 mV vs SCE</Pitting Potential>
            <Other Information>-</Other Information>
        </experiment>
    </conditioned_material>
</base_material>

<base_material>
    <Base Material Identifier>F475</Base Material Identifier>
    <Alloy Composition>Fe 70.97 wt%, Cr 19.73 wt%, Mo 4.70 wt%, Si 2.04 wt%, Ni 2.13 wt%, Nb 0.34 wt%, Mn 0.09 wt%</Alloy Composition>
    <Alloy Type>Ferritic stainless steel</Alloy Type>
    <Microstructure>Recrystallized grain structure</Microstructure>
    <Other Information>50 gm heat, levitation melting.</Other Information>

    <conditioned_material>
        <Conditioned Material Identifier>F475B</Conditioned Material Identifier>
        <Process Description>Cast, ground, hot rolled, spark cut.</Process Description>
        <Surface Finish>Sand blasted, pickled.</Surface Finish>
        <Heat Treatment>Annealed 1 hour at 1049 C (1920 F), water quenched.</Heat Treatment>
        <Other Information>B-series variant.</Other Information>

        <experiment>
            <Test Procedure>Anodic polarization and scratch method.</Test Procedure>
            <Electrode Geometry/Mounting>Spark cut discs.</Electrode Geometry/Mounting>
            <Test Solution and Environment>Deaerated synthetic seawater at 90 C, pH 7.2 ± 0.2.</Test Solution and Environment>
            <Pitting Potential>E_c^scan: 310 mV vs SCE; E_c^scr: 298 mV vs SCE</Pitting Potential>
            <Other Information>-</Other Information>
        </experiment>
        <experiment>
            <Test Procedure>Direct immersion crevice attack study.</Test Procedure>
            <Electrode Geometry/Mounting>1/2 inch dia disc with Teflon gaskets.</Electrode Geometry/Mounting>
            <Test Solution and Environment>Oxygenated 10% ferric chloride solution at 21 ± 1 C for 6 days.</Test Solution and Environment>
            <Pitting Potential>E_c (matches E_c^scr): 298 mV vs SCE.</Pitting Potential>
            <Other Information>Crevice corrosion attack observed.</Other Information>
        </experiment>
    </conditioned_material>

    <conditioned_material>
        <Conditioned Material Identifier>F475A</Conditioned Material Identifier>
        <Process Description>Cast, ground, hot rolled, spark cut.</Process Description>
        <Surface Finish>Sand blasted, pickled.</Surface Finish>
        <Heat Treatment>A-series variant.</Heat Treatment>
        <Other Information>-</Other Information>

        <experiment>
            <Test Procedure>Anodic polarization, scratch method, and current-time curves.</Test Procedure>
            <Electrode Geometry/Mounting>Spark cut discs.</Electrode Geometry/Mounting>
            <Test Solution and Environment>Deaerated synthetic seawater at 90 C, pH 7.2 ± 0.2.</Test Solution and Environment>
            <Pitting Potential>E_c^scan: 238 mV vs SCE; E_c^scr: 152 mV vs SCE; E_c^(I-t): <160 mV vs SCE</Pitting Potential>
            <Other Information>-</Other Information>
        </experiment>
    </conditioned_material>
</base_material>

<base_material>
    <Base Material Identifier>F297</Base Material Identifier>
    <Alloy Composition>Fe Bal., Cr 20 wt%, Mo 5 wt%</Alloy Composition>
    <Alloy Type>Ternary Fe-Cr-Mo Ferritic alloy</Alloy Type>
    <Microstructure>Recrystallized grain structure</Microstructure>
    <Other Information>50 gm heat, levitation melting.</Other Information>

    <conditioned_material>
        <Conditioned Material Identifier>F297B</Conditioned Material Identifier>
        <Process Description>Cast, ground, hot rolled, spark cut.</Process Description>
        <Surface Finish>Sand blasted, pickled.</Surface Finish>
        <Heat Treatment>Annealed 1 hour at 1049 C (1920 F), water quenched.</Heat Treatment>
        <Other Information>B-series variant.</Other Information>

        <experiment>
            <Test Procedure>Direct immersion crevice attack study.</Test Procedure>
            <Electrode Geometry/Mounting>1/2 inch dia disc with Teflon gaskets.</Electrode Geometry/Mounting>
            <Test Solution and Environment>Oxygenated 10% ferric chloride solution at 21 ± 1 C for 6 days.</Test Solution and Environment>
            <Pitting Potential>E_c (matches E_c^scr): 285 mV vs SCE.</Pitting Potential>
            <Other Information>Tested alongside potentiodynamic evaluations.</Other Information>
        </experiment>
    </conditioned_material>
</base_material>

<base_material>
    <Base Material Identifier>Inconel 625</Base Material Identifier>
    <Alloy Composition>Ni 60.5 wt%, Cr 22.8 wt%, Mo 9.1 wt%, Nb+Ta 3.6 wt%, Fe Bal.</Alloy Composition>
    <Alloy Type>Commercial Nickel base alloy</Alloy Type>
    <Microstructure>Austenitic (FCC) matrix.</Microstructure>
    <Other Information>Commercial alloy used for reference mapping of (Cr+Mo) effect.</Other Information>

    <conditioned_material>
        <Conditioned Material Identifier>Inconel 625 (Commercial state)</Conditioned Material Identifier>
        <Process Description>Commercial product.</Process Description>
        <Surface Finish>Standard preparation, pickled.</Surface Finish>
        <Heat Treatment>Commercial state.</Heat Treatment>
        <Other Information>-</Other Information>

        <experiment>
            <Test Procedure>Scratch method for pitting potential determination.</Test Procedure>
            <Electrode Geometry/Mounting>Flat specimen.</Electrode Geometry/Mounting>
            <Test Solution and Environment>Deaerated synthetic seawater at 90 C, pH 7.2 ± 0.2.</Test Solution and Environment>
            <Pitting Potential>E_c^scr: ~660 mV vs SCE (estimated from Figure 1 plot).</Pitting Potential>
            <Other Information>Shows coincidence of pitting resistance defined by (Cr+Mo) content with ferritic ternary curves.</Other Information>
        </experiment>
    </conditioned_material>
</base_material>
```
