Repository: KevinGundlach/OntologyRefiner

File: outputs/paper_3_json.txt
[
  {
    "entity_type": "Experiment",
    "material": {
      "entity_type": "Material",
      "identifier": "W502 / W501 (As rolled)",
      "composition": [
        {
          "entity_type": "MaterialComposition",
          "balance_element": "Fe",
          "elements": [
            { "entity_type": "Measurement", "name": "Cr", "value": 21.5, "unit": "wt%" },
            { "entity_type": "Measurement", "name": "Mo", "value": 2.9, "unit": "wt%" },
            { "entity_type": "Measurement", "name": "Si", "value": 1.26, "unit": "wt%" },
            { "entity_type": "Measurement", "name": "Ni", "value": 1.47, "unit": "wt%" },
            { "entity_type": "Measurement", "name": "C", "value": 39, "unit": "ppm" },
            { "entity_type": "Measurement", "name": "O", "value": 220, "unit": "ppm" },
            { "entity_type": "Measurement", "name": "S", "value": 80, "unit": "ppm" },
            { "entity_type": "Measurement", "name": "N", "value": 66, "unit": "ppm" },
            { "entity_type": "Measurement", "name": "P", "value": 10, "unit": "ppm" }
          ]
        }
      ],
      "processing_steps": [
        { "entity_type": "MaterialProcessingStep", "description": "Vacuum induction melting" },
        { "entity_type": "MaterialProcessingStep", "description": "Cast into heated split graphite ingot mold" },
        { 
          "entity_type": "MaterialProcessingStep", 
          "description": "Hot rolled",
          "other_attributes": [
            { "entity_type": "Attribute", "name": "Rolling Temperature Range", "value": "816 C to 982 C" },
            { "entity_type": "Attribute", "name": "Cooling Method", "value": "Water quenched" }
          ]
        },
        { "entity_type": "MaterialProcessingStep", "description": "Electropolished", "other_attributes": [ { "entity_type": "Attribute", "name": "Solution", "value": "15 wt% NaCl / 30 wt% H2SO4" }, { "entity_type": "Attribute", "name": "Temperature", "value": 60, "unit": "C" } ] },
        { "entity_type": "MaterialProcessingStep", "description": "Cold rolled", "other_attributes": [ { "entity_type": "Attribute", "name": "Reduction", "value": "0.100 inch to 0.0625 inch thickness" } ] },
        { "entity_type": "MaterialProcessingStep", "description": "Machined to 6 x 3/4 inch coupons" },
        { 
          "entity_type": "MaterialProcessingStep", 
          "description": "Pickled", 
          "other_attributes": [
            { "entity_type": "Attribute", "name": "Solution", "value": "10% HNO3 + 0.5% HF" },
            { "entity_type": "Attribute", "name": "Temperature", "value": 85, "unit": "C" },
            { "entity_type": "Attribute", "name": "Duration", "value": 5, "unit": "min" }
          ]
        }
      ],
      "other_attributes": [
        { "entity_type": "Attribute", "name": "Alloy Type", "value": "Ferritic stainless steel" },
        { "entity_type": "Attribute", "name": "Microstructure", "value": "Grains elongated in rolling direction; deformation near surface; precipitate stringers at prior hot rolled boundaries" }
      ]
    },
    "test_procedure": {
      "entity_type": "TestProcedure",
      "description": "Electrochemical pitting evaluation (Potentiodynamic scan and Scratch method)",
      "test_solution": {
        "entity_type": "TestSolution",
        "ph": { "entity_type": "Measurement", "name": "pH", "value": { "min": 7.0, "max": 7.4 } },
        "temperature": { "entity_type": "Measurement", "name": "Temperature", "value": 90, "unit": "C" },
        "composition": {
          "entity_type": "TestSolutionComposition",
          "chemicals": [ { "entity_type": "Measurement", "name": "Synthetic Seawater", "value": "Standard" } ],
          "other_attributes": [ { "entity_type": "Attribute", "name": "Aeration", "value": "Deaerated" }, { "entity_type": "Attribute", "name": "Treatment", "value": "Treated with H2SO4 to neutralize bicarbonate; boiled to remove CO2 and O2" } ]
        }
      },
      "other_attributes": [
        { "entity_type": "Attribute", "name": "Scan Rate", "value": 10, "unit": "mV/min" },
        { "entity_type": "Attribute", "name": "Electrode Geometry", "value": "Flat 6 x 3/4 inch test coupons" }
      ]
    },
    "results": [
      { "entity_type": "Measurement", "name": "Critical Pitting Potential (Ec_scan)", "value": 662, "unit": "mV vs SCE" },
      { "entity_type": "Measurement", "name": "Scratch Pitting Potential (Ec_scr)", "value": 310, "unit": "mV vs SCE" }
    ],
    "other_attributes": [
      { "entity_type": "Attribute", "name": "Crevice Attack Resistance", "value": "Virtual immunity in low-O2" }
    ]
  },
  {
    "entity_type": "Experiment",
    "material": {
      "entity_type": "Material",
      "identifier": "W502 / W501 (As rolled)",
      "composition": [ { "entity_type": "MaterialComposition", "balance_element": "Fe", "elements": [ { "entity_type": "Measurement", "name": "Cr", "value": 21.5, "unit": "wt%" }, { "entity_type": "Measurement", "name": "Mo", "value": 2.9, "unit": "wt%" } ] } ]
    },
    "test_procedure": {
      "entity_type": "TestProcedure",
      "description": "Desalination Plant Exposure (Run 1)",
      "test_solution": {
        "entity_type": "TestSolution",
        "ph": { "entity_type": "Measurement", "name": "pH", "value": 7.0 },
        "temperature": { "entity_type": "Measurement", "name": "Temperature", "value": 121, "unit": "C" },
        "composition": {
          "entity_type": "TestSolutionComposition",
          "chemicals": [ { "entity_type": "Measurement", "name": "Dissolved Oxygen", "value": 5, "unit": "ppb" } ],
          "other_attributes": [ { "entity_type": "Attribute", "name": "Flow Rate", "value": 4.0, "unit": "fps" } ]
        }
      },
      "other_attributes": [ { "entity_type": "Attribute", "name": "Exposure Duration", "value": 30, "unit": "days" }, { "entity_type": "Attribute", "name": "Crevice Condition", "value": "Teflon gasket supports" } ]
    },
    "results": [ { "entity_type": "Measurement", "name": "Corrosion Rate", "value": 0.02, "unit": "mpy" } ]
  },
  {
    "entity_type": "Experiment",
    "material": {
      "entity_type": "Material",
      "identifier": "W502 / W501 (As rolled)",
      "composition": [ { "entity_type": "MaterialComposition", "balance_element": "Fe", "elements": [ { "entity_type": "Measurement", "name": "Cr", "value": 21.5, "unit": "wt%" }, { "entity_type": "Measurement", "name": "Mo", "value": 2.9, "unit": "wt%" } ] } ]
    },
    "test_procedure": {
      "entity_type": "TestProcedure",
      "description": "Desalination Plant Exposure (Run 5)",
      "test_solution": {
        "entity_type": "TestSolution",
        "ph": { "entity_type": "Measurement", "name": "pH", "value": 7.0 },
        "temperature": { "entity_type": "Measurement", "name": "Temperature", "value": 121, "unit": "C" },
        "composition": {
          "entity_type": "TestSolutionComposition",
          "chemicals": [ { "entity_type": "Measurement", "name": "Dissolved Oxygen", "value": 200, "unit": "ppb" } ]
        }
      },
      "other_attributes": [ { "entity_type": "Attribute", "name": "Exposure Duration", "value": 42, "unit": "days" } ]
    },
    "results": [ { "entity_type": "Measurement", "name": "Corrosion Rate", "value": 3, "unit": "mpy" } ],
    "other_attributes": [ { "entity_type": "Attribute", "name": "Observations", "value": "Susceptible to crevice attack at 200 ppb oxygen" } ]
  },
  {
    "entity_type": "Experiment",
    "material": {
      "entity_type": "Material",
      "identifier": "W582 / W581",
      "composition": [ { "entity_type": "MaterialComposition", "balance_element": "Fe", "elements": [ { "entity_type": "Measurement", "name": "Cr", "value": 21.5, "unit": "wt%" }, { "entity_type": "Measurement", "name": "Mo", "value": 2.9, "unit": "wt%" } ] } ],
      "processing_steps": [
        { "entity_type": "MaterialProcessingStep", "description": "Annealed", "other_attributes": [ { "entity_type": "Attribute", "name": "Temperature", "value": 427, "unit": "C" }, { "entity_type": "Attribute", "name": "Duration", "value": 1, "unit": "hr" }, { "entity_type": "Attribute", "name": "Cooling", "value": "Chamber cool" } ] }
      ],
      "other_attributes": [ { "entity_type": "Attribute", "name": "Microstructure Change", "value": "Dissolves precipitates formed in prior hot rolled structure" } ]
    },
    "test_procedure": {
      "entity_type": "TestProcedure",
      "description": "Potentiodynamic anodic polarization and scratch method",
      "test_solution": {
        "entity_type": "TestSolution",
        "temperature": { "entity_type": "Measurement", "name": "Temperature", "value": 90, "unit": "C" },
        "ph": { "entity_type": "Measurement", "name": "pH", "value": { "min": 7.0, "max": 7.4 } },
        "composition": { "entity_type": "TestSolutionComposition", "chemicals": [ { "entity_type": "Measurement", "name": "Deaerated Synthetic Seawater", "value": "Standard" } ] }
      }
    },
    "results": [
      { "entity_type": "Measurement", "name": "Critical Pitting Potential (Ec_scan)", "value": { "min": 160, "max": 642 }, "unit": "mV vs SCE" },
      { "entity_type": "Measurement", "name": "Scratch Pitting Potential (Ec_scr)", "value": 300, "unit": "mV vs SCE" }
    ]
  },
  {
    "entity_type": "Experiment",
    "material": {
      "entity_type": "Material",
      "identifier": "W549 / W548",
      "composition": [ { "entity_type": "MaterialComposition", "balance_element": "Fe", "elements": [ { "entity_type": "Measurement", "name": "Cr", "value": 21.5, "unit": "wt%" }, { "entity_type": "Measurement", "name": "Mo", "value": 2.9, "unit": "wt%" } ] } ],
      "processing_steps": [
        { "entity_type": "MaterialProcessingStep", "description": "Annealed", "other_attributes": [ { "entity_type": "Attribute", "name": "Temperature", "value": 1093, "unit": "C" }, { "entity_type": "Attribute", "name": "Duration", "value": 1, "unit": "hr" }, { "entity_type": "Attribute", "name": "Cooling", "value": "Water quench" } ] }
      ],
      "other_attributes": [ { "entity_type": "Attribute", "name": "Microstructure", "value": "Complete recrystallization; grain boundaries and matrices free of precipitates" } ]
    },
    "test_procedure": {
      "entity_type": "TestProcedure",
      "description": "Potentiodynamic anodic polarization and scratch method",
      "test_solution": {
        "entity_type": "TestSolution",
        "temperature": { "entity_type": "Measurement", "name": "Temperature", "value": 90, "unit": "C" }
      }
    },
    "results": [
      { "entity_type": "Measurement", "name": "Critical Pitting Potential (Ec_scan)", "value": 420, "unit": "mV vs SCE" },
      { "entity_type": "Measurement", "name": "Scratch Pitting Potential (Ec_scr)", "value": 350, "unit": "mV vs SCE" }
    ]
  },
  {
    "entity_type": "Experiment",
    "material": {
      "entity_type": "Material",
      "identifier": "W602 / W601 (As rolled)",
      "composition": [
        {
          "entity_type": "MaterialComposition",
          "balance_element": "Fe",
          "elements": [
            { "entity_type": "Measurement", "name": "Cr", "value": 21.6, "unit": "wt%" },
            { "entity_type": "Measurement", "name": "Mo", "value": 2.0, "unit": "wt%" },
            { "entity_type": "Measurement", "name": "Si", "value": 1.29, "unit": "wt%" },
            { "entity_type": "Measurement", "name": "Ni", "value": 1.46, "unit": "wt%" },
            { "entity_type": "Measurement", "name": "C", "value": 25, "unit": "ppm" },
            { "entity_type": "Measurement", "name": "O", "value": 250, "unit": "ppm" },
            { "entity_type": "Measurement", "name": "S", "value": 79, "unit": "ppm" },
            { "entity_type": "Measurement", "name": "N", "value": 60, "unit": "ppm" },
            { "entity_type": "Measurement", "name": "P", "value": 12, "unit": "ppm" }
          ]
        }
      ]
    },
    "test_procedure": {
      "entity_type": "TestProcedure",
      "description": "Potentiodynamic anodic polarization (10 mV/min) and scratch method",
      "test_solution": {
        "entity_type": "TestSolution",
        "ph": { "entity_type": "Measurement", "name": "pH", "value": { "min": 7.0, "max": 7.4 } },
        "temperature": { "entity_type": "Measurement", "name": "Temperature", "value": 90, "unit": "C" },
        "composition": { "entity_type": "TestSolutionComposition", "chemicals": [ { "entity_type": "Measurement", "name": "Deaerated Synthetic Seawater", "value": "Standard" } ] }
      }
    },
    "results": [
      { "entity_type": "Measurement", "name": "Critical Pitting Potential (Ec_scan)", "value": { "min": 90, "max": 388 }, "unit": "mV vs SCE" },
      { "entity_type": "Measurement", "name": "Scratch Pitting Potential (Ec_scr)", "value": 215, "unit": "mV vs SCE" }
    ]
  },
  {
    "entity_type": "Experiment",
    "material": {
      "entity_type": "Material",
      "identifier": "W682 / W681",
      "processing_steps": [ { "entity_type": "MaterialProcessingStep", "description": "Annealed 427 C for 1 hr" } ]
    },
    "test_procedure": { "entity_type": "TestProcedure", "description": "Electrochemical evaluation" },
    "results": [
      { "entity_type": "Measurement", "name": "Critical Pitting Potential (Ec_scan)", "value": 472, "unit": "mV vs SCE" },
      { "entity_type": "Measurement", "name": "Scratch Pitting Potential (Ec_scr)", "value": 205, "unit": "mV vs SCE" }
    ]
  },
  {
    "entity_type": "Experiment",
    "material": {
      "entity_type": "Material",
      "identifier": "W649 / W648",
      "processing_steps": [ { "entity_type": "MaterialProcessingStep", "description": "Annealed 1093 C for 1 hr" } ]
    },
    "test_procedure": { "entity_type": "TestProcedure", "description": "Electrochemical evaluation" },
    "results": [
      { "entity_type": "Measurement", "name": "Critical Pitting Potential (Ec_scan)", "value": 288, "unit": "mV vs SCE" },
      { "entity_type": "Measurement", "name": "Scratch Pitting Potential (Ec_scr)", "value": 220, "unit": "mV vs SCE" }
    ]
  },
  {
    "entity_type": "Experiment",
    "material": {
      "entity_type": "Material",
      "identifier": "W702 / W701 (As rolled)",
      "composition": [
        {
          "entity_type": "MaterialComposition",
          "balance_element": "Fe",
          "elements": [
            { "entity_type": "Measurement", "name": "Cr", "value": 20.6, "unit": "wt%" },
            { "entity_type": "Measurement", "name": "Mo", "value": 4.2, "unit": "wt%" },
            { "entity_type": "Measurement", "name": "Si", "value": 1.32, "unit": "wt%" },
            { "entity_type": "Measurement", "name": "Ni", "value": 1.50, "unit": "wt%" },
            { "entity_type": "Measurement", "name": "C", "value": 34, "unit": "ppm" },
            { "entity_type": "Measurement", "name": "O", "value": 230, "unit": "ppm" },
            { "entity_type": "Measurement", "name": "S", "value": 77, "unit": "ppm" },
            { "entity_type": "Measurement", "name": "N", "value": 54, "unit": "ppm" },
            { "entity_type": "Measurement", "name": "P", "value": 12, "unit": "ppm" }
          ]
        }
      ]
    },
    "test_procedure": { "entity_type": "TestProcedure", "description": "Electrochemical evaluation" },
    "results": [
      { "entity_type": "Measurement", "name": "Critical Pitting Potential (Ec_scan)", "value": 830, "unit": "mV vs SCE" },
      { "entity_type": "Measurement", "name": "Scratch Pitting Potential (Ec_scr)", "value": 425, "unit": "mV vs SCE" }
    ]
  },
  {
    "entity_type": "Experiment",
    "material": {
      "entity_type": "Material",
      "identifier": "W782 / W781",
      "processing_steps": [ { "entity_type": "MaterialProcessingStep", "description": "Annealed 427 C for 1 hr" } ]
    },
    "test_procedure": { "entity_type": "TestProcedure", "description": "Electrochemical evaluation" },
    "results": [
      { "entity_type": "Measurement", "name": "Critical Pitting Potential (Ec_scan)", "value": { "min": 285, "max": 460 }, "unit": "mV vs SCE" },
      { "entity_type": "Measurement", "name": "Scratch Pitting Potential (Ec_scr)", "value": 345, "unit": "mV vs SCE" }
    ]
  },
  {
    "entity_type": "Experiment",
    "material": {
      "entity_type": "Material",
      "identifier": "W749 / W748",
      "processing_steps": [ { "entity_type": "MaterialProcessingStep", "description": "Annealed 1093 C for 1 hr" } ]
    },
    "test_procedure": { "entity_type": "TestProcedure", "description": "Electrochemical evaluation" },
    "results": [
      { "entity_type": "Measurement", "name": "Critical Pitting Potential (Ec_scan)", "value": 410, "unit": "mV vs SCE" },
      { "entity_type": "Measurement", "name": "Scratch Pitting Potential (Ec_scr)", "value": 405, "unit": "mV vs SCE" }
    ]
  },
  {
    "entity_type": "Experiment",
    "material": {
      "entity_type": "Material",
      "identifier": "W802 / W801 (As rolled)",
      "composition": [
        {
          "entity_type": "MaterialComposition",
          "balance_element": "Fe",
          "elements": [
            { "entity_type": "Measurement", "name": "Cr", "value": 23.0, "unit": "wt%" },
            { "entity_type": "Measurement", "name": "Mo", "value": 5.12, "unit": "wt%" },
            { "entity_type": "Measurement", "name": "Si", "value": 1.30, "unit": "wt%" },
            { "entity_type": "Measurement", "name": "Ni", "value": 1.49, "unit": "wt%" },
            { "entity_type": "Measurement", "name": "C", "value": 42, "unit": "ppm" },
            { "entity_type": "Measurement", "name": "O", "value": 290, "unit": "ppm" },
            { "entity_type": "Measurement", "name": "S", "value": 81, "unit": "ppm" },
            { "entity_type": "Measurement", "name": "N", "value": 62, "unit": "ppm" },
            { "entity_type": "Measurement", "name": "P", "value": 15, "unit": "ppm" }
          ]
        }
      ]
    },
    "test_procedure": { "entity_type": "TestProcedure", "description": "Electrochemical evaluation" },
    "results": [
      { "entity_type": "Measurement", "name": "Critical Pitting Potential (Ec_scan)", "value": 706, "unit": "mV vs SCE" },
      { "entity_type": "Measurement", "name": "Scratch Pitting Potential (Ec_scr)", "value": 565, "unit": "mV vs SCE" }
    ]
  },
  {
    "entity_type": "Experiment",
    "material": {
      "entity_type": "Material",
      "identifier": "W882 / W881",
      "processing_steps": [ { "entity_type": "MaterialProcessingStep", "description": "Annealed 427 C for 1 hr" } ]
    },
    "test_procedure": { "entity_type": "TestProcedure", "description": "Electrochemical evaluation" },
    "results": [
      { "entity_type": "Measurement", "name": "Critical Pitting Potential (Ec_scan)", "value": 550, "unit": "mV vs SCE" },
      { "entity_type": "Measurement", "name": "Scratch Pitting Potential (Ec_scr)", "value": 530, "unit": "mV vs SCE" }
    ]
  },
  {
    "entity_type": "Experiment",
    "material": {
      "entity_type": "Material",
      "identifier": "W849 / W848",
      "processing_steps": [ { "entity_type": "MaterialProcessingStep", "description": "Annealed 1093 C for 1 hr" } ]
    },
    "test_procedure": { "entity_type": "TestProcedure", "description": "Electrochemical evaluation" },
    "results": [
      { "entity_type": "Measurement", "name": "Critical Pitting Potential (Ec_scan)", "value": 580, "unit": "mV vs SCE" },
      { "entity_type": "Measurement", "name": "Scratch Pitting Potential (Ec_scr)", "value": 595, "unit": "mV vs SCE" }
    ]
  },
  {
    "entity_type": "Experiment",
    "material": {
      "entity_type": "Material",
      "identifier": "WE02 / WE01",
      "composition": [ { "entity_type": "MaterialComposition", "balance_element": "Fe", "elements": [ { "entity_type": "Measurement", "name": "Cr", "value": 26, "unit": "wt%" }, { "entity_type": "Measurement", "name": "Mo", "value": 1, "unit": "wt%" } ] } ],
      "processing_steps": [ { "entity_type": "MaterialProcessingStep", "description": "Cold rolled" } ],
      "other_attributes": [ { "entity_type": "Attribute", "name": "Base Material Identifier", "value": "E-Brite 26-1" } ]
    },
    "test_procedure": { "entity_type": "TestProcedure", "description": "Potentiodynamic anodic polarization and scratch method" },
    "results": [
      { "entity_type": "Measurement", "name": "Critical Pitting Potential (Ec_scan)", "value": 242, "unit": "mV vs SCE" },
      { "entity_type": "Measurement", "name": "Scratch Pitting Potential (Ec_scr)", "value": 155, "unit": "mV vs SCE" }
    ]
  },
  {
    "entity_type": "Experiment",
    "material": {
      "entity_type": "Material",
      "identifier": "WE62 / WE61",
      "processing_steps": [ { "entity_type": "MaterialProcessingStep", "description": "Cold rolled; Annealed at 788 C for 1 hr" } ]
    },
    "test_procedure": { "entity_type": "TestProcedure", "description": "Electrochemical evaluation" },
    "results": [
      { "entity_type": "Measurement", "name": "Critical Pitting Potential (Ec_scan)", "value": 288, "unit": "mV vs SCE" },
      { "entity_type": "Measurement", "name": "Scratch Pitting Potential (Ec_scr)", "value": 140, "unit": "mV vs SCE" }
    ]
  },
  {
    "entity_type": "Experiment",
    "material": { "entity_type": "Material", "identifier": "E-Brite (Table 5)" },
    "test_procedure": { "entity_type": "TestProcedure", "description": "Anodic polarization, scratch method, and current-time curve at constant potential" },
    "results": [
      { "entity_type": "Measurement", "name": "Critical Pitting Potential (Ec_scan)", "value": 136, "unit": "mV vs SCE" },
      { "entity_type": "Measurement", "name": "Scratch Pitting Potential (Ec_scr)", "value": 128, "unit": "mV vs SCE" },
      { "entity_type": "Measurement", "name": "Constant Potential Pitting Resistance (Ec_I-t)", "value": "<135", "unit": "mV vs SCE" }
    ]
  },
  {
    "entity_type": "Experiment",
    "material": {
      "entity_type": "Material",
      "identifier": "F460B",
      "composition": [ { "entity_type": "MaterialComposition", "balance_element": "Fe", "elements": [ { "entity_type": "Measurement", "name": "Fe", "value": 73.26, "unit": "wt%" }, { "entity_type": "Measurement", "name": "Cr", "value": 24.32, "unit": "wt%" }, { "entity_type": "Measurement", "name": "Mo", "value": 1.02, "unit": "wt%" }, { "entity_type": "Measurement", "name": "Si", "value": 0.68, "unit": "wt%" }, { "entity_type": "Measurement", "name": "Ni", "value": 0.72, "unit": "wt%" } ] } ],
      "processing_steps": [
        { "entity_type": "MaterialProcessingStep", "description": "Levitation melting of 50 gm heat" },
        { "entity_type": "MaterialProcessingStep", "description": "Annealed 16h at 1200 C in argon" },
        { "entity_type": "MaterialProcessingStep", "description": "Hot rolled at 1090 C" },
        { "entity_type": "MaterialProcessingStep", "description": "Sand blasted" },
        { "entity_type": "MaterialProcessingStep", "description": "Annealed 1 hour at 1049 C, water quenched" }
      ]
    },
    "test_procedure": { "entity_type": "TestProcedure", "description": "Potentiodynamic anodic polarization (10 mV/min) and scratch method" },
    "results": [
      { "entity_type": "Measurement", "name": "Critical Pitting Potential (Ec_scan)", "value": 174, "unit": "mV vs SCE" },
      { "entity_type": "Measurement", "name": "Scratch Pitting Potential (Ec_scr)", "value": 145, "unit": "mV vs SCE" }
    ]
  },
  {
    "entity_type": "Experiment",
    "material": {
      "entity_type": "Material",
      "identifier": "F461B",
      "composition": [ { "entity_type": "MaterialComposition", "balance_element": "Fe", "elements": [ { "entity_type": "Measurement", "name": "Fe", "value": 73.63, "unit": "wt%" }, { "entity_type": "Measurement", "name": "Cr", "value": 22.53, "unit": "wt%" }, { "entity_type": "Measurement", "name": "Mo", "value": 1.02, "unit": "wt%" }, { "entity_type": "Measurement", "name": "Si", "value": 1.37, "unit": "wt%" }, { "entity_type": "Measurement", "name": "Ni", "value": 1.45, "unit": "wt%" } ] } ],
      "processing_steps": [ { "entity_type": "MaterialProcessingStep", "description": "Annealed 1 hour at 1049 C, water quenched" } ]
    },
    "test_procedure": { "entity_type": "TestProcedure", "description": "Anodic polarization and scratch method" },
    "results": [
      { "entity_type": "Measurement", "name": "Critical Pitting Potential (Ec_scan)", "value": 136, "unit": "mV vs SCE" },
      { "entity_type": "Measurement", "name": "Scratch Pitting Potential (Ec_scr)", "value": 108, "unit": "mV vs SCE" }
    ]
  },
  {
    "entity_type": "Experiment",
    "material": { "entity_type": "Material", "identifier": "F461A", "processing_steps": [ { "entity_type": "MaterialProcessingStep", "description": "A-series variant" } ] },
    "test_procedure": { "entity_type": "TestProcedure", "description": "Anodic polarization and scratch method" },
    "results": [
      { "entity_type": "Measurement", "name": "Critical Pitting Potential (Ec_scan)", "value": 152, "unit": "mV vs SCE" },
      { "entity_type": "Measurement", "name": "Scratch Pitting Potential (Ec_scr)", "value": 142, "unit": "mV vs SCE" }
    ]
  },
  {
    "entity_type": "Experiment",
    "material": {
      "entity_type": "Material",
      "identifier": "F462B",
      "composition": [ { "entity_type": "MaterialComposition", "balance_element": "Fe", "elements": [ { "entity_type": "Measurement", "name": "Fe", "value": 74.00, "unit": "wt%" }, { "entity_type": "Measurement", "name": "Cr", "value": 20.73, "unit": "wt%" }, { "entity_type": "Measurement", "name": "Mo", "value": 1.03, "unit": "wt%" }, { "entity_type": "Measurement", "name": "Si", "value": 2.07, "unit": "wt%" }, { "entity_type": "Measurement", "name": "Ni", "value": 2.17, "unit": "wt%" } ] } ],
      "processing_steps": [ { "entity_type": "MaterialProcessingStep", "description": "Annealed 1 hour at 1049 C, water quenched" } ]
    },
    "test_procedure": { "entity_type": "TestProcedure", "description": "Anodic polarization and scratch method" },
    "results": [
      { "entity_type": "Measurement", "name": "Critical Pitting Potential (Ec_scan)", "value": 184, "unit": "mV vs SCE" },
      { "entity_type": "Measurement", "name": "Scratch Pitting Potential (Ec_scr)", "value": 178, "unit": "mV vs SCE" }
    ]
  },
  {
    "entity_type": "Experiment",
    "material": {
      "entity_type": "Material",
      "identifier": "F463B",
      "composition": [ { "entity_type": "MaterialComposition", "balance_element": "Fe", "elements": [ { "entity_type": "Measurement", "name": "Fe", "value": 73.49, "unit": "wt%" }, { "entity_type": "Measurement", "name": "Cr", "value": 22.56, "unit": "wt%" }, { "entity_type": "Measurement", "name": "Mo", "value": 0.71, "unit": "wt%" }, { "entity_type": "Measurement", "name": "Nb", "value": 0.34, "unit": "wt%" } ] } ]
    },
    "test_procedure": { "entity_type": "TestProcedure", "description": "Electrochemical evaluation" },
    "results": [
      { "entity_type": "Measurement", "name": "Critical Pitting Potential (Ec_scan)", "value": 194, "unit": "mV vs SCE" },
      { "entity_type": "Measurement", "name": "Scratch Pitting Potential (Ec_scr)", "value": 186, "unit": "mV vs SCE" }
    ]
  },
  {
    "entity_type": "Experiment",
    "material": {
      "entity_type": "Material",
      "identifier": "F466B",
      "composition": [ { "entity_type": "MaterialComposition", "balance_element": "Fe", "elements": [ { "entity_type": "Measurement", "name": "Cr", "value": 21.51, "unit": "wt%" }, { "entity_type": "Measurement", "name": "Mo", "value": 2.03, "unit": "wt%" } ] } ]
    },
    "test_procedure": { "entity_type": "TestProcedure", "description": "Anodic polarization and scratch method" },
    "results": [
      { "entity_type": "Measurement", "name": "Critical Pitting Potential (Ec_scan)", "value": 262, "unit": "mV vs SCE" },
      { "entity_type": "Measurement", "name": "Scratch Pitting Potential (Ec_scr)", "value": 232, "unit": "mV vs SCE" }
    ]
  },
  {
    "entity_type": "Experiment",
    "material": { "entity_type": "Material", "identifier": "F466B" },
    "test_procedure": {
      "entity_type": "TestProcedure",
      "description": "Direct immersion crevice attack study",
      "test_solution": {
        "entity_type": "TestSolution",
        "temperature": { "entity_type": "Measurement", "name": "Temperature", "value": { "min": 20, "max": 22 }, "unit": "C" },
        "composition": { "entity_type": "TestSolutionComposition", "chemicals": [ { "entity_type": "Measurement", "name": "Ferric Chloride (FeCl3)", "value": 10, "unit": "wt%" } ], "other_attributes": [ { "entity_type": "Attribute", "name": "Aeration", "value": "Oxygenated" } ] }
      },
      "other_attributes": [ { "entity_type": "Attribute", "name": "Duration", "value": 6, "unit": "days" } ]
    },
    "results": [ { "entity_type": "Measurement", "name": "Crevice Pitting Potential (Ec)", "value": 232, "unit": "mV vs SCE" } ]
  },
  {
    "entity_type": "Experiment",
    "material": {
      "entity_type": "Material",
      "identifier": "F470B",
      "composition": [ { "entity_type": "MaterialComposition", "balance_element": "Fe", "elements": [ { "entity_type": "Measurement", "name": "Fe", "value": 72.73, "unit": "wt%" }, { "entity_type": "Measurement", "name": "Cr", "value": 21.48, "unit": "wt%" }, { "entity_type": "Measurement", "name": "Mo", "value": 3.00, "unit": "wt%" } ] } ]
    },
    "test_procedure": { "entity_type": "TestProcedure", "description": "Anodic polarization and scratch method" },
    "results": [
      { "entity_type": "Measurement", "name": "Critical Pitting Potential (Ec_scan)", "value": 306, "unit": "mV vs SCE" },
      { "entity_type": "Measurement", "name": "Scratch Pitting Potential (Ec_scr)", "value": 272, "unit": "mV vs SCE" }
    ]
  },
  {
    "entity_type": "Experiment",
    "material": { "entity_type": "Material", "identifier": "F470B" },
    "test_procedure": {
      "entity_type": "TestProcedure",
      "description": "Direct immersion crevice attack study",
      "test_solution": {
        "entity_type": "TestSolution",
        "composition": { "entity_type": "TestSolutionComposition", "chemicals": [ { "entity_type": "Measurement", "name": "Ferric Chloride", "value": 10, "unit": "wt%" } ] }
      }
    },
    "results": [ { "entity_type": "Measurement", "name": "Crevice Pitting Potential (Ec)", "value": 272, "unit": "mV vs SCE" } ]
  },
  {
    "entity_type": "Experiment",
    "material": {
      "entity_type": "Material",
      "identifier": "F475B",
      "composition": [ { "entity_type": "MaterialComposition", "balance_element": "Fe", "elements": [ { "entity_type": "Measurement", "name": "Cr", "value": 19.73, "unit": "wt%" }, { "entity_type": "Measurement", "name": "Mo", "value": 4.70, "unit": "wt%" } ] } ]
    },
    "test_procedure": { "entity_type": "TestProcedure", "description": "Anodic polarization and scratch method" },
    "results": [
      { "entity_type": "Measurement", "name": "Critical Pitting Potential (Ec_scan)", "value": 310, "unit": "mV vs SCE" },
      { "entity_type": "Measurement", "name": "Scratch Pitting Potential (Ec_scr)", "value": 298, "unit": "mV vs SCE" }
    ]
  },
  {
    "entity_type": "Experiment",
    "material": { "entity_type": "Material", "identifier": "F297B", "composition": [ { "entity_type": "MaterialComposition", "balance_element": "Fe", "elements": [ { "entity_type": "Measurement", "name": "Cr", "value": 20, "unit": "wt%" }, { "entity_type": "Measurement", "name": "Mo", "value": 5, "unit": "wt%" } ] } ] },
    "test_procedure": { "entity_type": "TestProcedure", "description": "Direct immersion crevice attack study (FeCl3)" },
    "results": [ { "entity_type": "Measurement", "name": "Crevice Pitting Potential (Ec)", "value": 285, "unit": "mV vs SCE" } ]
  },
  {
    "entity_type": "Experiment",
    "material": {
      "entity_type": "Material",
      "identifier": "Inconel 625 (Commercial state)",
      "composition": [ { "entity_type": "MaterialComposition", "balance_element": "Ni", "elements": [ { "entity_type": "Measurement", "name": "Ni", "value": 60.5, "unit": "wt%" }, { "entity_type": "Measurement", "name": "Cr", "value": 22.8, "unit": "wt%" }, { "entity_type": "Measurement", "name": "Mo", "value": 9.1, "unit": "wt%" }, { "entity_type": "Measurement", "name": "Nb+Ta", "value": 3.6, "unit": "wt%" }, { "entity_type": "Measurement", "name": "Fe", "value": "Balance" } ] } ]
    },
    "test_procedure": { "entity_type": "TestProcedure", "description": "Scratch method for pitting potential determination" },
    "results": [ { "entity_type": "Measurement", "name": "Scratch Pitting Potential (Ec_scr)", "value": 660, "unit": "mV vs SCE" } ],
    "other_attributes": [ { "entity_type": "Attribute", "name": "Note", "value": "Estimated from Figure 1 plot" } ]
  }
]

File: outputs/paper_49_data_api.txt (part 1 of 2)
```xml
<base_material>
    <Base_Material_Identifier>304L (UNS S30403)</Base_Material_Identifier>
    <Alloy_Composition>Fe Balance, 18 Cr, 10 Ni, 0.03 C, 0.2 Cu, 1 Mn, 0.045 P, 0.02 S, 1.0 Si (wt%)</Alloy_Composition>
    <Alloy_Type>Conventional austenitic stainless steel</Alloy_Type>
    <Microstructure>Austenitic phase</Microstructure>
    <Other_Information>Obtained commercially in sheet and/or rod forms. No further heat treatment was applied by the authors.</Other_Information>
    <conditioned_material>
        <Conditioned_Material_Identifier>Epoxy-mounted 600 grit SiC finished</Conditioned_Material_Identifier>
        <Process_Description>Test specimens were cut from sheet/rod forms. A wire was soldered to one end for electrical connection and the whole unit was mounted in epoxy resin to provide a crevice-free mount.</Process_Description>
        <Surface_Finish>Exposed end ground to 600 grit SiC finish, rinsed with distilled water, left for 30 min in air, then passivated by immersion for 15 min in 17% HNO3 before each experiment.</Surface_Finish>
        <Heat_Treatment>As-received, without any further heat treatment.</Heat_Treatment>
        <Other_Information>Exposed area of the test specimens was 1 cm^2. Crevice-free mount.</Other_Information>
        <experiment>
            <Test_Procedure>Potentiodynamic polarization. Pitting potential Epit was assessed as the potential at which a consistent increase in current density occurred, indicating the initiation of non-passivating pits.</Test_Procedure>
            <Electrode_Geometry_Mounting>Epoxy-mounted crevice-free flat end, 1 cm^2 exposed area. Saturated Calomel Electrode (SCE) with potassium chloride salt bridge as reference, and graphite as counter electrode.</Electrode_Geometry_Mounting>
            <Test_Solution_and_Environment>300 ppm Cl- aqueous solution prepared by dissolving analytical grade NaCl in distilled water. pH adjusted to 7.8 by the addition of NaOH. Temperature maintained at 50°C.</Test_Solution_and_Environment>
            <Pitting_Potential>Epit = 287 mV vs. SCE</Pitting_Potential>
            <Other_Information>Ecor = -185 mV vs. SCE</Other_Information>
        </experiment>
        <experiment>
            <Test_Procedure>Potentiodynamic polarization.</Test_Procedure>
            <Electrode_Geometry_Mounting>Epoxy-mounted crevice-free flat end, 1 cm^2 exposed area. SCE reference, graphite counter electrode.</Electrode_Geometry_Mounting>
            <Test_Solution_and_Environment>500 ppm Cl- aqueous solution (NaCl in distilled water). pH 7.8 (adjusted with NaOH). 50°C.</Test_Solution_and_Environment>
            <Pitting_Potential>Epit = 260 mV vs. SCE</Pitting_Potential>
            <Other_Information>Ecor = -206 mV vs. SCE</Other_Information>
        </experiment>
        <experiment>
            <Test_Procedure>Potentiodynamic polarization.</Test_Procedure>
            <Electrode_Geometry_Mounting>Epoxy-mounted crevice-free flat end, 1 cm^2 exposed area. SCE reference, graphite counter electrode.</Electrode_Geometry_Mounting>
            <Test_Solution_and_Environment>1000 ppm Cl- aqueous solution (NaCl in distilled water). pH 7.8 (adjusted with NaOH). 50°C.</Test_Solution_and_Environment>
            <Pitting_Potential>Epit = 218 mV vs. SCE</Pitting_Potential>
            <Other_Information>Ecor = -208 mV vs. SCE</Other_Information>
        </experiment>
        <experiment>
            <Test_Procedure>Potentiodynamic polarization.</Test_Procedure>
            <Electrode_Geometry_Mounting>Epoxy-mounted crevice-free flat end, 1 cm^2 exposed area. SCE reference, graphite counter electrode.</Electrode_Geometry_Mounting>
            <Test_Solution_and_Environment>5000 ppm Cl- aqueous solution (NaCl in distilled water). pH 7.8 (adjusted with NaOH). 50°C.</Test_Solution_and_Environment>
            <Pitting_Potential>Epit = 140 mV vs. SCE</Pitting_Potential>
            <Other_Information>Ecor = -216 mV vs. SCE</Other_Information>
        </experiment>
        <experiment>
            <Test_Procedure>Potentiodynamic polarization.</Test_Procedure>
            <Electrode_Geometry_Mounting>Epoxy-mounted crevice-free flat end, 1 cm^2 exposed area. SCE reference, graphite counter electrode.</Electrode_Geometry_Mounting>
            <Test_Solution_and_Environment>Natural Gulf Seawater. pH 8.2. Composition: 24090 mg/l Cl-, 13440 mg/l Na+, 3384 mg/l SO4--, 1618 mg/l Mg++, 508 mg/l Ca++, 483 mg/l K+, 176 mg/l HCO3-, 83 mg/l Br-, 17 mg/l Sr++, 1 mg/l F-, TDS 43800 mg/l. Temperature 50°C.</Test_Solution_and_Environment>
            <Pitting_Potential>Epit = 94 mV vs. SCE</Pitting_Potential>
            <Other_Information>Ecor = -217 mV vs. SCE</Other_Information>
        </experiment>
    </conditioned_material>
</base_material>

<base_material>
    <Base_Material_Identifier>316L (UNS S31603)</Base_Material_Identifier>
    <Alloy_Composition>Fe Balance, 16 Cr, 3 Mo, 11 Ni, 0.02 C, 0.2 Cu, 1 Mn, 0.045 P, 0.02 S, 1.0 Si (wt%)</Alloy_Composition>
    <Alloy_Type>Conventional austenitic stainless steel</Alloy_Type>
    <Microstructure>Austenitic phase</Microstructure>
    <Other_Information>Obtained commercially in sheet and/or rod forms.</Other_Information>
    <conditioned_material>
        <Conditioned_Material_Identifier>Epoxy-mounted 600 grit SiC finished</Conditioned_Material_Identifier>
        <Process_Description>Wire soldered to one end, mounted in epoxy resin for crevice-free mount.</Process_Description>
        <Surface_Finish>Ground to 600 grit SiC finish, rinsed with distilled water, 30 min air exposure, passivated 15 min in 17% HNO3.</Surface_Finish>
        <Heat_Treatment>As-received, no further heat treatment.</Heat_Treatment>
        <Other_Information>Exposed area: 1 cm^2.</Other_Information>
        <experiment>
            <Test_Procedure>Potentiodynamic polarization.</Test_Procedure>
            <Electrode_Geometry_Mounting>Epoxy-mounted flat end, SCE reference, graphite counter.</Electrode_Geometry_Mounting>
            <Test_Solution_and_Environment>300 ppm Cl- aqueous solution, pH 7.8, 50°C.</Test_Solution_and_Environment>
            <Pitting_Potential>Epit = 344 mV vs. SCE</Pitting_Potential>
            <Other_Information>Ecor = -238 mV vs. SCE</Other_Information>
        </experiment>
        <experiment>
            <Test_Procedure>Potentiodynamic polarization.</Test_Procedure>
            <Electrode_Geometry_Mounting>Epoxy-mounted flat end, SCE reference, graphite counter.</Electrode_Geometry_Mounting>
            <Test_Solution_and_Environment>500 ppm Cl- aqueous solution, pH 7.8, 50°C.</Test_Solution_and_Environment>
            <Pitting_Potential>Epit = 330 mV vs. SCE</Pitting_Potential>
            <Other_Information>Ecor = -221 mV vs. SCE</Other_Information>
        </experiment>
        <experiment>
            <Test_Procedure>Potentiodynamic polarization.</Test_Procedure>
            <Electrode_Geometry_Mounting>Epoxy-mounted flat end, SCE reference, graphite counter.</Electrode_Geometry_Mounting>
            <Test_Solution_and_Environment>1000 ppm Cl- aqueous solution, pH 7.8, 50°C.</Test_Solution_and_Environment>
            <Pitting_Potential>Epit = 284 mV vs. SCE</Pitting_Potential>
            <Other_Information>Ecor = -210 mV vs. SCE</Other_Information>
        </experiment>
        <experiment>
            <Test_Procedure>Potentiodynamic polarization.</Test_Procedure>
            <Electrode_Geometry_Mounting>Epoxy-mounted flat end, SCE reference, graphite counter.</Electrode_Geometry_Mounting>
            <Test_Solution_and_Environment>5000 ppm Cl- aqueous solution, pH 7.8, 50°C.</Test_Solution_and_Environment>
            <Pitting_Potential>Epit = 232 mV vs. SCE</Pitting_Potential>
            <Other_Information>Ecor = -229 mV vs. SCE</Other_Information>
        </experiment>
        <experiment>
            <Test_Procedure>Potentiodynamic polarization.</Test_Procedure>
            <Electrode_Geometry_Mounting>Epoxy-mounted flat end, SCE reference, graphite counter.</Electrode_Geometry_Mounting>
            <Test_Solution_and_Environment>Natural Gulf Seawater (24090 mg/l Cl-), pH 8.2, 50°C.</Test_Solution_and_Environment>
            <Pitting_Potential>Epit = 154 mV vs. SCE</Pitting_Potential>
            <Other_Information>Ecor = -243 mV vs. SCE</Other_Information>
        </experiment>
    </conditioned_material>
</base_material>

<base_material>
    <Base_Material_Identifier>317L (UNS S31703)</Base_Material_Identifier>
    <Alloy_Composition>Fe Balance, 18 Cr, 3 Mo, 13 Ni, 0.02 C, 0.2 Cu, 2 Mn, 0.045 P, 0.02 S, 1.0 Si (wt%)</Alloy_Composition>
    <Alloy_Type>Conventional austenitic stainless steel</Alloy_Type>
    <Microstructure>Austenitic phase</Microstructure>
    <Other_Information>Obtained commercially.</Other_Information>
    <conditioned_material>
        <Conditioned_Material_Identifier>Epoxy-mounted 600 grit SiC finished</Conditioned_Material_Identifier>
        <Process_Description>Wire soldered, epoxy-mounted crevice-free specimen.</Process_Description>
        <Surface_Finish>Ground to 600 grit SiC finish, rinsed with distilled water, 30 min air exposure, 15 min in 17% HNO3 passivation.</Surface_Finish>
        <Heat_Treatment>As-received.</Heat_Treatment>
        <Other_Information>Exposed area: 1 cm^2.</Other_Information>
        <experiment>
            <Test_Procedure>Potentiodynamic polarization.</Test_Procedure>
            <Electrode_Geometry_Mounting>Epoxy-mounted flat end, SCE reference.</Electrode_Geometry_Mounting>
            <Test_Solution_and_Environment>300 ppm Cl- aqueous solution, pH 7.8, 50°C.</Test_Solution_and_Environment>
            <Pitting_Potential>Epit = 720 mV vs. SCE</Pitting_Potential>
            <Other_Information>Ecor = -210 mV vs. SCE</Other_Information>
        </experiment>
        <experiment>
            <Test_Procedure>Potentiodynamic polarization.</Test_Procedure>
            <Electrode_Geometry_Mounting>Epoxy-mounted flat end, SCE reference.</Electrode_Geometry_Mounting>
            <Test_Solution_and_Environment>500 ppm Cl- aqueous solution, pH 7.8, 50°C.</Test_Solution_and_Environment>
            <Pitting_Potential>Epit = 647 mV vs. SCE</Pitting_Potential>
            <Other_Information>Ecor = -249 mV vs. SCE</Other_Information>
        </experiment>
        <experiment>
            <Test_Procedure>Potentiodynamic polarization.</Test_Procedure>
            <Electrode_Geometry_Mounting>Epoxy-mounted flat end, SCE reference.</Electrode_Geometry_Mounting>
            <Test_Solution_and_Environment>1000 ppm Cl- aqueous solution, pH 7.8, 50°C.</Test_Solution_and_Environment>
            <Pitting_Potential>Epit = 556 mV vs. SCE</Pitting_Potential>
            <Other_Information>Ecor = -199 mV vs. SCE</Other_Information>
        </experiment>
        <experiment>
            <Test_Procedure>Potentiodynamic polarization.</Test_Procedure>
            <Electrode_Geometry_Mounting>Epoxy-mounted flat end, SCE reference.</Electrode_Geometry_Mounting>
            <Test_Solution_and_Environment>5000 ppm Cl- aqueous solution, pH 7.8, 50°C.</Test_Solution_and_Environment>
            <Pitting_Potential>Epit = 275 mV vs. SCE</Pitting_Potential>
            <Other_Information>Ecor = -224 mV vs. SCE</Other_Information>
        </experiment>
        <experiment>
            <Test_Procedure>Potentiodynamic polarization.</Test_Procedure>
            <Electrode_Geometry_Mounting>Epoxy-mounted flat end, SCE reference.</Electrode_Geometry_Mounting>
            <Test_Solution_and_Environment>Natural Gulf Seawater (24090 mg/l Cl-), pH 8.2, 50°C.</Test_Solution_and_Environment>
            <Pitting_Potential>Epit = 204 mV vs. SCE</Pitting_Potential>
            <Other_Information>Ecor = -192 mV vs. SCE</Other_Information>
        </experiment>
    </conditioned_material>
</base_material>

<base_material>
    <Base_Material_Identifier>904L (UNS N08904)</Base_Material_Identifier>
    <Alloy_Composition>Fe Balance, 20 Cr, 5 Mo, 24.5 Ni, 0.02 C, 1 Cu, 1.5 Mn, 0.045 P, 0.02 S (wt%)</Alloy_Composition>
    <Alloy_Type>High alloy austenitic stainless steel</Alloy_Type>
    <Microstructure>Austenitic phase</Microstructure>
    <Other_Information>Obtained commercially from AVESTA.</Other_Information>
    <conditioned_material>
        <Conditioned_Material_Identifier>Epoxy-mounted 600 grit SiC finished</Conditioned_Material_Identifier>
        <Process_Description>Wire soldered, epoxy-mounted crevice-free specimen.</Process_Description>
        <Surface_Finish>Ground to 600 grit SiC finish, rinsed with distilled water, 30 min air exposure, passivated 15 min in 17% HNO3.</Surface_Finish>
        <Heat_Treatment>As-received.</Heat_Treatment>
        <Other_Information>Exposed area: 1 cm^2.</Other_Information>
        <experiment>
            <Test_Procedure>Potentiodynamic polarization.</Test_Procedure>
            <Electrode_Geometry_Mounting>Epoxy-mounted flat end, SCE reference.</Electrode_Geometry_Mounting>
            <Test_Solution_and_Environment>300 ppm Cl- aqueous solution, pH 7.8, 50°C.</Test_Solution_and_Environment>
            <Pitting_Potential>Epit = 876 mV vs. SCE</Pitting_Potential>
            <Other_Information>Ecor = -206 mV vs. SCE</Other_Information>
        </experiment>
        <experiment>
            <Test_Procedure>Potentiodynamic polarization.</Test_Procedure>
            <Electrode_Geometry_Mounting>Epoxy-mounted flat end, SCE reference.</Electrode_Geometry_Mounting>
            <Test_Solution_and_Environment>500 ppm Cl- aqueous solution, pH 7.8, 50°C.</Test_Solution_and_Environment>
            <Pitting_Potential>Epit = 860 mV vs. SCE</Pitting_Potential>
            <Other_Information>Ecor = -188 mV vs. SCE</Other_Information>
        </experiment>
        <experiment>
            <Test_Procedure>Potentiodynamic polarization.</Test_Procedure>
            <Electrode_Geometry_Mounting>Epoxy-mounted flat end, SCE reference.</Electrode_Geometry_Mounting>
            <Test_Solution_and_Environment>1000 ppm Cl- aqueous solution, pH 7.8, 50°C.</Test_Solution_and_Environment>
            <Pitting_Potential>Epit = 780 mV vs. SCE</Pitting_Potential>
            <Other_Information>Ecor = -194 mV vs. SCE</Other_Information>
        </experiment>
        <experiment>
            <Test_Procedure>Potentiodynamic polarization.</Test_Procedure>
            <Electrode_Geometry_Mounting>Epoxy-mounted flat end, SCE reference.</Electrode_Geometry_Mounting>
            <Test_Solution_and_Environment>5000 ppm Cl- aqueous solution, pH 7.8, 50°C.</Test_Solution_and_Environment>
            <Pitting_Potential>Epit = 587 mV vs. SCE</Pitting_Potential>
            <Other_Information>Ecor = -195 mV vs. SCE</Other_Information>
        </experiment>
        <experiment>
            <Test_Procedure>Potentiodynamic polarization.</Test_Procedure>
            <Electrode_Geometry_Mounting>Epoxy-mounted flat end, SCE reference.</Electrode_Geometry_Mounting>
            <Test_Solution_and_Environment>Natural Gulf Seawater (24090 mg/l Cl-), pH 8.2, 50°C.</Test_Solution_and_Environment>
            <Pitting_Potential>Epit = 427 mV vs. SCE</Pitting_Potential>
            <Other_Information>Ecor = -202 mV vs. SCE</Other_Information>
        </experiment>
    </conditioned_material>
</base_material>

<base_material>
    <Base_Material_Identifier>410 (UNS S41000)</Base_Material_Identifier>
    <Alloy_Composition>Fe Balance, 13 Cr, 1 Mn, 0.04 P, 0.035 S, 1 Si (wt%)</Alloy_Composition>
    <Alloy_Type>Conventional martensitic stainless steel</Alloy_Type>
    <Microstructure>Martensitic phase (inferred)</Microstructure>
    <Other_Information>Obtained commercially.</Other_Information>
    <conditioned_material>
        <Conditioned_Material_Identifier>Epoxy-mounted 600 grit SiC finished</Conditioned_Material_Identifier>
        <Process_Description>Wire soldered, epoxy-mounted crevice-free specimen.</Process_Description>
        <Surface_Finish>Ground to 600 grit SiC finish, rinsed with distilled water, 30 min air exposure, passivated 15 min in 17% HNO3.</Surface_Finish>
        <Heat_Treatment>As-received.</Heat_Treatment>
        <Other_Information>Exposed area: 1 cm^2.</Other_Information>
        <experiment>
            <Test_Procedure>Potentiodynamic polarization.</Test_Procedure>
            <Electrode_Geometry_Mounting>Epoxy-mounted flat end, SCE reference.</Electrode_Geometry_Mounting>
            <Test_Solution_and_Environment>300 ppm Cl- aqueous solution, pH 7.8, 50°C.</Test_Solution_and_Environment>
            <Pitting_Potential>Epit = 144 mV vs. SCE</Pitting_Potential>
            <Other_Information>Ecor = -267 mV vs. SCE</Other_Information>
        </experiment>
        <experiment>
            <Test_Procedure>Potentiodynamic polarization.</Test_Procedure>
            <Electrode_Geometry_Mounting>Epoxy-mounted flat end, SCE reference.</Electrode_Geometry_Mounting>
            <Test_Solution_and_Environment>500 ppm Cl- aqueous solution, pH 7.8, 50°C.</Test_Solution_and_Environment>
            <Pitting_Potential>Epit = 101 mV vs. SCE</Pitting_Potential>
            <Other_Information>Ecor = -247 mV vs. SCE</Other_Information>
        </experiment>
        <experiment>
            <Test_Procedure>Potentiodynamic polarization.</Test_Procedure>
            <Electrode_Geometry_Mounting>Epoxy-mounted flat end, SCE reference.</Electrode_Geometry_Mounting>
            <Test_Solution_and_Environment>1000 ppm Cl- aqueous solution, pH 7.8, 50°C.</Test_Solution_and_Environment>
            <Pitting_Potential>Epit = -120 mV vs. SCE</Pitting_Potential>
            <Other_Information>Ecor = -407 mV vs. SCE</Other_Information>
        </experiment>
        <experiment>
            <Test_Procedure>Potentiodynamic polarization.</Test_Procedure>
            <Electrode_Geometry_Mounting>Epoxy-mounted flat end, SCE reference.</Electrode_Geometry_Mounting>
            <Test_Solution_and_Environment>5000 ppm Cl- aqueous solution, pH 7.8, 50°C.</Test_Solution_and_Environment>
            <Pitting_Potential>Epit = -43 mV vs. SCE</Pitting_Potential>
            <Other_Information>Ecor = -478 mV vs. SCE</Other_Information>
        </experiment>
        <experiment>
            <Test_Procedure>Potentiodynamic polarization.</Test_Procedure>
            <Electrode_Geometry_Mounting>Epoxy-mounted flat end, SCE reference.</Electrode_Geometry_Mounting>
            <Test_Solution_and_Environment>Natural Gulf Seawater (24090 mg/l Cl-), pH 8.2, 50°C.</Test_Solution_and_Environment>
            <Pitting_Potential>Epit = -145 mV vs. SCE</Pitting_Potential>
            <Other_Information>Ecor = -511 mV vs. SCE</Other_Information>
        </experiment>
    </conditioned_material>
</base_material>

<base_material>
    <Base_Material_Identifier>17-4PH (UNS S17400)</Base_Material_Identifier>
    <Alloy_Composition>Fe Balance, 16 Cr, 4.5 Ni, 0.07 C, 4 Cu, 1 Mn, 0.3 Cb, 0.04 P, 1 Si (wt%)</Alloy_Composition>
    <Alloy_Type>Conventional precipitation hardened martensitic stainless steel</Alloy_Type>
    <Microstructure>Martensitic / precipitation hardened</Microstructure>
    <Other_Information>Obtained commercially from ARMCO.</Other_Information>
    <conditioned_material>
        <Conditioned_Material_Identifier>Epoxy-mounted 600 grit SiC finished</Conditioned_Material_Identifier>
        <Process_Description>Wire soldered, epoxy-mounted crevice-free specimen.</Process_Description>
        <Surface_Finish>Ground to 600 grit SiC finish, rinsed with distilled water, 30 min air exposure, passivated 15 min in 17% HNO3.</Surface_Finish>
        <Heat_Treatment>As-received.</Heat_Treatment>
        <Other_Information>Exposed area: 1 cm^2.</Other_Information>
        <experiment>
            <Test_Procedure>Potentiodynamic polarization.</Test_Procedure>
            <Electrode_Geometry_Mounting>Epoxy-mounted flat end, SCE reference.</Electrode_Geometry_Mounting>
            <Test_Solution_and_Environment>300 ppm Cl- aqueous solution, pH 7.8, 50°C.</Test_Solution_and_Environment>
            <Pitting_Potential>Epit = 221 mV vs. SCE</Pitting_Potential>
            <Other_Information>Ecor = -214 mV vs. SCE</Other_Information>
        </experiment>
        <experiment>
            <Test_Procedure>Potentiodynamic polarization.</Test_Procedure>
            <Electrode_Geometry_Mounting>Epoxy-mounted flat end, SCE reference.</Electrode_Geometry_Mounting>
            <Test_Solution_and_Environment>500 ppm Cl- aqueous solution, pH 7.8, 50°C.</Test_Solution_and_Environment>
            <Pitting_Potential>Epit = 263 mV vs. SCE</Pitting_Potential>
            <Other_Information>Ecor = -211 mV vs. SCE</Other_Information>
        </experiment>
        <experiment>
            <Test_Procedure>Potentiodynamic polarization.</Test_Procedure>
            <Electrode_Geometry_Mounting>Epoxy-mounted flat end, SCE reference.</Electrode_Geometry_Mounting>
            <Test_Solution_and_Environment>1000 ppm Cl- aqueous solution, pH 7.8, 50°C.</Test_Solution_and_Environment>
            <Pitting_Potential>Epit = 251 mV vs. SCE</Pitting_Potential>
            <Other_Information>Ecor = -227 mV vs. SCE</Other_Information>
        </experiment>
        <experiment>
            <Test_Procedure>Potentiodynamic polarization.</Test_Procedure>
            <Electrode_Geometry_Mounting>Epoxy-mounted flat end, SCE reference.</Electrode_Geometry_Mounting>
            <Test_Solution_and_Environment>5000 ppm Cl- aqueous solution, pH 7.8, 50°C.</Test_Solution_and_Environment>
            <Pitting_Potential>Epit = 281 mV vs. SCE</Pitting_Potential>
            <Other_Information>Ecor = -225 mV vs. SCE</Other_Information>
        </experiment>
        <experiment>
            <Test_Procedure>Potentiodynamic polarization.</Test_Procedure>
            <Electrode_Geometry_Mounting>Epoxy-mounted flat end, SCE reference.</Electrode_Geometry_Mounting>
            <Test_Solution_and_Environment>Natural Gulf Seawater (24090 mg/l Cl-), pH 8.2, 50°C.</Test_Solution_and_Environment>
            <Pitting_Potential>Epit = 1516 mV vs. SCE</Pitting_Potential>
            <Other_Information>Ecor = -240 mV vs. SCE. Note: 1516 mV is reported exactly as in Table 5; likely a typographical error in the original publication given the ranking mentioned on page 6 of the paper.</Other_Information>
        </experiment>
    </conditioned_material>
</base_material>

<base_material>
    <Base_Material_Identifier>SMO 254 (UNS S31254)</Base_Material_Identifier>
    <Alloy_Composition>Fe Balance, 20 Cr, 6 Mo, 18 Ni, 0.02 C, 0.7 Cu, 0.2 N, 0.002 Si (wt%)</Alloy_Composition>
    <Alloy_Type>High alloy austenitic stainless steel (super-austenitic)</Alloy_Type>
    <Microstructure>Austenitic phase</Microstructure>
    <Other_Information>Obtained commercially from AVESTA.</Other_Information>
    <conditioned_material>
        <Conditioned_Material_Identifier>Epoxy-mounted 600 grit SiC finished</Conditioned_Material_Identifier>
        <Process_Description>Wire soldered, epoxy-mounted crevice-free specimen.</Process_Description>
        <Surface_Finish>Ground to 600 grit SiC finish, rinsed with distilled water, 30 min air exposure, passivated 15 min in 17% HNO3.</Surface_Finish>
        <Heat_Treatment>As-received.</Heat_Treatment>
        <Other_Information>Exposed area: 1 cm^2.</Other_Information>
        <experiment>
            <Test_Procedure>Potentiodynamic polarization.</Test_Procedure>
            <Electrode_Geometry_Mounting>Epoxy-mounted flat end, SCE reference.</Electrode_Geometry_Mounting>
            <Test_Solution_and_Environment>300 ppm Cl- aqueous solution, pH 7.8, 50°C.</Test_Solution_and_Environment>
            <Pitting_Potential>Epit = 840 mV vs. SCE</Pitting_Potential>
            <Other_Information>Ecor = -161 mV vs. SCE</Other_Information>
        </experiment>
        <experiment>
            <Test_Procedure>Potentiodynamic polarization.</Test_Procedure>
            <Electrode_Geometry_Mounting>Epoxy-mounted flat end, SCE reference.</Electrode_Geometry_Mounting>
            <Test_Solution_and_Environment>500 ppm Cl- aqueous solution, pH 7.8, 50°C.</Test_Solution_and_Environment>
            <Pitting_Potential>Epit = 830 mV vs. SCE</Pitting_Potential>
            <Other_Information>Ecor = -167 mV vs. SCE</Other_Information>
        </experiment>
        <experiment>
            <Test_Procedure>Potentiodynamic polarization.</Test_Procedure>
            <Electrode_Geometry_Mounting>Epoxy-mounted flat end, SCE reference.</Electrode_Geometry_Mounting>
            <Test_Solution_and_Environment>1000 ppm Cl- aqueous solution, pH 7.8, 50°C.</Test_Solution_and_Environment>
            <Pitting_Potential>Epit = 821 mV vs. SCE</Pitting_Potential>
            <Other_Information>Ecor = -170 mV vs. SCE</Other_Information>
        </experiment>
        <experiment>
            <Test_Procedure>Potentiodynamic polarization.</Test_Procedure>
            <Electrode_Geometry_Mounting>Epoxy-mounted flat end, SCE reference.</Electrode_Geometry_Mounting>
            <Test_Solution_and_Environment>5000 ppm Cl- aqueous solution, pH 7.8, 50°C.</Test_Solution_and_Environment>
            <Pitting_Potential>Epit = 785 mV vs. SCE</Pitting_Potential>
            <Other_Information>Ecor = -121 mV vs. SCE</Other_Information>
        </experiment>
        <experiment>
            <Test_Procedure>Potentiodynamic polarization.</Test_Procedure>
            <Electrode_Geometry_Mounting>Epoxy-mounted flat end, SCE reference.</Electrode_Geometry_Mounting>
            <Test_Solution_and_Environment>Natural Gulf Seawater (24090 mg/l Cl-), pH 8.2, 50°C.</Test_Solution_and_Environment>
            <Pitting_Potential>Epit = 813 mV vs. SCE</Pitting_Potential>
            <Other_Information>Ecor = -166 mV vs. SCE</Other_Information>
        </experiment>
    </conditioned_material>
</base_material>

<base_material>
    <Base_Material_Identifier>SMO 654 (UNS S32654)</Base_Material_Identifier>
    <Alloy_Composition>Fe Balance, 25 Cr, 7 Mo, 22 Ni, 0.015 C, 0.4 Cu, 0.5 Mn, 0.5 N (wt%)</Alloy_Composition>
    <Alloy_Type>High alloy austenitic stainless steel (super-austenitic)</Alloy_Type>
    <Microstructure>Austenitic phase</Microstructure>
    <Other_Information>Obtained commercially from AVESTA.</Other_Information>
    <conditioned_material>
        <Conditioned_Material_Identifier>Epoxy-mounted 600 grit SiC finished</Conditioned_Material_Identifier>
        <Process_Description>Wire soldered, epoxy-mounted crevice-free specimen.</Process_Description>
        <Surface_Finish>Ground to 600 grit SiC finish, rinsed with distilled water, 30 min air exposure, passivated 15 min in 17% HNO3.</Surface_Finish>
        <Heat_Treatment>As-received.</Heat_Treatment>
        <Other_Information>Exposed area: 1 cm^2.</Other_Information>
        <experiment>
            <Test_Procedure>Potentiodynamic polarization.</Test_Procedure>
            <Electrode_Geometry_Mounting>Epoxy-mounted flat end, SCE reference.</Electrode_Geometry_Mounting>
            <Test_Solution_and_Environment>300 ppm Cl- aqueous solution, pH 7.8, 50°C.</Test_Solution_and_Environment>
            <Pitting_Potential>Epit = 979 mV vs. SCE</Pitting_Potential>
            <Other_Information>Ecor = -185 mV vs. SCE</Other_Information>
        </experiment>
        <experiment>
            <Test_Procedure>Potentiodynamic polarization.</Test_Procedure>
            <Electrode_Geometry_Mounting>Epoxy-mounted flat end, SCE reference.</Electrode_Geometry_Mounting>
            <Test_Solution_and_Environment>500 ppm Cl- aqueous solution, pH 7.8, 50°C.</Test_Solution_and_Environment>
            <Pitting_Potential>Epit = 975 mV vs. SCE</Pitting_Potential>
            <Other_Information>Ecor = -120 mV vs. SCE</Other_Information>
        </experiment>
        <experiment>
            <Test_Procedure>Potentiodynamic polarization.</Test_Procedure>
            <Electrode_Geometry_Mounting>Epoxy-mounted flat end, SCE reference.</Electrode_Geometry_Mounting>
            <Test_Solution_and_Environment>1000 ppm Cl- aqueous solution, pH 7.8, 50°C.</Test_Solution_and_Environment>
            <Pitting_Potential>Epit = 972 mV vs. SCE</Pitting_Potential>
            <Other_Information>Ecor = -185 mV vs. SCE</Other_Information>
        </experiment>
        <experiment>
            <Test_Procedure>Potentiodynamic polarization.</Test_Procedure>
            <Electrode_Geometry_Mounting>Epoxy-mounted flat end, SCE reference.</Electrode_Geometry_Mounting>
            <Test_Solution_and_Environment>5000 ppm Cl- aqueous solution, pH 7.8, 50°C.</Test_Solution_and_Environment>
            <Pitting_Potential>Epit = 908 mV vs. SCE</Pitting_Potential>
            <Other_Information>Ecor = -315 mV vs. SCE</Other_Information>
        </experiment>
        <experiment>
            <Test_Procedure>Potentiodynamic polarization.</Test_Procedure>
            <Electrode_Geometry_Mounting>Epoxy-mounted flat end, SCE reference.</Electrode_Geometry_Mounting>
            <Test_Solution_and_Environment>Natural Gulf Seawater (24090 mg/l Cl-), pH 8.2, 50°C.</Test_Solution_and_Environment>
            <Pitting_Potential>Epit = 883 mV vs. SCE</Pitting_Potential>
            <Other_Information>Ecor = -278 mV vs. SCE</Other_Information>
        </experiment>
    </conditioned_material>
</base_material>

<base_material>
    <Base_Material_Identifier>hMo 1925 (UNS N08925)</Base_Material_Identifier>
    <Alloy_Composition>Fe Balance, 21 Cr, 6 Mo, 25 Ni, 0.01 C, 0.9 Cu, 0.9 Mn, 0.2 N, 0.002 Si (wt%)</Alloy_Composition>
    <Alloy_Type>High alloy austenitic stainless steel (super-austenitic)</Alloy_Type>
    <Microstructure>Austenitic phase</Microstructure>
    <Other_Information>Obtained commercially from VDM.</Other_Information>
    <conditioned_material>
        <Conditioned_Material_Identifier>Epoxy-mounted 600 grit SiC finished</Conditioned_Material_Identifier>
        <Process_Description>Wire soldered, epoxy-mounted crevice-free specimen.</Process_Description>
        <Surface_Finish>Ground to 600 grit SiC finish, rinsed with distilled water, 30 min air exposure, passivated 15 min in 17% HNO3.</Surface_Finish>
        <Heat_Treatment>As-received.</Heat_Treatment>
        <Other_Information>Exposed area: 1 cm^2.</Other_Information>
        <experiment>
            <Test_Procedure>Potentiodynamic polarization.</Test_Procedure>
            <Electrode_Geometry_Mounting>Epoxy-mounted flat end, SCE reference.</Electrode_Geometry_Mounting>
            <Test_Solution_and_Environment>300 ppm Cl- aqueous solution, pH 7.8, 50°C.</Test_Solution_and_Environment>
            <Pitting_Potential>Epit = 917 mV vs. SCE</Pitting_Potential>
            <Other_Information>Ecor = -144 mV vs. SCE</Other_Information>
        </experiment>
        <experiment>
            <Test_Procedure>Potentiodynamic polarization.</Test_Procedure>
            <Electrode_Geometry_Mounting>Epoxy-mounted flat end, SCE reference.</Electrode_Geometry_Mounting>
            <Test_Solution_and_Environment>500 ppm Cl- aqueous solution, pH 7.8, 50°C.</Test_Solution_and_Environment>
            <Pitting_Potential>Epit = 867 mV vs. SCE</Pitting_Potential>
            <Other_Information>Ecor = -134 mV vs. SCE</Other_Information>
        </experiment>
        <experiment>
            <Test_Procedure>Potentiodynamic polarization.</Test_Procedure>
            <Electrode_Geometry_Mounting>Epoxy-mounted flat end, SCE reference.</Electrode_Geometry_Mounting>
            <Test_Solution_and_Environment>1000 ppm Cl- aqueous solution, pH 7.8, 50°C.</Test_Solution_and_Environment>
            <Pitting_Potential>Epit = 738 mV vs. SCE</Pitting_Potential>
            <Other_Information>Ecor = -142 mV vs. SCE</Other_Information>
        </experiment>
        <experiment>
            <Test_Procedure>Potentiodynamic polarization.</Test_Procedure>
            <Electrode_Geometry_Mounting>Epoxy-mounted flat end, SCE reference.</Electrode_Geometry_Mounting>
            <Test_Solution_and_Environment>5000 ppm Cl- aqueous solution, pH 7.8, 50°C.</Test_Solution_and_Environment>
            <Pitting_Potential>Epit = 530 mV vs. SCE</Pitting_Potential>
            <Other_Information>Ecor = -187 mV vs. SCE</Other_Information>
        </experiment>
        <experiment>
            <Test_Procedure>Potentiodynamic polarization.</Test_Procedure>
            <Electrode_Geometry_Mounting>Epoxy-mounted flat end, SCE reference.</Electrode_Geometry_Mounting>
            <Test_Solution_and_Environment>Natural Gulf Seawater (24090 mg/l Cl-), pH 8.2, 50°C.</Test_Solution_and_Environment>
            <Pitting_Potential>Epit = 1060 mV vs. SCE</Pitting_Potential>
            <Other_Information>Ecor = -160 mV vs. SCE</Other_Information>
        </experiment>
    </conditioned_material>
</base_material>

<base_material>
    <Base_Material_Identifier>hMo 3127 (UNS N0828)</Base_Material_Identifier>
    <Alloy_Composition>Fe Balance, 27 Cr, 6.5 Mo, 32 Ni, 0.02 C, 1 Cu, 2 Mn, 0.003 S, Nb, Pb (wt%)</Alloy_Composition>
    <Alloy_Type>High alloy austenitic stainless steel (super-austenitic)</Alloy_Type>
    <Microstructure>Austenitic phase</Microstructure>
    <Other_Information>Obtained commercially from VDM.</Other_Information>
    <conditioned_material>
        <Conditioned_Material_Identifier>Epoxy-mounted 600 grit SiC finished</Conditioned_Material_Identifier>
        <Process_Description>Wire soldered, epoxy-mounted crevice-free specimen.</Process_Description>
        <Surface_Finish>Ground to 600 grit SiC finish, rinsed with distilled water, 30 min air exposure, passivated 15 min in 17% HNO3.</Surface_Finish>
        <Heat_Treatment>As-received.</Heat_Treatment>
        <Other_Information>Exposed area: 1 cm^2.</Other_Information>
        <experiment>
            <Test_Procedure>Potentiodynamic polarization.</Test_Procedure>
            <Electrode_Geometry_Mounting>Epoxy-mounted flat end, SCE reference.</Electrode_Geometry_Mounting>
            <Test_Solution_and_Environment>300 ppm Cl- aqueous solution, pH 7.8, 50°C.</Test_Solution_and_Environment>
            <Pitting_Potential>Epit = 997 mV vs. SCE</Pitting_Potential>
            <Other_Information>Ecor = -204 mV vs. SCE</Other_Information>
        </experiment>
        <experiment>
            <Test_Procedure>Potentiodynamic polarization.</Test_Procedure>
            <Electrode_Geometry_Mounting>Epoxy-mounted flat end, SCE reference.</Electrode_Geometry_Mounting>
            <Test_Solution_and_Environment>500 ppm Cl- aqueous solution, pH 7.8, 50°C.</Test_Solution_and_Environment>
            <Pitting_Potential>Epit = 980 mV vs. SCE</Pitting_Potential>
            <Other_Information>Ecor = -133 mV vs. SCE</Other_Information>
        </experiment>
        <experiment>
            <Test_Procedure>Potentiodynamic polarization.</Test_Procedure>
            <Electrode_Geometry_Mounting>Epoxy-mounted flat end, SCE reference.</Electrode_Geometry_Mounting>
            <Test_Solution_and_Environment>1000 ppm Cl- aqueous solution, pH 7.8, 50°C.</Test_Solution_and_Environment>
            <Pitting_Potential>Epit = 973 mV vs. SCE</Pitting_Potential>
            <Other_Information>Ecor = -211 mV vs. SCE</Other_Information>
        </experiment>
        <experiment>
            <Test_Procedure>Potentiodynamic polarization.</Test_Procedure>
            <Electrode_Geometry_Mounting>Epoxy-mounted flat end, SCE reference.</Electrode_Geometry_Mounting>
            <Test_Solution_and_Environment>5000 ppm Cl- aqueous solution, pH 7.8, 50°C.</Test_Solution_and_Environment>
            <Pitting_Potential>Epit = 933 mV vs. SCE</Pitting_Potential>
            <Other_Information>Ecor = -198 mV vs. SCE</Other_Information>
        </experiment>
        <experiment>
            <Test_Procedure>Potentiodynamic polarization.</Test_Procedure>
            <Electrode_Geometry_Mounting>Epoxy-mounted flat end, SCE reference.</Electrode_Geometry_Mounting>
            <Test_Solution_and_Environment>Natural Gulf Seawater (24090 mg/l Cl-), pH 8.2, 50°C.</Test_Solution_and_Environment>
            <Pitting_Potential>Epit = 883 mV vs. SCE</Pitting_Potential>
            <Other_Information>Ecor = -172 mV vs. SCE</Other_Information>
        </experiment>
    </conditioned_material>
</base_material>

<base_material>
    <Base_Material_Identifier>20 Cb3 (UNS N08020)</Base_Material_Identifier>
    <Alloy_Composition>Fe Balance, 19 Cr, 2 Mo, 33 Ni, 0.02 C, 3 Cu, 0.4 Mn, 0.4 Si, 5 Cb + Ta (wt%)</Alloy_Composition>
    <Alloy_Type>High alloy austenitic stainless steel</Alloy_Type>
    <Microstructure>Austenitic phase</Microstructure>
    <Other_Information>Obtained commercially from CARPENTER.</Other_Information>
    <conditioned_material>
        <Conditioned_Material_Identifier>Epoxy-mounted 600 grit SiC finished</Conditioned_Material_Identifier>
        <Process_Description>Wire soldered, epoxy-mounted crevice-free specimen.</Process_Description>
        <Surface_Finish>Ground to 600 grit SiC finish, rinsed with distilled water, 30 min air exposure, passivated 15 min in 17% HNO3.</Surface_Finish>
        <Heat_Treatment>As-received.</Heat_Treatment>
        <Other_Information>Exposed area: 1 cm^2.</Other_Information>
        <experiment>
            <Test_Procedure>Potentiodynamic polarization.</Test_Procedure>
            <Electrode_Geometry_Mounting>Epoxy-mounted flat end, SCE reference.</Electrode_Geometry_Mounting>
            <Test_Solution_and_Environment>300 ppm Cl- aqueous solution, pH 7.8, 50°C.</Test_Solution_and_Environment>
            <Pitting_Potential>Epit = 912 mV vs. SCE</Pitting_Potential>
            <Other_Information>Ecor = -199 mV vs. SCE</Other_Information>
        </experiment>
        <experiment>
            <Test_Procedure>Potentiodynamic polarization.</Test_Procedure>
            <Electrode_Geometry_Mounting>Epoxy-mounted flat end, SCE reference.</Electrode_Geometry_Mounting>
            <Test_Solution_and_Environment>500 ppm Cl- aqueous solution, pH 7.8, 50°C.</Test_Solution_and_Environment>
            <Pitting_Potential>Epit = 631 mV vs. SCE</Pitting_Potential>
            <Other_Information>Ecor = -218 mV vs. SCE</Other_Information>
        </experiment>
        <experiment>
            <Test_Procedure>Potentiodynamic polarization.</Test_Procedure>
            <Electrode_Geometry_Mounting>Epoxy-mounted flat end, SCE reference.</Electrode_Geometry_Mounting>
            <Test_Solution_and_Environment>1000 ppm Cl- aqueous solution, pH 7.8, 50°C.</Test_Solution_and_Environment>
            <Pitting_Potential>Epit = 761 mV vs. SCE</Pitting_Potential>
            <Other_Information>Ecor = -216 mV vs. SCE</Other_Information>
        </experiment>
        <experiment>
            <Test_Procedure>Potentiodynamic polarization.</Test_Procedure>
            <Electrode_Geometry_Mounting>Epoxy-mounted flat end, SCE reference.</Electrode_Geometry_Mounting>
            <Test_Solution_and_Environment>5000 ppm Cl- aqueous solution, pH 7.8, 50°C.</Test_Solution_and_Environment>
            <Pitting_Potential>Epit = 830 mV vs. SCE</Pitting_Potential>
            <Other_Information>Ecor = -181 mV vs. SCE</Other_Information>
        </experiment>
        <experiment>
            <Test_Procedure>Potentiodynamic polarization.</Test_Procedure>
            <Electrode_Geometry_Mounting>Epoxy-mounted flat end, SCE reference.</Electrode_Geometry_Mounting>
            <Test_Solution_and_Environment>Natural Gulf Seawater (24090 mg/l Cl-), pH 8.2, 50°C.</Test_Solution_and_Environment>
            <Pitting_Potential>Epit = 538 mV vs. SCE</Pitting_Potential>
            <Other_Information>Ecor = -149 mV vs. SCE</Other_Information>
        </experiment>
    </conditioned_material>
</base_material>

<base_material>
    <Base_Material_Identifier>Remanit 4565</Base_Material_Identifier>
    <Alloy_Composition>Fe Balance, 22-25 Cr, 4-6 Mo, 16-18 Ni, 0.02 C, 0.1 Cu, 5 Mn, 0.5 N, 0.003 Si, 0.1 Nb (wt%)</Alloy_Composition>
