Repository: KevinGundlach/OntologyRefiner

File: outputs/paper_49_json.txt
[
  {
    "entity_type": "Experiment",
    "material": {
      "entity_type": "Material",
      "identifier": "304L (UNS S30403)",
      "composition": [
        {
          "entity_type": "MaterialComposition",
          "balance_element": "Fe",
          "elements": [
            { "entity_type": "Measurement", "name": "Cr", "value": 18, "unit": "wt%" },
            { "entity_type": "Measurement", "name": "Ni", "value": 10, "unit": "wt%" },
            { "entity_type": "Measurement", "name": "C", "value": 0.03, "unit": "wt%" },
            { "entity_type": "Measurement", "name": "Cu", "value": 0.2, "unit": "wt%" },
            { "entity_type": "Measurement", "name": "Mn", "value": 1, "unit": "wt%" },
            { "entity_type": "Measurement", "name": "P", "value": 0.045, "unit": "wt%" },
            { "entity_type": "Measurement", "name": "S", "value": 0.02, "unit": "wt%" },
            { "entity_type": "Measurement", "name": "Si", "value": 1.0, "unit": "wt%" }
          ]
        }
      ],
      "processing_steps": [
        { "entity_type": "MaterialProcessingStep", "description": "As-received, commercially obtained sheet/rod" },
        { "entity_type": "MaterialProcessingStep", "description": "Wire soldered for electrical connection" },
        { "entity_type": "MaterialProcessingStep", "description": "Mounted in epoxy resin", "other_attributes": [{ "entity_type": "Attribute", "name": "Feature", "value": "Crevice-free mount" }] },
        { "entity_type": "MaterialProcessingStep", "description": "Ground to 600 grit SiC finish" },
        { "entity_type": "MaterialProcessingStep", "description": "Rinsed with distilled water" },
        { "entity_type": "MaterialProcessingStep", "description": "Air exposure", "other_attributes": [{ "entity_type": "Attribute", "name": "Duration", "value": { "entity_type": "Measurement", "name": "Time", "value": 30, "unit": "min" } }] },
        { "entity_type": "MaterialProcessingStep", "description": "Passivation", "other_attributes": [
          { "entity_type": "Attribute", "name": "Solution", "value": "17% HNO3" },
          { "entity_type": "Attribute", "name": "Duration", "value": { "entity_type": "Measurement", "name": "Time", "value": 15, "unit": "min" } }
        ]}
      ],
      "other_attributes": [
        { "entity_type": "Attribute", "name": "Alloy Type", "value": "Conventional austenitic stainless steel" },
        { "entity_type": "Attribute", "name": "Microstructure", "value": "Austenitic phase" },
        { "entity_type": "Attribute", "name": "Exposed Area", "value": { "entity_type": "Measurement", "name": "Area", "value": 1, "unit": "cm^2" } }
      ]
    },
    "test_procedure": {
      "entity_type": "TestProcedure",
      "description": "Potentiodynamic Polarization",
      "test_solution": {
        "entity_type": "TestSolution",
        "ph": { "entity_type": "Measurement", "name": "pH", "value": 7.8 },
        "temperature": { "entity_type": "Measurement", "name": "Temperature", "value": 50, "unit": "°C" },
        "composition": {
          "entity_type": "TestSolutionComposition",
          "chemicals": [
            { "entity_type": "Measurement", "name": "Cl-", "value": 300, "unit": "ppm" },
            { "entity_type": "Measurement", "name": "NaCl", "value": "Analytical grade", "unit": null }
          ],
          "other_attributes": [{ "entity_type": "Attribute", "name": "Solvent", "value": "Distilled water" }]
        }
      },
      "other_attributes": [
        { "entity_type": "Attribute", "name": "Reference Electrode", "value": "Saturated Calomel Electrode (SCE)" },
        { "entity_type": "Attribute", "name": "Counter Electrode", "value": "Graphite" },
        { "entity_type": "Attribute", "name": "Salt Bridge", "value": "Potassium chloride" }
      ]
    },
    "results": [
      { "entity_type": "Measurement", "name": "Pitting Potential (Epit)", "value": 287, "unit": "mV vs. SCE" }
    ],
    "other_attributes": [
      { "entity_type": "Attribute", "name": "Corrosion Potential (Ecor)", "value": { "entity_type": "Measurement", "name": "Ecor", "value": -185, "unit": "mV vs. SCE" } }
    ]
  },
  {
    "entity_type": "Experiment",
    "material": {
      "entity_type": "Material",
      "identifier": "304L (UNS S30403)",
      "composition": [
        {
          "entity_type": "MaterialComposition",
          "balance_element": "Fe",
          "elements": [
            { "entity_type": "Measurement", "name": "Cr", "value": 18, "unit": "wt%" },
            { "entity_type": "Measurement", "name": "Ni", "value": 10, "unit": "wt%" },
            { "entity_type": "Measurement", "name": "C", "value": 0.03, "unit": "wt%" },
            { "entity_type": "Measurement", "name": "Cu", "value": 0.2, "unit": "wt%" },
            { "entity_type": "Measurement", "name": "Mn", "value": 1, "unit": "wt%" },
            { "entity_type": "Measurement", "name": "P", "value": 0.045, "unit": "wt%" },
            { "entity_type": "Measurement", "name": "S", "value": 0.02, "unit": "wt%" },
            { "entity_type": "Measurement", "name": "Si", "value": 1.0, "unit": "wt%" }
          ]
        }
      ],
      "processing_steps": [
        { "entity_type": "MaterialProcessingStep", "description": "As-received" },
        { "entity_type": "MaterialProcessingStep", "description": "Epoxy mounted 600 grit SiC finished" },
        { "entity_type": "MaterialProcessingStep", "description": "Passivated 15 min in 17% HNO3" }
      ],
      "other_attributes": [
        { "entity_type": "Attribute", "name": "Microstructure", "value": "Austenitic phase" }
      ]
    },
    "test_procedure": {
      "entity_type": "TestProcedure",
      "description": "Potentiodynamic Polarization",
      "test_solution": {
        "entity_type": "TestSolution",
        "ph": { "entity_type": "Measurement", "name": "pH", "value": 7.8 },
        "temperature": { "entity_type": "Measurement", "name": "Temperature", "value": 50, "unit": "°C" },
        "composition": {
          "entity_type": "TestSolutionComposition",
          "chemicals": [
            { "entity_type": "Measurement", "name": "Cl-", "value": 500, "unit": "ppm" }
          ]
        }
      }
    },
    "results": [
      { "entity_type": "Measurement", "name": "Pitting Potential (Epit)", "value": 260, "unit": "mV vs. SCE" }
    ],
    "other_attributes": [
      { "entity_type": "Attribute", "name": "Corrosion Potential (Ecor)", "value": { "entity_type": "Measurement", "name": "Ecor", "value": -206, "unit": "mV vs. SCE" } }
    ]
  },
  {
    "entity_type": "Experiment",
    "material": {
      "entity_type": "Material",
      "identifier": "304L (UNS S30403)",
      "composition": [
        {
          "entity_type": "MaterialComposition",
          "balance_element": "Fe",
          "elements": [
            { "entity_type": "Measurement", "name": "Cr", "value": 18, "unit": "wt%" },
            { "entity_type": "Measurement", "name": "Ni", "value": 10, "unit": "wt%" },
            { "entity_type": "Measurement", "name": "C", "value": 0.03, "unit": "wt%" },
            { "entity_type": "Measurement", "name": "Cu", "value": 0.2, "unit": "wt%" },
            { "entity_type": "Measurement", "name": "Mn", "value": 1, "unit": "wt%" },
            { "entity_type": "Measurement", "name": "P", "value": 0.045, "unit": "wt%" },
            { "entity_type": "Measurement", "name": "S", "value": 0.02, "unit": "wt%" },
            { "entity_type": "Measurement", "name": "Si", "value": 1.0, "unit": "wt%" }
          ]
        }
      ],
      "processing_steps": [
        { "entity_type": "MaterialProcessingStep", "description": "As-received" },
        { "entity_type": "MaterialProcessingStep", "description": "Epoxy mounted 600 grit SiC finished" },
        { "entity_type": "MaterialProcessingStep", "description": "Passivated 15 min in 17% HNO3" }
      ]
    },
    "test_procedure": {
      "entity_type": "TestProcedure",
      "description": "Potentiodynamic Polarization",
      "test_solution": {
        "entity_type": "TestSolution",
        "ph": { "entity_type": "Measurement", "name": "pH", "value": 7.8 },
        "temperature": { "entity_type": "Measurement", "name": "Temperature", "value": 50, "unit": "°C" },
        "composition": {
          "entity_type": "TestSolutionComposition",
          "chemicals": [
            { "entity_type": "Measurement", "name": "Cl-", "value": 1000, "unit": "ppm" }
          ]
        }
      }
    },
    "results": [
      { "entity_type": "Measurement", "name": "Pitting Potential (Epit)", "value": 218, "unit": "mV vs. SCE" }
    ],
    "other_attributes": [
      { "entity_type": "Attribute", "name": "Corrosion Potential (Ecor)", "value": { "entity_type": "Measurement", "name": "Ecor", "value": -208, "unit": "mV vs. SCE" } }
    ]
  },
  {
    "entity_type": "Experiment",
    "material": {
      "entity_type": "Material",
      "identifier": "304L (UNS S30403)",
      "composition": [
        {
          "entity_type": "MaterialComposition",
          "balance_element": "Fe",
          "elements": [
            { "entity_type": "Measurement", "name": "Cr", "value": 18, "unit": "wt%" },
            { "entity_type": "Measurement", "name": "Ni", "value": 10, "unit": "wt%" },
            { "entity_type": "Measurement", "name": "C", "value": 0.03, "unit": "wt%" },
            { "entity_type": "Measurement", "name": "Cu", "value": 0.2, "unit": "wt%" },
            { "entity_type": "Measurement", "name": "Mn", "value": 1, "unit": "wt%" },
            { "entity_type": "Measurement", "name": "P", "value": 0.045, "unit": "wt%" },
            { "entity_type": "Measurement", "name": "S", "value": 0.02, "unit": "wt%" },
            { "entity_type": "Measurement", "name": "Si", "value": 1.0, "unit": "wt%" }
          ]
        }
      ],
      "processing_steps": [
        { "entity_type": "MaterialProcessingStep", "description": "As-received" },
        { "entity_type": "MaterialProcessingStep", "description": "Epoxy mounted 600 grit SiC finished" },
        { "entity_type": "MaterialProcessingStep", "description": "Passivated 15 min in 17% HNO3" }
      ]
    },
    "test_procedure": {
      "entity_type": "TestProcedure",
      "description": "Potentiodynamic Polarization",
      "test_solution": {
        "entity_type": "TestSolution",
        "ph": { "entity_type": "Measurement", "name": "pH", "value": 7.8 },
        "temperature": { "entity_type": "Measurement", "name": "Temperature", "value": 50, "unit": "°C" },
        "composition": {
          "entity_type": "TestSolutionComposition",
          "chemicals": [
            { "entity_type": "Measurement", "name": "Cl-", "value": 5000, "unit": "ppm" }
          ]
        }
      }
    },
    "results": [
      { "entity_type": "Measurement", "name": "Pitting Potential (Epit)", "value": 140, "unit": "mV vs. SCE" }
    ],
    "other_attributes": [
      { "entity_type": "Attribute", "name": "Corrosion Potential (Ecor)", "value": { "entity_type": "Measurement", "name": "Ecor", "value": -216, "unit": "mV vs. SCE" } }
    ]
  },
  {
    "entity_type": "Experiment",
    "material": {
      "entity_type": "Material",
      "identifier": "304L (UNS S30403)",
      "composition": [
        {
          "entity_type": "MaterialComposition",
          "balance_element": "Fe",
          "elements": [
            { "entity_type": "Measurement", "name": "Cr", "value": 18, "unit": "wt%" },
            { "entity_type": "Measurement", "name": "Ni", "value": 10, "unit": "wt%" },
            { "entity_type": "Measurement", "name": "C", "value": 0.03, "unit": "wt%" },
            { "entity_type": "Measurement", "name": "Cu", "value": 0.2, "unit": "wt%" },
            { "entity_type": "Measurement", "name": "Mn", "value": 1, "unit": "wt%" },
            { "entity_type": "Measurement", "name": "P", "value": 0.045, "unit": "wt%" },
            { "entity_type": "Measurement", "name": "S", "value": 0.02, "unit": "wt%" },
            { "entity_type": "Measurement", "name": "Si", "value": 1.0, "unit": "wt%" }
          ]
        }
      ],
      "processing_steps": [
        { "entity_type": "MaterialProcessingStep", "description": "As-received" },
        { "entity_type": "MaterialProcessingStep", "description": "Epoxy mounted 600 grit SiC finished" },
        { "entity_type": "MaterialProcessingStep", "description": "Passivated 15 min in 17% HNO3" }
      ]
    },
    "test_procedure": {
      "entity_type": "TestProcedure",
      "description": "Potentiodynamic Polarization",
      "test_solution": {
        "entity_type": "TestSolution",
        "ph": { "entity_type": "Measurement", "name": "pH", "value": 8.2 },
        "temperature": { "entity_type": "Measurement", "name": "Temperature", "value": 50, "unit": "°C" },
        "composition": {
          "entity_type": "TestSolutionComposition",
          "chemicals": [
            { "entity_type": "Measurement", "name": "Cl-", "value": 24090, "unit": "mg/l" },
            { "entity_type": "Measurement", "name": "Na+", "value": 13440, "unit": "mg/l" },
            { "entity_type": "Measurement", "name": "SO4--", "value": 3384, "unit": "mg/l" },
            { "entity_type": "Measurement", "name": "Mg++", "value": 1618, "unit": "mg/l" },
            { "entity_type": "Measurement", "name": "Ca++", "value": 508, "unit": "mg/l" },
            { "entity_type": "Measurement", "name": "K+", "value": 483, "unit": "mg/l" },
            { "entity_type": "Measurement", "name": "HCO3-", "value": 176, "unit": "mg/l" },
            { "entity_type": "Measurement", "name": "Br-", "value": 83, "unit": "mg/l" },
            { "entity_type": "Measurement", "name": "Sr++", "value": 17, "unit": "mg/l" },
            { "entity_type": "Measurement", "name": "F-", "value": 1, "unit": "mg/l" },
            { "entity_type": "Measurement", "name": "TDS", "value": 43800, "unit": "mg/l" }
          ],
          "other_attributes": [{ "entity_type": "Attribute", "name": "Solution Type", "value": "Natural Gulf Seawater" }]
        }
      }
    },
    "results": [
      { "entity_type": "Measurement", "name": "Pitting Potential (Epit)", "value": 94, "unit": "mV vs. SCE" }
    ],
    "other_attributes": [
      { "entity_type": "Attribute", "name": "Corrosion Potential (Ecor)", "value": { "entity_type": "Measurement", "name": "Ecor", "value": -217, "unit": "mV vs. SCE" } }
    ]
  },
  {
    "entity_type": "Experiment",
    "material": {
      "entity_type": "Material",
      "identifier": "316L (UNS S31603)",
      "composition": [
        {
          "entity_type": "MaterialComposition",
          "balance_element": "Fe",
          "elements": [
            { "entity_type": "Measurement", "name": "Cr", "value": 16, "unit": "wt%" },
            { "entity_type": "Measurement", "name": "Mo", "value": 3, "unit": "wt%" },
            { "entity_type": "Measurement", "name": "Ni", "value": 11, "unit": "wt%" },
            { "entity_type": "Measurement", "name": "C", "value": 0.02, "unit": "wt%" },
            { "entity_type": "Measurement", "name": "Cu", "value": 0.2, "unit": "wt%" },
            { "entity_type": "Measurement", "name": "Mn", "value": 1, "unit": "wt%" },
            { "entity_type": "Measurement", "name": "P", "value": 0.045, "unit": "wt%" },
            { "entity_type": "Measurement", "name": "S", "value": 0.02, "unit": "wt%" },
            { "entity_type": "Measurement", "name": "Si", "value": 1.0, "unit": "wt%" }
          ]
        }
      ],
      "processing_steps": [
        { "entity_type": "MaterialProcessingStep", "description": "As-received" },
        { "entity_type": "MaterialProcessingStep", "description": "Epoxy mounted 600 grit SiC finished" },
        { "entity_type": "MaterialProcessingStep", "description": "Passivated 15 min in 17% HNO3" }
      ],
      "other_attributes": [
        { "entity_type": "Attribute", "name": "Alloy Type", "value": "Conventional austenitic stainless steel" },
        { "entity_type": "Attribute", "name": "Microstructure", "value": "Austenitic phase" }
      ]
    },
    "test_procedure": {
      "entity_type": "TestProcedure",
      "description": "Potentiodynamic Polarization",
      "test_solution": {
        "entity_type": "TestSolution",
        "ph": { "entity_type": "Measurement", "name": "pH", "value": 7.8 },
        "temperature": { "entity_type": "Measurement", "name": "Temperature", "value": 50, "unit": "°C" },
        "composition": {
          "entity_type": "TestSolutionComposition",
          "chemicals": [
            { "entity_type": "Measurement", "name": "Cl-", "value": 1000, "unit": "ppm" }
          ]
        }
      }
    },
    "results": [
      { "entity_type": "Measurement", "name": "Pitting Potential (Epit)", "value": 284, "unit": "mV vs. SCE" }
    ],
    "other_attributes": [
      { "entity_type": "Attribute", "name": "Corrosion Potential (Ecor)", "value": { "entity_type": "Measurement", "name": "Ecor", "value": -210, "unit": "mV vs. SCE" } }
    ]
  },
  {
    "entity_type": "Experiment",
    "material": {
      "entity_type": "Material",
      "identifier": "317L (UNS S31703)",
      "composition": [
        {
          "entity_type": "MaterialComposition",
          "balance_element": "Fe",
          "elements": [
            { "entity_type": "Measurement", "name": "Cr", "value": 18, "unit": "wt%" },
            { "entity_type": "Measurement", "name": "Mo", "value": 3, "unit": "wt%" },
            { "entity_type": "Measurement", "name": "Ni", "value": 13, "unit": "wt%" },
            { "entity_type": "Measurement", "name": "C", "value": 0.02, "unit": "wt%" },
            { "entity_type": "Measurement", "name": "Cu", "value": 0.2, "unit": "wt%" },
            { "entity_type": "Measurement", "name": "Mn", "value": 2, "unit": "wt%" },
            { "entity_type": "Measurement", "name": "P", "value": 0.045, "unit": "wt%" },
            { "entity_type": "Measurement", "name": "S", "value": 0.02, "unit": "wt%" },
            { "entity_type": "Measurement", "name": "Si", "value": 1.0, "unit": "wt%" }
          ]
        }
      ],
      "processing_steps": [
        { "entity_type": "MaterialProcessingStep", "description": "As-received" },
        { "entity_type": "MaterialProcessingStep", "description": "Epoxy mounted 600 grit SiC finished" },
        { "entity_type": "MaterialProcessingStep", "description": "Passivated 15 min in 17% HNO3" }
      ]
    },
    "test_procedure": {
      "entity_type": "TestProcedure",
      "description": "Potentiodynamic Polarization",
      "test_solution": {
        "entity_type": "TestSolution",
        "ph": { "entity_type": "Measurement", "name": "pH", "value": 7.8 },
        "temperature": { "entity_type": "Measurement", "name": "Temperature", "value": 50, "unit": "°C" },
        "composition": {
          "entity_type": "TestSolutionComposition",
          "chemicals": [
            { "entity_type": "Measurement", "name": "Cl-", "value": 1000, "unit": "ppm" }
          ]
        }
      }
    },
    "results": [
      { "entity_type": "Measurement", "name": "Pitting Potential (Epit)", "value": 556, "unit": "mV vs. SCE" }
    ],
    "other_attributes": [
      { "entity_type": "Attribute", "name": "Corrosion Potential (Ecor)", "value": { "entity_type": "Measurement", "name": "Ecor", "value": -199, "unit": "mV vs. SCE" } }
    ]
  },
  {
    "entity_type": "Experiment",
    "material": {
      "entity_type": "Material",
      "identifier": "904L (UNS N08904)",
      "composition": [
        {
          "entity_type": "MaterialComposition",
          "balance_element": "Fe",
          "elements": [
            { "entity_type": "Measurement", "name": "Cr", "value": 20, "unit": "wt%" },
            { "entity_type": "Measurement", "name": "Mo", "value": 5, "unit": "wt%" },
            { "entity_type": "Measurement", "name": "Ni", "value": 24.5, "unit": "wt%" },
            { "entity_type": "Measurement", "name": "C", "value": 0.02, "unit": "wt%" },
            { "entity_type": "Measurement", "name": "Cu", "value": 1, "unit": "wt%" },
            { "entity_type": "Measurement", "name": "Mn", "value": 1.5, "unit": "wt%" },
            { "entity_type": "Measurement", "name": "P", "value": 0.045, "unit": "wt%" },
            { "entity_type": "Measurement", "name": "S", "value": 0.02, "unit": "wt%" }
          ]
        }
      ],
      "processing_steps": [
        { "entity_type": "MaterialProcessingStep", "description": "As-received, commercially from AVESTA" },
        { "entity_type": "MaterialProcessingStep", "description": "Epoxy mounted 600 grit SiC finished" },
        { "entity_type": "MaterialProcessingStep", "description": "Passivated 15 min in 17% HNO3" }
      ]
    },
    "test_procedure": {
      "entity_type": "TestProcedure",
      "description": "Potentiodynamic Polarization",
      "test_solution": {
        "entity_type": "TestSolution",
        "ph": { "entity_type": "Measurement", "name": "pH", "value": 8.2 },
        "temperature": { "entity_type": "Measurement", "name": "Temperature", "value": 50, "unit": "°C" },
        "composition": {
          "entity_type": "TestSolutionComposition",
          "chemicals": [
            { "entity_type": "Measurement", "name": "Cl-", "value": 24090, "unit": "mg/l" }
          ],
          "other_attributes": [{ "entity_type": "Attribute", "name": "Solution Type", "value": "Natural Gulf Seawater" }]
        }
      }
    },
    "results": [
      { "entity_type": "Measurement", "name": "Pitting Potential (Epit)", "value": 427, "unit": "mV vs. SCE" }
    ],
    "other_attributes": [
      { "entity_type": "Attribute", "name": "Corrosion Potential (Ecor)", "value": { "entity_type": "Measurement", "name": "Ecor", "value": -202, "unit": "mV vs. SCE" } }
    ]
  },
  {
    "entity_type": "Experiment",
    "material": {
      "entity_type": "Material",
      "identifier": "410 (UNS S41000)",
      "composition": [
        {
          "entity_type": "MaterialComposition",
          "balance_element": "Fe",
          "elements": [
            { "entity_type": "Measurement", "name": "Cr", "value": 13, "unit": "wt%" },
            { "entity_type": "Measurement", "name": "Mn", "value": 1, "unit": "wt%" },
            { "entity_type": "Measurement", "name": "P", "value": 0.04, "unit": "wt%" },
            { "entity_type": "Measurement", "name": "S", "value": 0.035, "unit": "wt%" },
            { "entity_type": "Measurement", "name": "Si", "value": 1, "unit": "wt%" }
          ]
        }
      ],
      "processing_steps": [
        { "entity_type": "MaterialProcessingStep", "description": "As-received" },
        { "entity_type": "MaterialProcessingStep", "description": "Epoxy mounted 600 grit SiC finished" },
        { "entity_type": "MaterialProcessingStep", "description": "Passivated 15 min in 17% HNO3" }
      ],
      "other_attributes": [
        { "entity_type": "Attribute", "name": "Alloy Type", "value": "Conventional martensitic stainless steel" },
        { "entity_type": "Attribute", "name": "Microstructure", "value": "Martensitic phase (inferred)" }
      ]
    },
    "test_procedure": {
      "entity_type": "TestProcedure",
      "description": "Potentiodynamic Polarization",
      "test_solution": {
        "entity_type": "TestSolution",
        "ph": { "entity_type": "Measurement", "name": "pH", "value": 7.8 },
        "temperature": { "entity_type": "Measurement", "name": "Temperature", "value": 50, "unit": "°C" },
        "composition": {
          "entity_type": "TestSolutionComposition",
          "chemicals": [
            { "entity_type": "Measurement", "name": "Cl-", "value": 1000, "unit": "ppm" }
          ]
        }
      }
    },
    "results": [
      { "entity_type": "Measurement", "name": "Pitting Potential (Epit)", "value": -120, "unit": "mV vs. SCE" }
    ],
    "other_attributes": [
      { "entity_type": "Attribute", "name": "Corrosion Potential (Ecor)", "value": { "entity_type": "Measurement", "name": "Ecor", "value": -407, "unit": "mV vs. SCE" } }
    ]
  },
  {
    "entity_type": "Experiment",
    "material": {
      "entity_type": "Material",
      "identifier": "17-4PH (UNS S17400)",
      "composition": [
        {
          "entity_type": "MaterialComposition",
          "balance_element": "Fe",
          "elements": [
            { "entity_type": "Measurement", "name": "Cr", "value": 16, "unit": "wt%" },
            { "entity_type": "Measurement", "name": "Ni", "value": 4.5, "unit": "wt%" },
            { "entity_type": "Measurement", "name": "C", "value": 0.07, "unit": "wt%" },
            { "entity_type": "Measurement", "name": "Cu", "value": 4, "unit": "wt%" },
            { "entity_type": "Measurement", "name": "Mn", "value": 1, "unit": "wt%" },
            { "entity_type": "Measurement", "name": "Cb", "value": 0.3, "unit": "wt%" },
            { "entity_type": "Measurement", "name": "P", "value": 0.04, "unit": "wt%" },
            { "entity_type": "Measurement", "name": "Si", "value": 1, "unit": "wt%" }
          ]
        }
      ],
      "processing_steps": [
        { "entity_type": "MaterialProcessingStep", "description": "As-received, from ARMCO" },
        { "entity_type": "MaterialProcessingStep", "description": "Epoxy mounted 600 grit SiC finished" },
        { "entity_type": "MaterialProcessingStep", "description": "Passivated 15 min in 17% HNO3" }
      ],
      "other_attributes": [
        { "entity_type": "Attribute", "name": "Alloy Type", "value": "Conventional precipitation hardened martensitic stainless steel" },
        { "entity_type": "Attribute", "name": "Microstructure", "value": "Martensitic / precipitation hardened" }
      ]
    },
    "test_procedure": {
      "entity_type": "TestProcedure",
      "description": "Potentiodynamic Polarization",
      "test_solution": {
        "entity_type": "TestSolution",
        "ph": { "entity_type": "Measurement", "name": "pH", "value": 8.2 },
        "temperature": { "entity_type": "Measurement", "name": "Temperature", "value": 50, "unit": "°C" },
        "composition": {
          "entity_type": "TestSolutionComposition",
          "chemicals": [
            { "entity_type": "Measurement", "name": "Cl-", "value": 24090, "unit": "mg/l" }
          ],
          "other_attributes": [{ "entity_type": "Attribute", "name": "Solution Type", "value": "Natural Gulf Seawater" }]
        }
      }
    },
    "results": [
      { "entity_type": "Measurement", "name": "Pitting Potential (Epit)", "value": 1516, "unit": "mV vs. SCE" }
    ],
    "other_attributes": [
      { "entity_type": "Attribute", "name": "Corrosion Potential (Ecor)", "value": { "entity_type": "Measurement", "name": "Ecor", "value": -240, "unit": "mV vs. SCE" } },
      { "entity_type": "Attribute", "name": "Note", "value": "1516 mV is likely a typographical error in the original publication given the ranking mentioned on page 6." }
    ]
  },
  {
    "entity_type": "Experiment",
    "material": {
      "entity_type": "Material",
      "identifier": "SMO 254 (UNS S31254)",
      "composition": [
        {
          "entity_type": "MaterialComposition",
          "balance_element": "Fe",
          "elements": [
            { "entity_type": "Measurement", "name": "Cr", "value": 20, "unit": "wt%" },
            { "entity_type": "Measurement", "name": "Mo", "value": 6, "unit": "wt%" },
            { "entity_type": "Measurement", "name": "Ni", "value": 18, "unit": "wt%" },
            { "entity_type": "Measurement", "name": "C", "value": 0.02, "unit": "wt%" },
            { "entity_type": "Measurement", "name": "Cu", "value": 0.7, "unit": "wt%" },
            { "entity_type": "Measurement", "name": "N", "value": 0.2, "unit": "wt%" },
            { "entity_type": "Measurement", "name": "Si", "value": 0.002, "unit": "wt%" }
          ]
        }
      ],
      "processing_steps": [
        { "entity_type": "MaterialProcessingStep", "description": "As-received, from AVESTA" },
        { "entity_type": "MaterialProcessingStep", "description": "Epoxy mounted 600 grit SiC finished" },
        { "entity_type": "MaterialProcessingStep", "description": "Passivated 15 min in 17% HNO3" }
      ],
      "other_attributes": [
        { "entity_type": "Attribute", "name": "Alloy Type", "value": "High alloy super-austenitic stainless steel" }
      ]
    },
    "test_procedure": {
      "entity_type": "TestProcedure",
      "description": "Potentiodynamic Polarization",
      "test_solution": {
        "entity_type": "TestSolution",
        "ph": { "entity_type": "Measurement", "name": "pH", "value": 7.8 },
        "temperature": { "entity_type": "Measurement", "name": "Temperature", "value": 50, "unit": "°C" },
        "composition": {
          "entity_type": "TestSolutionComposition",
          "chemicals": [
            { "entity_type": "Measurement", "name": "Cl-", "value": 5000, "unit": "ppm" }
          ]
        }
      }
    },
    "results": [
      { "entity_type": "Measurement", "name": "Pitting Potential (Epit)", "value": 785, "unit": "mV vs. SCE" }
    ],
    "other_attributes": [
      { "entity_type": "Attribute", "name": "Corrosion Potential (Ecor)", "value": { "entity_type": "Measurement", "name": "Ecor", "value": -121, "unit": "mV vs. SCE" } }
    ]
  },
  {
    "entity_type": "Experiment",
    "material": {
      "entity_type": "Material",
      "identifier": "SMO 654 (UNS S32654)",
      "composition": [
        {
          "entity_type": "MaterialComposition",
          "balance_element": "Fe",
          "elements": [
            { "entity_type": "Measurement", "name": "Cr", "value": 25, "unit": "wt%" },
            { "entity_type": "Measurement", "name": "Mo", "value": 7, "unit": "wt%" },
            { "entity_type": "Measurement", "name": "Ni", "value": 22, "unit": "wt%" },
            { "entity_type": "Measurement", "name": "C", "value": 0.015, "unit": "wt%" },
            { "entity_type": "Measurement", "name": "Cu", "value": 0.4, "unit": "wt%" },
            { "entity_type": "Measurement", "name": "Mn", "value": 0.5, "unit": "wt%" },
            { "entity_type": "Measurement", "name": "N", "value": 0.5, "unit": "wt%" }
          ]
        }
      ],
      "processing_steps": [
        { "entity_type": "MaterialProcessingStep", "description": "As-received, from AVESTA" },
        { "entity_type": "MaterialProcessingStep", "description": "Epoxy mounted 600 grit SiC finished" },
        { "entity_type": "MaterialProcessingStep", "description": "Passivated 15 min in 17% HNO3" }
      ]
    },
    "test_procedure": {
      "entity_type": "TestProcedure",
      "description": "Potentiodynamic Polarization",
      "test_solution": {
        "entity_type": "TestSolution",
        "ph": { "entity_type": "Measurement", "name": "pH", "value": 8.2 },
        "temperature": { "entity_type": "Measurement", "name": "Temperature", "value": 50, "unit": "°C" },
        "composition": {
          "entity_type": "TestSolutionComposition",
          "chemicals": [
            { "entity_type": "Measurement", "name": "Cl-", "value": 24090, "unit": "mg/l" }
          ]
        }
      }
    },
    "results": [
      { "entity_type": "Measurement", "name": "Pitting Potential (Epit)", "value": 883, "unit": "mV vs. SCE" }
    ],
    "other_attributes": [
      { "entity_type": "Attribute", "name": "Corrosion Potential (Ecor)", "value": { "entity_type": "Measurement", "name": "Ecor", "value": -278, "unit": "mV vs. SCE" } }
    ]
  },
  {
    "entity_type": "Experiment",
    "material": {
      "entity_type": "Material",
      "identifier": "Remanit 4565",
      "composition": [
        {
          "entity_type": "MaterialComposition",
          "balance_element": "Fe",
          "elements": [
            { "entity_type": "Measurement", "name": "Cr", "value": { "min": 22, "max": 25 }, "unit": "wt%" },
            { "entity_type": "Measurement", "name": "Mo", "value": { "min": 4, "max": 6 }, "unit": "wt%" },
            { "entity_type": "Measurement", "name": "Ni", "value": { "min": 16, "max": 18 }, "unit": "wt%" },
            { "entity_type": "Measurement", "name": "C", "value": 0.02, "unit": "wt%" },
            { "entity_type": "Measurement", "name": "Cu", "value": 0.1, "unit": "wt%" },
            { "entity_type": "Measurement", "name": "Mn", "value": 5, "unit": "wt%" },
            { "entity_type": "Measurement", "name": "N", "value": 0.5, "unit": "wt%" },
            { "entity_type": "Measurement", "name": "Si", "value": 0.003, "unit": "wt%" },
            { "entity_type": "Measurement", "name": "Nb", "value": 0.1, "unit": "wt%" }
          ]
        }
      ],
      "processing_steps": [
        { "entity_type": "MaterialProcessingStep", "description": "As-received, from THYSSEN" },
        { "entity_type": "MaterialProcessingStep", "description": "Epoxy mounted 600 grit SiC finished" },
        { "entity_type": "MaterialProcessingStep", "description": "Passivated 15 min in 17% HNO3" }
      ]
    },
    "test_procedure": {
      "entity_type": "TestProcedure",
      "description": "Potentiodynamic Polarization",
      "test_solution": {
        "entity_type": "TestSolution",
        "ph": { "entity_type": "Measurement", "name": "pH", "value": 8.2 },
        "temperature": { "entity_type": "Measurement", "name": "Temperature", "value": 50, "unit": "°C" },
        "composition": {
          "entity_type": "TestSolutionComposition",
          "chemicals": [
            { "entity_type": "Measurement", "name": "Cl-", "value": 24090, "unit": "mg/l" }
          ]
        }
      }
    },
    "results": [
      { "entity_type": "Measurement", "name": "Pitting Potential (Epit)", "value": 976, "unit": "mV vs. SCE" }
    ],
    "other_attributes": [
      { "entity_type": "Attribute", "name": "Corrosion Potential (Ecor)", "value": { "entity_type": "Measurement", "name": "Ecor", "value": -176, "unit": "mV vs. SCE" } }
    ]
  },
  {
    "entity_type": "Experiment",
    "material": {
      "entity_type": "Material",
      "identifier": "Monit 44635 (UNS S44635)",
      "composition": [
        {
          "entity_type": "MaterialComposition",
          "balance_element": "Fe",
          "elements": [
            { "entity_type": "Measurement", "name": "Cr", "value": 25, "unit": "wt%" },
            { "entity_type": "Measurement", "name": "Mo", "value": 4, "unit": "wt%" },
            { "entity_type": "Measurement", "name": "Ni", "value": 4, "unit": "wt%" },
            { "entity_type": "Measurement", "name": "C", "value": 0.025, "unit": "wt%" },
            { "entity_type": "Measurement", "name": "Cu", "value": 0.2, "unit": "wt%" },
            { "entity_type": "Measurement", "name": "Mn", "value": 0.4, "unit": "wt%" },
            { "entity_type": "Measurement", "name": "N", "value": 0.035, "unit": "wt%" }
          ]
        }
      ],
      "processing_steps": [
        { "entity_type": "MaterialProcessingStep", "description": "As-received, from AVESTA" },
        { "entity_type": "MaterialProcessingStep", "description": "Epoxy mounted 600 grit SiC finished" },
        { "entity_type": "MaterialProcessingStep", "description": "Passivated 15 min in 17% HNO3" }
      ],
      "other_attributes": [
        { "entity_type": "Attribute", "name": "Alloy Type", "value": "High alloy super-ferritic stainless steel" },
        { "entity_type": "Attribute", "name": "Microstructure", "value": "Ferritic phase" },
        { "entity_type": "Attribute", "name": "Trace Elements", "value": "Ti, Nb, Pb, Si" }
      ]
    },
    "test_procedure": {
      "entity_type": "TestProcedure",
      "description": "Potentiodynamic Polarization",
      "test_solution": {
        "entity_type": "TestSolution",
        "ph": { "entity_type": "Measurement", "name": "pH", "value": 7.8 },
        "temperature": { "entity_type": "Measurement", "name": "Temperature", "value": 50, "unit": "°C" },
        "composition": {
          "entity_type": "TestSolutionComposition",
          "chemicals": [
            { "entity_type": "Measurement", "name": "Cl-", "value": 300, "unit": "ppm" }
          ]
        }
      }
    },
    "results": [
      { "entity_type": "Measurement", "name": "Pitting Potential (Epit)", "value": 1006, "unit": "mV vs. SCE" }
    ],
    "other_attributes": [
      { "entity_type": "Attribute", "name": "Corrosion Potential (Ecor)", "value": { "entity_type": "Measurement", "name": "Ecor", "value": -111, "unit": "mV vs. SCE" } }
    ]
  },
  {
    "entity_type": "Experiment",
    "material": {
      "entity_type": "Material",
      "identifier": "Duplex 2205 (UNS S31803)",
      "composition": [
        {
          "entity_type": "MaterialComposition",
          "balance_element": "Fe",
          "elements": [
            { "entity_type": "Measurement", "name": "Cr", "value": 22, "unit": "wt%" },
            { "entity_type": "Measurement", "name": "Mo", "value": 3, "unit": "wt%" },
            { "entity_type": "Measurement", "name": "Ni", "value": 6, "unit": "wt%" },
            { "entity_type": "Measurement", "name": "C", "value": 0.02, "unit": "wt%" },
            { "entity_type": "Measurement", "name": "Cu", "value": 0.2, "unit": "wt%" },
            { "entity_type": "Measurement", "name": "Mn", "value": 1.5, "unit": "wt%" },
            { "entity_type": "Measurement", "name": "N", "value": 0.15, "unit": "wt%" },
            { "entity_type": "Measurement", "name": "Cb + Ta", "value": 0.6, "unit": "wt%" }
          ]
        }
      ],
      "processing_steps": [
        { "entity_type": "MaterialProcessingStep", "description": "As-received, from AVESTA" },
        { "entity_type": "MaterialProcessingStep", "description": "Epoxy mounted 600 grit SiC finished" },
        { "entity_type": "MaterialProcessingStep", "description": "Passivated 15 min in 17% HNO3" }
      ],
      "other_attributes": [
        { "entity_type": "Attribute", "name": "Alloy Type", "value": "High alloy duplex stainless steel" },
        { "entity_type": "Attribute", "name": "Microstructure", "value": "Duplex phase (ferrite + austenite)" }
      ]
    },
    "test_procedure": {
      "entity_type": "TestProcedure",
      "description": "Potentiodynamic Polarization",
      "test_solution": {
        "entity_type": "TestSolution",
        "ph": { "entity_type": "Measurement", "name": "pH", "value": 8.2 },
        "temperature": { "entity_type": "Measurement", "name": "Temperature", "value": 50, "unit": "°C" },
        "composition": {
          "entity_type": "TestSolutionComposition",
          "chemicals": [
            { "entity_type": "Measurement", "name": "Cl-", "value": 24090, "unit": "mg/l" }
          ]
        }
      }
    },
    "results": [
      { "entity_type": "Measurement", "name": "Pitting Potential (Epit)", "value": 629, "unit": "mV vs. SCE" }
    ],
    "other_attributes": [
      { "entity_type": "Attribute", "name": "Corrosion Potential (Ecor)", "value": { "entity_type": "Measurement", "name": "Ecor", "value": -263, "unit": "mV vs. SCE" } }
    ]
  }
]
