Repository: KevinGundlach/OntologyRefiner

File: outputs/paper_9_data_api.txt
```xml
<base_material>
    * **Base Material Identifier:** 316L
    * **Alloy Composition:** Chemical composition similar to 316 stainless steel, assumed standard 316L composition with Mo present (weight %).
    * **Alloy Type:** Austenitic stainless steel.
    * **Microstructure:** Assumed fully austenitic phase typical for 316L.
    * **Other Information:** 316L was not commercially available in wire form, so tests on this base material were conducted using cut bar stock.

    <conditioned_material>
        * **Conditioned Material Identifier:** 316L Bar Cylindrical Sample
        * **Process Description:** Machined into cylindrical test samples from bar stock.
        * **Surface Finish:** Polished such that only the transverse surface of the specimen was exposed to the electrolyte.
        * **Heat Treatment:** Not specified; tested in as-received state prior to machining.
        * **Other Information:** Mounted using a crevice-free electrode holder (Teflon collar filled with argon gas to prevent ingress of test solution).

        <experiment>
            * **Test Procedure:** Potentiodynamic polarization. Scan rate of 60 mV/min. Prior to measurement, sample was held at a cathodic potential of -800 mV(SCE) for 5 minutes. Purged with N2 for 24 hours prior to test and during measurement.
            * **Electrode Geometry/Mounting:** Crevice-free electrode for steel bar samples (Teflon collar, argon gas filled).
            * **Test Solution and Environment:** NaCl and NaBr solutions, varied concentrations (0.1 to 1.0 M), pH adjusted to 4 using H2SO4 or NaOH. Deaerated with nitrogen. Temperature not explicitly stated (assumed room temperature).
            * **Pitting Potential:** (estimated from plot Fig 2a) 
              In NaCl: ~370 mV vs. SCE (0.1 M); ~310 mV vs. SCE (0.5 M); ~240 mV vs. SCE (1.0 M).
              In NaBr: ~330 mV vs. SCE (0.1 M); ~280 mV vs. SCE (0.5 M); ~220 mV vs. SCE (1.0 M).
            * **Other Information:** Chloride was consistently found to be less aggressive (higher Ep) than expected relative to other setups, though for this specific bar setup, Cl- was the more aggressive anion compared to Br- (NaCl Ep < NaBr Ep).
        </experiment>

        <experiment>
            * **Test Procedure:** Potentiodynamic polarization. Scan rate 60 mV/min. Cathodic pre-treatment at -800 mV(SCE) for 5 min. N2 purged.
            * **Electrode Geometry/Mounting:** Crevice-free electrode for steel bar samples (Teflon collar, argon gas filled).
            * **Test Solution and Environment:** 0.5 M NaCl and 0.5 M NaBr solutions, varied pH (2 to 9). Deaerated with N2.
            * **Pitting Potential:** (estimated from plot Fig 2b)
              In 0.5 M NaCl: ~255 mV vs. SCE (pH 2); ~290 mV vs. SCE (pH 3); ~300 mV vs. SCE (pH 6.5); ~335 mV vs. SCE (pH 9).
              In 0.5 M NaBr: ~320 mV vs. SCE (pH 3); ~320 mV vs. SCE (pH 6.5); ~340 mV vs. SCE (pH 9).
            * **Other Information:** Ep values showed typical dependencies, with Cl- remaining the more aggressive anion (lower Ep) than Br- across all tested pH levels for the bar stock geometry.
        </experiment>
    </conditioned_material>
</base_material>

<base_material>
    * **Base Material Identifier:** 316
    * **Alloy Composition:** Contains just over 2.0% Mo (weight %). Chemical composition quite similar to 316L regarding major alloying elements.
    * **Alloy Type:** Austenitic stainless steel.
    * **Microstructure:** Assumed austenitic. Flaw population (e.g., sulfides/inclusions) suggested to be reduced by the wire drawing process.
    * **Other Information:** Used as a wire alternative because 316L wire was not commercially available. 

    <conditioned_material>
        * **Conditioned Material Identifier:** 316 Wire Loop (As-received, 25 mm diameter)
        * **Process Description:** 0.25 mm diameter wire drawn and then looped to a diameter of 25 mm. Exposed surface area of 0.32 cm^2.
        * **Surface Finish:** Used in the as-received state, washed in distilled water and methanol. 
        * **Heat Treatment:** Not specified.
        * **Other Information:** Loop conformation inherently crevice-free.

        <experiment>
            * **Test Procedure:** Potentiodynamic polarization. Scan rate 60 mV/min. Cathodic hold at -800 mV(SCE) for 5 min. N2 purged.
            * **Electrode Geometry/Mounting:** Wire loop electrode system attached to holder, immersed to half distance. Crevice-free.
            * **Test Solution and Environment:** 1.0 M NaCl and 1.0 M NaBr solutions at pH 3. Deaerated with N2.
            * **Pitting Potential:** 
              In 1.0 M NaCl: 530 mV vs. SCE (explicitly stated in Table 1; a single potentiodynamic curve in Fig 3 shows breakdown near ~678 mV vs. SCE).
              In 1.0 M NaBr: ~185 mV vs. SCE (estimated from plot Fig 3) / 330 mV vs. SCE (explicitly stated in Table 2 for baseline without pre-treatment).
            * **Other Information:** Anomalously, the Br- ion was found to be considerably more aggressive (~200 mV lower pitting potential) than the Cl- ion, reversing the trend seen in bulk bar samples.
        </experiment>

        <experiment>
            * **Test Procedure:** Potentiodynamic polarization. Scan rate 60 mV/min. Pre-exposure hold at -800 mV(SCE) for 5 min.
            * **Electrode Geometry/Mounting:** Wire loop electrode (25 mm diameter).
            * **Test Solution and Environment:** NaCl and NaBr solutions at varying concentrations (0.1 M to 1.0 M), pH 5.5. Deaerated with N2.
            * **Pitting Potential:** (estimated from plot Fig 4a)
              In NaCl: ~800 mV vs. SCE (0.1 M); ~780 mV vs. SCE (0.2 M); ~710 mV vs. SCE (0.4 M); ~630 mV vs. SCE (0.8 M); ~550 mV vs. SCE (1.0 M).
              In NaBr: ~510 mV vs. SCE (0.1 M); ~470 mV vs. SCE (0.2 M); ~460 mV vs. SCE (0.4 M); ~380 mV vs. SCE (0.8 M); ~360 mV vs. SCE (1.0 M).
            * **Other Information:** Logarithmic linear relationship between Ep and halide concentration confirmed. Br- remains consistently more aggressive.
        </experiment>

        <experiment>
            * **Test Procedure:** Potentiodynamic polarization. Scan rate 60 mV/min. Pre-exposure hold at -800 mV(SCE) for 5 min.
            * **Electrode Geometry/Mounting:** Wire loop electrode (25 mm diameter).
            * **Test Solution and Environment:** 0.5 M NaCl and 0.5 M NaBr solutions, varied pH (3 to 9). Deaerated with N2.
            * **Pitting Potential:** (estimated from plot Fig 4b)
              In 0.5 M NaCl: ~550 mV vs. SCE (pH 3); ~580 mV vs. SCE (pH 4); ~630 mV vs. SCE (pH 5.5); ~630 mV vs. SCE (pH 9).
              In 0.5 M NaBr: ~360 mV vs. SCE (pH 3); ~370 mV vs. SCE (pH 4); ~390 mV vs. SCE (pH 5.5); ~400 mV vs. SCE (pH 9).
            * **Other Information:** Demonstrates pH dependence of Ep, with the anomaly of Br- being more aggressive than Cl- maintained across all pH values.
        </experiment>

        <experiment>
            * **Test Procedure:** Potentiodynamic polarization. Scan rate 60 mV/min. Pre-exposure hold at -800 mV(SCE) for 5 min.
            * **Electrode Geometry/Mounting:** Wire loop electrode (25 mm diameter).
            * **Test Solution and Environment:** Mixed halide solutions of NaCl and NaBr (Total halide = 1.0 M), pH 5.5. Deaerated with N2.
            * **Pitting Potential:** (estimated from plot Fig 6)
              1.0 M NaCl / 0 M NaBr: ~550 mV vs. SCE
              0.8 M NaCl / 0.2 M NaBr: ~380 mV vs. SCE
              0.6 M NaCl / 0.4 M NaBr: ~375 mV vs. SCE
              0.4 M NaCl / 0.6 M NaBr: ~370 mV vs. SCE
              0.2 M NaCl / 0.8 M NaBr: ~360 mV vs. SCE
              0.0 M NaCl / 1.0 M NaBr: ~360 mV vs. SCE
            * **Other Information:** Small additions of Br- ions (0.2 M) to the Cl- solution drastically lowered the Ep values, making the mixture behave similarly to pure Br- solutions.
        </experiment>

        <experiment>
            * **Test Procedure:** Potentiostatic current-time profiling.
            * **Electrode Geometry/Mounting:** Wire loop electrode (25 mm diameter).
            * **Test Solution and Environment:** Initiated in 1.0 M NaCl (pH 2.5), held for 20 minutes, then replaced with 1.0 M NaBr via overflow cell. Deaerated with N2.
            * **Pitting Potential:** Applied constant potential of +400 mV vs. SCE.
            * **Other Information:** Sample passivated in NaCl for 20 minutes. Addition of Br- led almost immediately to activation/breakdown.
        </experiment>

        <experiment>
            * **Test Procedure:** Potentiostatic current-time profiling.
            * **Electrode Geometry/Mounting:** Wire loop electrode (25 mm diameter).
            * **Test Solution and Environment:** Initiated in 1.0 M NaBr (pH 2.5), held for 20 minutes, then replaced with 1.0 M NaCl via overflow cell. Deaerated with N2.
            * **Pitting Potential:** Applied constant potential of +300 mV vs. SCE.
            * **Other Information:** No activation observed upon swapping Br- for Cl- at 300 mV(SCE), indicating Cl- could not nucleate pits at a potential where Br- had already passivated (and which is below the Cl- Ep).
        </experiment>

        <experiment>
            * **Test Procedure:** Potentiodynamic polarization. Scan rate 60 mV/min.
            * **Electrode Geometry/Mounting:** Wire loop electrode (25 mm diameter).
            * **Test Solution and Environment:** Mixed solutions of 1.0 M total concentration combining a halide (NaCl or NaBr) and Na2SO4, pH unstated (assumed ~5.5 based on related texts). Deaerated with N2.
            * **Pitting Potential:** (estimated from plot Fig 8)
              0.1 M NaCl + 0.9 M Na2SO4: ~1150 mV vs. SCE
              0.5 M NaCl + 0.5 M Na2SO4: ~880 mV vs. SCE
              0.8 M NaCl + 0.2 M Na2SO4: ~750 mV vs. SCE
              0.95 M NaCl + 0.05 M Na2SO4: ~500 mV vs. SCE
              0.1 M NaBr + 0.9 M Na2SO4: ~1050 mV vs. SCE
              0.5 M NaBr + 0.5 M Na2SO4: ~800 mV vs. SCE
              0.8 M NaBr + 0.2 M Na2SO4: ~580 mV vs. SCE
              1.0 M NaBr + 0 M Na2SO4: ~550 mV vs. SCE
            * **Other Information:** Sulfate additions strongly ennobled Ep for both halides, but Br- remained the more aggressive ion across the mixed concentration ranges.
        </experiment>
    </conditioned_material>

    <conditioned_material>
        * **Conditioned Material Identifier:** 316 Wire Loop (As-received, 70 mm diameter)
        * **Process Description:** 0.25 mm diameter wire looped to 70 mm diameter. 
        * **Surface Finish:** As-received, washed in distilled water and methanol.
        * **Heat Treatment:** Not specified.
        * **Other Information:** Tested to evaluate loop strain/stress effects.

        <experiment>
            * **Test Procedure:** Potentiodynamic polarization. Scan rate 60 mV/min.
            * **Electrode Geometry/Mounting:** Wire loop electrode (70 mm diameter).
            * **Test Solution and Environment:** 1.0 M NaCl, pH 3. Deaerated with N2.
            * **Pitting Potential:** 530 mV vs. SCE.
            * **Other Information:** Increasing loop size to 70 mm yielded the same pitting potential as the 25 mm loop.
        </experiment>
    </conditioned_material>

    <conditioned_material>
        * **Conditioned Material Identifier:** 316 Wire Loop (As-received, 22 mm diameter)
        * **Process Description:** 0.25 mm diameter wire looped to 22 mm diameter.
        * **Surface Finish:** As-received, washed.
        * **Heat Treatment:** Not specified.
        * **Other Information:** Tested to evaluate loop strain/stress effects.

        <experiment>
            * **Test Procedure:** Potentiodynamic polarization. Scan rate 60 mV/min.
            * **Electrode Geometry/Mounting:** Wire loop electrode (22 mm diameter).
            * **Test Solution and Environment:** 1.0 M NaCl, pH 3. Deaerated with N2.
            * **Pitting Potential:** 517 mV vs. SCE.
            * **Other Information:** Minor drop in breakdown potential with slightly smaller loop size.
        </experiment>
    </conditioned_material>

    <conditioned_material>
        * **Conditioned Material Identifier:** 316 Wire Loop (As-received, 17 mm diameter)
        * **Process Description:** 0.25 mm diameter wire looped to 17 mm diameter.
        * **Surface Finish:** As-received, washed.
        * **Heat Treatment:** Not specified.
        * **Other Information:** Tested to evaluate loop strain/stress effects.

        <experiment>
            * **Test Procedure:** Potentiodynamic polarization. Scan rate 60 mV/min.
            * **Electrode Geometry/Mounting:** Wire loop electrode (17 mm diameter).
            * **Test Solution and Environment:** 1.0 M NaCl, pH 3. Deaerated with N2.
            * **Pitting Potential:** 485 mV vs. SCE.
            * **Other Information:** Smaller loop size increased stress/strain, perceptibly lowering the pitting potential. 25 mm was chosen as the optimum size.
        </experiment>
    </conditioned_material>

    <conditioned_material>
        * **Conditioned Material Identifier:** 316 Wire Loop (HNO3 + HF Pre-treated)
        * **Process Description:** 0.25 mm wire, 25 mm loop.
        * **Surface Finish:** Chemically pre-treated by immersion in 20% HNO3 + 4% HF solution.
        * **Heat Treatment:** Pre-treatment at 65°C for 10 min.
        * **Other Information:** Treatment intended to remove surface inclusions (e.g., sulfides) and flaws.

        <experiment>
            * **Test Procedure:** Potentiodynamic polarization. Scan rate 60 mV/min.
            * **Electrode Geometry/Mounting:** Wire loop electrode.
            * **Test Solution and Environment:** 1.0 M NaCl and 1.0 M NaBr solutions at pH 3. Deaerated with N2.
            * **Pitting Potential:** 
              In 1.0 M NaCl: 540 mV vs. SCE
              In 1.0 M NaBr: 350 mV vs. SCE
            * **Other Information:** Pre-treatment caused slight ennoblement in pitting potentials, yet Br- remained significantly more aggressive.
        </experiment>
    </conditioned_material>

    <conditioned_material>
        * **Conditioned Material Identifier:** 316 Wire Loop (HNO3 Pre-treated)
        * **Process Description:** 0.25 mm wire, 25 mm loop.
        * **Surface Finish:** Chemically pre-treated by immersion in 50% HNO3 solution.
        * **Heat Treatment:** Pre-treatment at 50°C for 30 min.
        * **Other Information:** Treatment intended to remove surface inclusions.

        <experiment>
            * **Test Procedure:** Potentiodynamic polarization. Scan rate 60 mV/min.
            * **Electrode Geometry/Mounting:** Wire loop electrode.
            * **Test Solution and Environment:** 1.0 M NaCl and 1.0 M NaBr solutions at pH 3. Deaerated with N2.
            * **Pitting Potential:**
              In 1.0 M NaCl: 670 mV vs. SCE
              In 1.0 M NaBr: 385 mV vs. SCE
            * **Other Information:** Passivation treatment greatly ennobled Ep for Cl- (increased by 140 mV over untreated), but less so for Br- (increased by 55 mV). Order of oxide stability remains Br- < Cl-.
        </experiment>
    </conditioned_material>
</base_material>

<base_material>
    * **Base Material Identifier:** 302
    * **Alloy Composition:** Contains 0% Mo. 
    * **Alloy Type:** Austenitic stainless steel.
    * **Microstructure:** Assumed austenitic.
    * **Other Information:** Commercially available in wire form.

    <conditioned_material>
        * **Conditioned Material Identifier:** 302 Wire Loop
        * **Process Description:** 0.25 mm wire looped.
        * **Surface Finish:** As-received, washed in distilled water and methanol.
        * **Heat Treatment:** Not specified.
        * **Other Information:** Tested to eliminate Mo content as the exclusive cause for the Cl-/Br- anomaly.

        <experiment>
            * **Test Procedure:** Potentiodynamic polarization. Scan rate 60 mV/min.
            * **Electrode Geometry/Mounting:** Wire loop electrode.
            * **Test Solution and Environment:** 1.0 M NaCl and 1.0 M NaBr solutions, varied pH (3 to 5). Deaerated with N2.
            * **Pitting Potential:** (estimated from plot Fig 5)
              In 1.0 M NaCl: ~295 mV vs. SCE (pH 3); ~350 mV vs. SCE (pH 4); ~365 mV vs. SCE (pH 5).
              In 1.0 M NaBr: ~385 mV vs. SCE (pH 3); ~410 mV vs. SCE (pH 4); ~450 mV vs. SCE (pH 5).
            * **Other Information:** The text explicitly claims the difference in pitting potentials showed Br- to be more aggressive by ~100 mV; however, Figure 5 graphically plots NaBr (empty squares) higher than NaCl (filled triangles). Data extracted here exactly matches the graphical plot provided.
        </experiment>
    </conditioned_material>
</base_material>

<base_material>
    * **Base Material Identifier:** Pure Fe
    * **Alloy Composition:** Pure Iron (100% Fe).
    * **Alloy Type:** Pure metal.
    * **Microstructure:** Polycrystalline pure iron.
    * **Other Information:** Procured in wire form.

    <conditioned_material>
        * **Conditioned Material Identifier:** Fe Wire Loop
        * **Process Description:** Wire of ~0.25 mm thickness, looped.
        * **Surface Finish:** As-received, washed.
        * **Heat Treatment:** Not specified.
        * **Other Information:** Tested to evaluate single elemental behavior.

        <experiment>
            * **Test Procedure:** Potentiodynamic polarization. Potential recorded at an anodic current of 10 uA/cm^2 where definite pitting potentials were not evident.
            * **Electrode Geometry/Mounting:** Wire loop electrode.
            * **Test Solution and Environment:** 1.0 M NaCl and 1.0 M NaBr solutions, varied pH (3 to 9). Deaerated with N2.
            * **Pitting Potential:** (estimated from plot Fig 9)
              In 1.0 M NaCl: ~ -700 mV vs. SCE (pH 3); ~ -450 mV vs. SCE (pH 4); ~ -400 mV vs. SCE (pH 5); ~ -400 mV vs. SCE (pH 7); ~ -350 mV vs. SCE (pH 9).
              In 1.0 M NaBr: ~ -500 mV vs. SCE (pH 4); ~ -450 mV vs. SCE (pH 5); ~ -400 mV vs. SCE (pH 7); ~ -400 mV vs. SCE (pH 9).
            * **Other Information:** Cl- found to be the more aggressive anion, following standard trends.
        </experiment>
    </conditioned_material>
</base_material>

<base_material>
    * **Base Material Identifier:** Pure Ni
    * **Alloy Composition:** Pure Nickel (100% Ni).
    * **Alloy Type:** Pure metal.
    * **Microstructure:** Polycrystalline pure nickel.
    * **Other Information:** Procured in wire form.

    <conditioned_material>
        * **Conditioned Material Identifier:** Ni Wire Loop
        * **Process Description:** Wire of ~0.25 mm thickness, looped.
        * **Surface Finish:** As-received, washed.
        * **Heat Treatment:** Not specified.
        * **Other Information:** Tested to evaluate single elemental behavior.

        <experiment>
            * **Test Procedure:** Potentiodynamic polarization. Potential recorded at 10 uA/cm^2 if breakdown not sharp.
            * **Electrode Geometry/Mounting:** Wire loop electrode.
            * **Test Solution and Environment:** 1.0 M NaCl and 1.0 M NaBr solutions, varied pH (3 to 9). Deaerated with N2.
            * **Pitting Potential:** (estimated from plot Fig 9)
              In 1.0 M NaCl: ~ -250 mV vs. SCE (pH 3); ~ -100 mV vs. SCE (pH 4); ~ -120 mV vs. SCE (pH 5); ~ -100 mV vs. SCE (pH 7); ~ -50 mV vs. SCE (pH 9).
              In 1.0 M NaBr: ~ -280 mV vs. SCE (pH 3); ~ -150 mV vs. SCE (pH 4); ~ -100 mV vs. SCE (pH 5); ~ -50 mV vs. SCE (pH 7); ~ 0 mV vs. SCE (pH 9).
            * **Other Information:** Cl- generally the more aggressive anion for pure Ni.
        </experiment>
    </conditioned_material>
</base_material>

<base_material>
    * **Base Material Identifier:** Pure Mo
    * **Alloy Composition:** Pure Molybdenum (100% Mo).
    * **Alloy Type:** Pure metal.
    * **Microstructure:** Polycrystalline pure molybdenum.
    * **Other Information:** Procured in wire form.

    <conditioned_material>
        * **Conditioned Material Identifier:** Mo Wire Loop
        * **Process Description:** Wire of ~0.25 mm thickness, looped.
        * **Surface Finish:** As-received, washed.
        * **Heat Treatment:** Not specified.
        * **Other Information:** Tested to evaluate single elemental behavior.

        <experiment>
            * **Test Procedure:** Potentiodynamic polarization. Potential recorded at 10 uA/cm^2.
            * **Electrode Geometry/Mounting:** Wire loop electrode.
            * **Test Solution and Environment:** 1.0 M NaCl and 1.0 M NaBr solutions, varied pH (2 to 9). Deaerated with N2.
            * **Pitting Potential:** (estimated from plot Fig 9)
              In 1.0 M NaCl & NaBr (lines mostly overlap): ~100 mV vs. SCE (pH 2); ~50 mV vs. SCE (pH 4); ~20 mV vs. SCE (pH 5); ~0 mV vs. SCE (pH 7); ~0 mV vs. SCE (pH 9).
            * **Other Information:** Negligible difference between Cl- and Br- aggressiveness on pure Mo.
        </experiment>
    </conditioned_material>
</base_material>

<base_material>
    * **Base Material Identifier:** Ni80Cr20
    * **Alloy Composition:** 80% Ni, 20% Cr (weight %).
    * **Alloy Type:** Nickel-Chromium alloy.
    * **Microstructure:** Solid solution.
    * **Other Information:** Procured in wire form.

    <conditioned_material>
        * **Conditioned Material Identifier:** Ni80Cr20 Wire Loop
        * **Process Description:** Wire of ~0.25 mm thickness, looped.
        * **Surface Finish:** As-received, washed.
        * **Heat Treatment:** Not specified.
        * **Other Information:** Alloy model to evaluate oxide stability.

        <experiment>
            * **Test Procedure:** Potentiodynamic polarization. Potential recorded at 10 uA/cm^2.
            * **Electrode Geometry/Mounting:** Wire loop electrode.
            * **Test Solution and Environment:** 1.0 M NaCl and 1.0 M NaBr solutions, varied pH (3 to 9). Deaerated with N2.
            * **Pitting Potential:** (estimated from plot Fig 9)
              In 1.0 M NaCl: ~300 mV vs. SCE (pH 3); ~350 mV vs. SCE (pH 4); ~350 mV vs. SCE (pH 5); ~400 mV vs. SCE (pH 7); ~400 mV vs. SCE (pH 9).
              In 1.0 M NaBr: ~280 mV vs. SCE (pH 3); ~320 mV vs. SCE (pH 4); ~350 mV vs. SCE (pH 5); ~380 mV vs. SCE (pH 7); ~380 mV vs. SCE (pH 9).
            * **Other Information:** Order of aggressiveness matches the steel wire samples (Br- is more severe than Cl-), but by a considerably reduced amount compared to 316.
        </experiment>
    </conditioned_material>
</base_material>

<base_material>
    * **Base Material Identifier:** Pure Cr
    * **Alloy Composition:** Pure Chromium (100% Cr).
    * **Alloy Type:** Pure metal.
    * **Microstructure:** Polycrystalline pure chromium.
    * **Other Information:** Evaluated to understand primary alloying elements' individual behaviors.

    <conditioned_material>
        * **Conditioned Material Identifier:** Cr Flat Sample
        * **Process Description:** Flat sample conformation.
        * **Surface Finish:** Not explicitly detailed.
        * **Heat Treatment:** Not specified.
        * **Other Information:** Non-wire geometry used for this specific pure metal.

        <experiment>
            * **Test Procedure:** Potentiodynamic polarization.
            * **Electrode Geometry/Mounting:** Flat sample geometry.
            * **Test Solution and Environment:** 1.0 M NaCl and 1.0 M NaBr solutions at pH 2.5. Deaerated.
            * **Pitting Potential:** 
              In 1.0 M NaCl: 856 mV vs. SCE
              In 1.0 M NaBr: 866 mV vs. SCE
            * **Other Information:** Pure Cr showed the usual trend where Cl- is marginally more aggressive than Br-.
        </experiment>
    </conditioned_material>
</base_material>

<base_material>
    * **Base Material Identifier:** 304 (Literature Reference)
    * **Alloy Composition:** Standard 304 stainless steel.
    * **Alloy Type:** Austenitic stainless steel.
    * **Microstructure:** Assumed austenitic. Contains malleable inclusions (e.g., sulfides) which are strongly refined by extreme wire-drawing.
    * **Other Information:** Extracted from cited literature (Burstein and Pistorius) to explain defect-population theories.

    <conditioned_material>
        * **Conditioned Material Identifier:** 304 Micro-wire (50 micron)
        * **Process Description:** Extremely fine wire drawn to 50 um diameter.
        * **Surface Finish:** Wire-drawn finish.
        * **Heat Treatment:** Not specified.
        * **Other Information:** Wire-drawing process refines malleable inclusions, severely reducing the population density of pit nucleation sites per unit area.

        <experiment>
            * **Test Procedure:** Potentiodynamic polarization (literature values).
            * **Electrode Geometry/Mounting:** 50 um wire electrodes.
            * **Test Solution and Environment:** 1.0 M NaCl, pH 0.7.
            * **Pitting Potential:** 550 mV vs. SCE (average), with ~25% of the samples showing no breakdown until at least 850 mV vs. SCE.
            * **Other Information:** Exceptional ennoblement in pitting potential observed due to the elimination of macroscopic surface flaws/inclusions in the micro-wire geometry.
        </experiment>
    </conditioned_material>
</base_material>

<base_material>
    * **Base Material Identifier:** UNS N08904 (Literature Reference)
    * **Alloy Composition:** 20% Cr, 25% Ni, 4.5% Mo.
    * **Alloy Type:** Austenitic stainless steel.
    * **Microstructure:** Assumed austenitic.
    * **Other Information:** Discussed as a literature comparison showing similar anomalous Br- vs Cl- aggressiveness.

    <conditioned_material>
        * **Conditioned Material Identifier:** UNS N08904 Sample
        * **Process Description:** Unspecified literature sample.
        * **Surface Finish:** Unspecified.
        * **Heat Treatment:** Unspecified.
        * **Other Information:** Literature data confirming that some electrode assemblies and alloy combinations yield Br- > Cl- aggressiveness.

        <experiment>
            * **Test Procedure:** Potentiodynamic polarization (literature reference).
            * **Electrode Geometry/Mounting:** Unspecified.
            * **Test Solution and Environment:** 0.6 M NaCl and 0.6 M NaBr solutions at 70°C.
            * **Pitting Potential:** Exact numerical values not stated.
            * **Other Information:** Exhibited "similar results" to the paper's wire loop finding: Br- is more aggressive than Cl-.
        </experiment>
    </conditioned_material>
</base_material>

<base_material>
    * **Base Material Identifier:** UNS S31254 (Literature Reference)
    * **Alloy Composition:** 20% Cr, 18% Ni, 6.1% Mo.
    * **Alloy Type:** Austenitic stainless steel.
    * **Microstructure:** Assumed austenitic.
    * **Other Information:** Discussed as a literature comparison showing similar anomalous Br- vs Cl- aggressiveness.

    <conditioned_material>
        * **Conditioned Material Identifier:** UNS S31254 Sample
        * **Process Description:** Unspecified literature sample.
        * **Surface Finish:** Unspecified.
        * **Heat Treatment:** Unspecified.
        * **Other Information:** Literature data confirming that some electrode assemblies and alloy combinations yield Br- > Cl- aggressiveness.

        <experiment>
            * **Test Procedure:** Potentiodynamic polarization (literature reference).
            * **Electrode Geometry/Mounting:** Unspecified.
            * **Test Solution and Environment:** 0.6 M NaCl and 0.6 M NaBr solutions at 70°C.
            * **Pitting Potential:** Exact numerical values not stated.
            * **Other Information:** Exhibited "similar results" to the paper's wire loop finding: Br- is more aggressive than Cl-.
        </experiment>
    </conditioned_material>
</base_material>

<base_material>
    * **Base Material Identifier:** UNS S31600 (Literature Reference)
    * **Alloy Composition:** 17.2% Cr, 10.5% Ni, 2.0% Mo.
    * **Alloy Type:** Austenitic stainless steel.
    * **Microstructure:** Assumed austenitic.
    * **Other Information:** Discussed as a literature comparison showing standard Cl- vs Br- aggressiveness.

    <conditioned_material>
        * **Conditioned Material Identifier:** UNS S31600 Sample
        * **Process Description:** Unspecified literature sample.
        * **Surface Finish:** Unspecified.
        * **Heat Treatment:** Unspecified.
        * **Other Information:** Used in the literature to attribute breakdown order differences to Mo content.

        <experiment>
            * **Test Procedure:** Potentiodynamic polarization (literature reference).
            * **Electrode Geometry/Mounting:** Unspecified.
            * **Test Solution and Environment:** 0.6 M NaCl and 0.6 M NaBr solutions at 70°C.
            * **Pitting Potential:** Exact numerical values not stated.
            * **Other Information:** Exhibited the usual order of breakdown: Cl- more aggressive than Br-.
        </experiment>
    </conditioned_material>
</base_material>
```
