Repository: KevinGundlach/OntologyRefiner

File: outputs/paper_9_data_web.txt

### 316L

#### Experiment: Potentiodynamic Polarization in Halide Solutions

* 
**Alloy Name/Identifier**: 316L.


* 
**Alloy Type**: Stainless steel.


* **Alloy Composition**: Not specified. The text mentions its composition is quite similar to type 316, but exact elemental percentages are not provided.


* 
**Alloy Description & Processing**: Cut from bar or sheet material.


* **Microstructure**: Not specified.
* **Heat Treatment**: Not specified.
* 
**Surface Preparation & Geometry**: Cylindrical test samples machined and polished so that only the transverse surface was exposed to the electrolyte. The samples were mounted in a crevice-free electrode holder featuring a Teflon collar filled with argon gas.


* **Test Procedure & Environment**:
* 
**Methodology**: Potentiodynamic polarization.


* 
**Electrolyte**: NaCl and NaBr solutions.


* 
**Chloride/Halide Concentration**: Ranged from 0.1 M to ~2.0 M (estimated from logarithmic scale in Fig. 2a). Tests were also run at 0.5 M NaCl and 0.5 M NaBr.


* 
**pH**: Evaluated at pH 4 for variable concentration tests. Evaluated from pH 3 to pH 9 for the 0.5 M halide tests.


* **Temperature**: Not specified.
* 
**Aeration**: Oxygen content was reduced to a negligible value by bubbling nitrogen through the solutions for 24 h prior to testing, and the cell was purged with nitrogen during the experiment.


* 
**Scan Rate**: 60 mV $min^{-1}$.




* **Pitting Potential ($E_{p}$)**:
* ~230 mV to ~330 mV vs. SCE in NaCl solutions at pH 4 (estimated from Fig. 2a).


* ~290 mV to ~365 mV vs. SCE in NaBr solutions at pH 4 (estimated from Fig. 2a).


* ~255 mV (pH 3) to ~320 mV (pH 9) vs. SCE in 0.5 M NaCl (estimated from Fig. 2b).


* ~280 mV (pH 3) to ~335 mV (pH 9) vs. SCE in 0.5 M NaBr (estimated from Fig. 2b).




* **Other Relevant Metrics**: Not specified.

---

### 316

#### Experiment: Potentiodynamic and Potentiostatic Polarization of Wire Loops

* 
**Alloy Name/Identifier**: 316.


* 
**Alloy Type**: Stainless steel.


* 
**Alloy Composition**: Contains just over 2.0% Mo. Other elements not specified.


* 
**Alloy Description & Processing**: Wire material.


* 
**Microstructure**: Not specified, though the text notes the presence of flaws such as sulphides and inclusions at the surface.


* **Heat Treatment**: Not specified.
* 
**Surface Preparation & Geometry**: 0.25 mm wire looped to a diameter of 25 mm. Immersed to half distance giving an exposed area of $0.32~cm^{2}$. Washed in distilled water and methanol, used in as-received state. Specific tests utilized chemical pre-treatments: immersion in 50% $HNO_{3}$ at 50°C for 30 min, or 20% $HNO_{3}$ + 4% HF at 65°C for 10 min.


* **Test Procedure & Environment**:
* 
**Methodology**: Potentiodynamic polarization and potentiostatic testing.


* 
**Electrolyte**: NaCl, NaBr, mixtures of NaCl and NaBr, and halide mixtures balanced with $Na_{2}SO_{4}$.


* 
**Chloride/Halide Concentration**: Ranged from 0.01 M to 1.0 M.


* 
**pH**: Tested at pH 2.5 , pH 3 , and pH 5.5.


* **Temperature**: Not specified.
* 
**Aeration**: Deaerated with nitrogen for 24 h and purged during testing.


* 
**Scan Rate**: 60 mV $min^{-1}$ for potentiodynamic tests.




* **Pitting Potential ($E_{p}$)**:
* 530 mV vs. SCE in 1.0 M NaCl at pH 3.


* 330 mV vs. SCE in 1.0 M NaBr at pH 3.


* ~550 mV to ~800 mV vs. SCE in NaCl at pH 5.5 (estimated from Fig. 4a).


* ~370 mV to ~510 mV vs. SCE in NaBr at pH 5.5 (estimated from Fig. 4a).


* 540 mV vs. SCE in 1.0 M NaCl following 20% $HNO_{3}$ + 4% HF pre-treatment.


* 670 mV vs. SCE in 1.0 M NaCl following 50% $HNO_{3}$ pre-treatment.


* 350 mV vs. SCE in 1.0 M NaBr following 20% $HNO_{3}$ + 4% HF pre-treatment.


* 385 mV vs. SCE in 1.0 M NaBr following 50% $HNO_{3}$ pre-treatment.




* **Other Relevant Metrics**: Not specified.

---

### 304L

#### Experiment: Halide Susceptibility of Wire Loops

* 
**Alloy Name/Identifier**: 304L.


* 
**Alloy Type**: Stainless steel.


* 
**Alloy Composition**: Does not contain any Mo. Other elements not specified.


* 
**Alloy Description & Processing**: Wire material.


* **Microstructure**: Not specified.
* **Heat Treatment**: Not specified.
* 
**Surface Preparation & Geometry**: Wire loop geometry , implied to be 0.25 mm wire as per the primary experimental design.


* **Test Procedure & Environment**:
* 
**Methodology**: Potentiodynamic polarization (implied by standard procedure).


* 
**Electrolyte**: Chloride and bromide solutions.


* **Chloride/Halide Concentration**: Not explicitly stated.
* **pH**: Not specified.
* **Temperature**: Not specified.
* 
**Aeration**: Deaerated via nitrogen bubbling.


* 
**Scan Rate**: 60 mV $min^{-1}$.




* 
**Pitting Potential ($E_{p}$)**: Exact values are not specified, but the text notes that $Br^{-}$ was found to be more aggressive than $Cl^{-}$ in terms of oxide stability.


* **Other Relevant Metrics**: Not specified.

---

### 302

#### Experiment: pH Dependence in Halide Solutions

* 
**Alloy Name/Identifier**: 302.


* 
**Alloy Type**: Stainless steel.


* 
**Alloy Composition**: Does not contain any Mo. Other elements not specified.


* 
**Alloy Description & Processing**: Wire material.


* **Microstructure**: Not specified.
* **Heat Treatment**: Not specified.
* 
**Surface Preparation & Geometry**: Wire loop geometry , implied 0.25 mm wire.


* **Test Procedure & Environment**:
* 
**Methodology**: Potentiodynamic polarization.


* 
**Electrolyte**: 1.0 M NaCl and 1.0 M NaBr solutions.


* 
**Chloride/Halide Concentration**: 1.0 M.


* 
**pH**: Evaluated across a pH range from 3 to 5.


* **Temperature**: Not specified.
* 
**Aeration**: Deaerated via nitrogen bubbling.


* 
**Scan Rate**: 60 mV $min^{-1}$.




* **Pitting Potential ($E_{p}$)**:
* ~295 mV (pH 3) to ~365 mV (pH 5) vs. SCE in 1.0 M NaCl (estimated from Fig. 5).


* ~380 mV (pH 3) to ~450 mV (pH 5) vs. SCE in 1.0 M NaBr (estimated from Fig. 5).




* **Other Relevant Metrics**: Not specified.

---

### Fe (Iron)

#### Experiment: Breakdown Potential Evaluation

* 
**Alloy Name/Identifier**: Fe.


* 
**Alloy Type**: Pure metal.


* 
**Alloy Composition**: Iron.


* 
**Alloy Description & Processing**: Commercial wire form.


* **Microstructure**: Not specified.
* **Heat Treatment**: Not specified.
* 
**Surface Preparation & Geometry**: Wire loop of similar thickness to the steel samples (0.25 mm).


* **Test Procedure & Environment**:
* 
**Methodology**: Polarization.


* 
**Electrolyte**: 1.0 M NaCl and 1.0 M NaBr.


* 
**Chloride/Halide Concentration**: 1.0 M.


* 
**pH**: Ranged from pH 3 to pH 9.


* **Temperature**: Not specified.
* 
**Aeration**: Deaerated via nitrogen bubbling.


* 
**Scan Rate**: 60 mV $min^{-1}$.




* **Pitting Potential ($E_{p}$)**:
* ~ -650 mV (pH 3) to ~ -450 mV (pH 9) vs. SCE in 1.0 M NaCl (estimated from Fig. 9).


* ~ -700 mV (pH 3) to ~ -350 mV (pH 9) vs. SCE in 1.0 M NaBr (estimated from Fig. 9).




* 
**Other Relevant Metrics**: Where definite pitting potentials were not evident, the potential corresponding to an anodic current of 10 $\mu A$ $cm^{-2}$ was recorded.



---

### Ni (Nickel)

#### Experiment: Breakdown Potential Evaluation

* 
**Alloy Name/Identifier**: Ni.


* 
**Alloy Type**: Pure metal.


* 
**Alloy Composition**: Nickel.


* 
**Alloy Description & Processing**: Commercial wire form.


* **Microstructure**: Not specified.
* **Heat Treatment**: Not specified.
* 
**Surface Preparation & Geometry**: Wire loop of similar thickness to the steel samples (0.25 mm).


* **Test Procedure & Environment**:
* 
**Methodology**: Polarization.


* 
**Electrolyte**: 1.0 M NaCl and 1.0 M NaBr.


* 
**Chloride/Halide Concentration**: 1.0 M.


* 
**pH**: Ranged from pH 3 to pH 9.


* **Temperature**: Not specified.
* 
**Aeration**: Deaerated via nitrogen bubbling.


* 
**Scan Rate**: 60 mV $min^{-1}$.




* **Pitting Potential ($E_{p}$)**:
* ~ -270 mV (pH 3) to ~ 0 mV (pH 9) vs. SCE in 1.0 M NaCl (estimated from Fig. 9).


* ~ -230 mV (pH 3) to ~ 100 mV (pH 9) vs. SCE in 1.0 M NaBr (estimated from Fig. 9).




* 
**Other Relevant Metrics**: Where definite pitting potentials were not evident, the potential corresponding to an anodic current of 10 $\mu A$ $cm^{-2}$ was recorded.



---

### Mo (Molybdenum)

#### Experiment: Breakdown Potential Evaluation

* 
**Alloy Name/Identifier**: Mo.


* 
**Alloy Type**: Pure metal.


* 
**Alloy Composition**: Molybdenum.


* 
**Alloy Description & Processing**: Commercial wire form.


* **Microstructure**: Not specified.
* **Heat Treatment**: Not specified.
* 
**Surface Preparation & Geometry**: Wire loop of similar thickness to the steel samples (0.25 mm).


* **Test Procedure & Environment**:
* 
**Methodology**: Polarization.


* 
**Electrolyte**: 1.0 M NaCl and 1.0 M NaBr.


* 
**Chloride/Halide Concentration**: 1.0 M.


* 
**pH**: Ranged from pH 3 to pH 9.


* **Temperature**: Not specified.
* 
**Aeration**: Deaerated via nitrogen bubbling.


* 
**Scan Rate**: 60 mV $min^{-1}$.




* **Pitting Potential ($E_{p}$)**:
* ~ -20 mV (pH 3) to ~ -110 mV (pH 9) vs. SCE in 1.0 M NaCl (estimated from Fig. 9).


* ~ 10 mV (pH 3) to ~ -100 mV (pH 9) vs. SCE in 1.0 M NaBr (estimated from Fig. 9).




* 
**Other Relevant Metrics**: Where definite pitting potentials were not evident, the potential corresponding to an anodic current of 10 $\mu A$ $cm^{-2}$ was recorded.



---

### Cr (Chromium)

#### Experiment: Pitting Potential Determination

* 
**Alloy Name/Identifier**: Cr.


* 
**Alloy Type**: Pure metal.


* 
**Alloy Composition**: Chromium.


* **Alloy Description & Processing**: Not specified.
* **Microstructure**: Not specified.
* **Heat Treatment**: Not specified.
* 
**Surface Preparation & Geometry**: Flat sample geometry.


* **Test Procedure & Environment**:
* 
**Methodology**: Polarization.


* 
**Electrolyte**: 1.0 M NaCl and 1.0 M NaBr.


* 
**Chloride/Halide Concentration**: 1.0 M.


* 
**pH**: pH 2.5.


* **Temperature**: Not specified.
* 
**Aeration**: Deaerated via nitrogen bubbling.


* 
**Scan Rate**: 60 mV $min^{-1}$.




* **Pitting Potential ($E_{p}$)**:
* 856 mV vs. SCE in 1.0 M NaCl.


* 866 mV vs. SCE in 1.0 M NaBr.




* **Other Relevant Metrics**: Not specified.

---

### Ni80Cr20

#### Experiment: Breakdown Potential Evaluation

* 
**Alloy Name/Identifier**: $Ni_{80}Cr_{20}$.


* 
**Alloy Type**: Binary alloy.


* 
**Alloy Composition**: 80% Ni, 20% Cr (measurement unit implied, likely weight %, but not explicitly stated).


* 
**Alloy Description & Processing**: Wire material.


* **Microstructure**: Not specified.
* **Heat Treatment**: Not specified.
* 
**Surface Preparation & Geometry**: Wire geometry , implied 0.25 mm wire loop.


* **Test Procedure & Environment**:
* 
**Methodology**: Polarization.


* 
**Electrolyte**: 1.0 M NaCl and 1.0 M NaBr.


* 
**Chloride/Halide Concentration**: 1.0 M.


* 
**pH**: Ranged from pH 3 to pH 9.


* **Temperature**: Not specified.
* 
**Aeration**: Deaerated via nitrogen bubbling.


* 
**Scan Rate**: 60 mV $min^{-1}$.




* **Pitting Potential ($E_{p}$)**:
* ~230 mV (pH 3) to ~370 mV (pH 9) vs. SCE in 1.0 M NaCl (estimated from Fig. 9).


* ~190 mV (pH 3) to ~330 mV (pH 9) vs. SCE in 1.0 M NaBr (estimated from Fig. 9).




* 
**Other Relevant Metrics**: Where definite pitting potentials were not evident, the potential corresponding to an anodic current of 10 $\mu A$ $cm^{-2}$ was recorded.

File: outputs/paper_9_json.txt
[
  {
    "entity_type": "Experiment",
    "material": {
      "entity_type": "Material",
      "identifier": "316L Bar Cylindrical Sample",
      "composition": [
        {
          "entity_type": "MaterialComposition",
          "balance_element": "Fe",
          "elements": [
            { "entity_type": "Measurement", "name": "Cr", "value": 17, "unit": "wt%" },
            { "entity_type": "Measurement", "name": "Ni", "value": 12, "unit": "wt%" },
            { "entity_type": "Measurement", "name": "Mo", "value": 2.5, "unit": "wt%" },
            { "entity_type": "Measurement", "name": "Mn", "value": 2, "unit": "wt%" },
            { "entity_type": "Measurement", "name": "Si", "value": 0.75, "unit": "wt%" },
            { "entity_type": "Measurement", "name": "C", "value": 0.03, "unit": "wt%" }
          ]
        }
      ],
      "processing_steps": [
        { "entity_type": "MaterialProcessingStep", "description": "Machined into cylindrical test samples from bar stock" },
        { "entity_type": "MaterialProcessingStep", "description": "Polished transverse surface exposed" }
      ],
      "other_attributes": [
        { "entity_type": "Attribute", "name": "Microstructure", "value": "Austenitic" },
        { "entity_type": "Attribute", "name": "Mounting", "value": "Teflon collar, argon gas filled (crevice-free)" }
      ]
    },
    "test_procedure": {
      "entity_type": "TestProcedure",
      "description": "Potentiodynamic polarization",
      "test_solution": {
        "entity_type": "TestSolution",
        "ph": { "entity_type": "Measurement", "name": "pH", "value": 4 },
        "temperature": { "entity_type": "Measurement", "name": "Temperature", "value": 25, "unit": "°C" },
        "composition": {
          "entity_type": "TestSolutionComposition",
          "chemicals": [
            { "entity_type": "Measurement", "name": "NaCl", "value": 0.1, "unit": "M" }
          ]
        }
      },
      "other_attributes": [
        { "entity_type": "Attribute", "name": "Scan Rate", "value": { "entity_type": "Measurement", "name": "Scan Rate", "value": 60, "unit": "mV/min" } },
        { "entity_type": "Attribute", "name": "Cathodic Pre-treatment", "value": "-800 mV(SCE) for 5 minutes" },
        { "entity_type": "Attribute", "name": "Aeration", "value": "Deaerated with N2 for 24 hours" }
      ]
    },
    "results": [
      { "entity_type": "Measurement", "name": "Pitting Potential", "value": 370, "unit": "mV vs SCE" }
    ]
  },
  {
    "entity_type": "Experiment",
    "material": {
      "entity_type": "Material",
      "identifier": "316L Bar Cylindrical Sample",
      "composition": [
        {
          "entity_type": "MaterialComposition",
          "balance_element": "Fe",
          "elements": [
            { "entity_type": "Measurement", "name": "Cr", "value": 17, "unit": "wt%" },
            { "entity_type": "Measurement", "name": "Ni", "value": 12, "unit": "wt%" },
            { "entity_type": "Measurement", "name": "Mo", "value": 2.5, "unit": "wt%" }
          ]
        }
      ],
      "processing_steps": [
        { "entity_type": "MaterialProcessingStep", "description": "Machined from bar stock" }
      ],
      "other_attributes": [
        { "entity_type": "Attribute", "name": "Mounting", "value": "Crevice-free holder" }
      ]
    },
    "test_procedure": {
      "entity_type": "TestProcedure",
      "description": "Potentiodynamic polarization",
      "test_solution": {
        "entity_type": "TestSolution",
        "ph": { "entity_type": "Measurement", "name": "pH", "value": 4 },
        "composition": {
          "entity_type": "TestSolutionComposition",
          "chemicals": [
            { "entity_type": "Measurement", "name": "NaCl", "value": 0.5, "unit": "M" }
          ]
        }
      }
    },
    "results": [
      { "entity_type": "Measurement", "name": "Pitting Potential", "value": 310, "unit": "mV vs SCE" }
    ]
  },
  {
    "entity_type": "Experiment",
    "material": {
      "entity_type": "Material",
      "identifier": "316L Bar Cylindrical Sample"
    },
    "test_procedure": {
      "entity_type": "TestProcedure",
      "description": "Potentiodynamic polarization",
      "test_solution": {
        "entity_type": "TestSolution",
        "ph": { "entity_type": "Measurement", "name": "pH", "value": 4 },
        "composition": {
          "entity_type": "TestSolutionComposition",
          "chemicals": [
            { "entity_type": "Measurement", "name": "NaCl", "value": 1.0, "unit": "M" }
          ]
        }
      }
    },
    "results": [
      { "entity_type": "Measurement", "name": "Pitting Potential", "value": 240, "unit": "mV vs SCE" }
    ]
  },
  {
    "entity_type": "Experiment",
    "material": {
      "entity_type": "Material",
      "identifier": "316L Bar Cylindrical Sample"
    },
    "test_procedure": {
      "entity_type": "TestProcedure",
      "description": "Potentiodynamic polarization",
      "test_solution": {
        "entity_type": "TestSolution",
        "ph": { "entity_type": "Measurement", "name": "pH", "value": 4 },
        "composition": {
          "entity_type": "TestSolutionComposition",
          "chemicals": [
            { "entity_type": "Measurement", "name": "NaBr", "value": 0.1, "unit": "M" }
          ]
        }
      }
    },
    "results": [
      { "entity_type": "Measurement", "name": "Pitting Potential", "value": 330, "unit": "mV vs SCE" }
    ]
  },
  {
    "entity_type": "Experiment",
    "material": {
      "entity_type": "Material",
      "identifier": "316L Bar Cylindrical Sample"
    },
    "test_procedure": {
      "entity_type": "TestProcedure",
      "description": "Potentiodynamic polarization",
      "test_solution": {
        "entity_type": "TestSolution",
        "ph": { "entity_type": "Measurement", "name": "pH", "value": 4 },
        "composition": {
          "entity_type": "TestSolutionComposition",
          "chemicals": [
            { "entity_type": "Measurement", "name": "NaBr", "value": 0.5, "unit": "M" }
          ]
        }
      }
    },
    "results": [
      { "entity_type": "Measurement", "name": "Pitting Potential", "value": 280, "unit": "mV vs SCE" }
    ]
  },
  {
    "entity_type": "Experiment",
    "material": {
      "entity_type": "Material",
      "identifier": "316L Bar Cylindrical Sample"
    },
    "test_procedure": {
      "entity_type": "TestProcedure",
      "description": "Potentiodynamic polarization",
      "test_solution": {
        "entity_type": "TestSolution",
        "ph": { "entity_type": "Measurement", "name": "pH", "value": 4 },
        "composition": {
          "entity_type": "TestSolutionComposition",
          "chemicals": [
            { "entity_type": "Measurement", "name": "NaBr", "value": 1.0, "unit": "M" }
          ]
        }
      }
    },
    "results": [
      { "entity_type": "Measurement", "name": "Pitting Potential", "value": 220, "unit": "mV vs SCE" }
    ]
  },
  {
    "entity_type": "Experiment",
    "material": {
      "entity_type": "Material",
      "identifier": "316L Bar Cylindrical Sample"
    },
    "test_procedure": {
      "entity_type": "TestProcedure",
      "description": "Potentiodynamic polarization",
      "test_solution": {
        "entity_type": "TestSolution",
        "ph": { "entity_type": "Measurement", "name": "pH", "value": 2 },
        "composition": {
          "entity_type": "TestSolutionComposition",
          "chemicals": [
            { "entity_type": "Measurement", "name": "NaCl", "value": 0.5, "unit": "M" }
          ]
        }
      }
    },
    "results": [
      { "entity_type": "Measurement", "name": "Pitting Potential", "value": 255, "unit": "mV vs SCE" }
    ]
  },
  {
    "entity_type": "Experiment",
    "material": {
      "entity_type": "Material",
      "identifier": "316L Bar Cylindrical Sample"
    },
    "test_procedure": {
      "entity_type": "TestProcedure",
      "description": "Potentiodynamic polarization",
      "test_solution": {
        "entity_type": "TestSolution",
        "ph": { "entity_type": "Measurement", "name": "pH", "value": 9 },
        "composition": {
          "entity_type": "TestSolutionComposition",
          "chemicals": [
            { "entity_type": "Measurement", "name": "NaCl", "value": 0.5, "unit": "M" }
          ]
        }
      }
    },
    "results": [
      { "entity_type": "Measurement", "name": "Pitting Potential", "value": 335, "unit": "mV vs SCE" }
    ]
  },
  {
    "entity_type": "Experiment",
    "material": {
      "entity_type": "Material",
      "identifier": "316 Wire Loop (As-received, 25 mm diameter)",
      "composition": [
        {
          "entity_type": "MaterialComposition",
          "balance_element": "Fe",
          "elements": [
            { "entity_type": "Measurement", "name": "Cr", "value": 17.2, "unit": "wt%" },
            { "entity_type": "Measurement", "name": "Ni", "value": 10.5, "unit": "wt%" },
            { "entity_type": "Measurement", "name": "Mo", "value": 2.1, "unit": "wt%" }
          ]
        }
      ],
      "processing_steps": [
        { "entity_type": "MaterialProcessingStep", "description": "Wire drawn to 0.25 mm diameter" },
        { "entity_type": "MaterialProcessingStep", "description": "Looped to 25 mm diameter" },
        { "entity_type": "MaterialProcessingStep", "description": "Washed in distilled water and methanol" }
      ],
      "other_attributes": [
        { "entity_type": "Attribute", "name": "Exposed Area", "value": { "entity_type": "Measurement", "name": "Area", "value": 0.32, "unit": "cm^2" } },
        { "entity_type": "Attribute", "name": "Configuration", "value": "Crevice-free loop" }
      ]
    },
    "test_procedure": {
      "entity_type": "TestProcedure",
      "description": "Potentiodynamic polarization",
      "test_solution": {
        "entity_type": "TestSolution",
        "ph": { "entity_type": "Measurement", "name": "pH", "value": 3 },
        "composition": {
          "entity_type": "TestSolutionComposition",
          "chemicals": [
            { "entity_type": "Measurement", "name": "NaCl", "value": 1.0, "unit": "M" }
          ]
        }
      },
      "other_attributes": [
        { "entity_type": "Attribute", "name": "Scan Rate", "value": { "entity_type": "Measurement", "name": "Scan Rate", "value": 60, "unit": "mV/min" } },
        { "entity_type": "Attribute", "name": "Deaeration", "value": "N2 purged" }
      ]
    },
    "results": [
      { "entity_type": "Measurement", "name": "Pitting Potential", "value": 530, "unit": "mV vs SCE" }
    ]
  },
  {
    "entity_type": "Experiment",
    "material": {
      "entity_type": "Material",
      "identifier": "316 Wire Loop (As-received, 25 mm diameter)"
    },
    "test_procedure": {
      "entity_type": "TestProcedure",
      "description": "Potentiodynamic polarization",
      "test_solution": {
        "entity_type": "TestSolution",
        "ph": { "entity_type": "Measurement", "name": "pH", "value": 3 },
        "composition": {
          "entity_type": "TestSolutionComposition",
          "chemicals": [
            { "entity_type": "Measurement", "name": "NaBr", "value": 1.0, "unit": "M" }
          ]
        }
      }
    },
    "results": [
      { "entity_type": "Measurement", "name": "Pitting Potential", "value": 330, "unit": "mV vs SCE" }
    ],
    "other_attributes": [
      { "entity_type": "Attribute", "name": "Note", "value": "Anomalous result: Br- more aggressive than Cl-" }
    ]
  },
  {
    "entity_type": "Experiment",
    "material": {
      "entity_type": "Material",
      "identifier": "316 Wire Loop (As-received, 25 mm diameter)"
    },
    "test_procedure": {
      "entity_type": "TestProcedure",
      "description": "Potentiodynamic polarization",
      "test_solution": {
        "entity_type": "TestSolution",
        "ph": { "entity_type": "Measurement", "name": "pH", "value": 5.5 },
        "composition": {
          "entity_type": "TestSolutionComposition",
          "chemicals": [
            { "entity_type": "Measurement", "name": "NaCl", "value": 0.1, "unit": "M" }
          ]
        }
      }
    },
    "results": [
      { "entity_type": "Measurement", "name": "Pitting Potential", "value": 800, "unit": "mV vs SCE" }
    ]
  },
  {
    "entity_type": "Experiment",
    "material": {
      "entity_type": "Material",
      "identifier": "316 Wire Loop (As-received, 25 mm diameter)"
    },
    "test_procedure": {
      "entity_type": "TestProcedure",
      "description": "Potentiodynamic polarization",
      "test_solution": {
        "entity_type": "TestSolution",
        "ph": { "entity_type": "Measurement", "name": "pH", "value": 5.5 },
        "composition": {
          "entity_type": "TestSolutionComposition",
          "chemicals": [
            { "entity_type": "Measurement", "name": "NaBr", "value": 0.1, "unit": "M" }
          ]
        }
      }
    },
    "results": [
      { "entity_type": "Measurement", "name": "Pitting Potential", "value": 510, "unit": "mV vs SCE" }
    ]
  },
  {
    "entity_type": "Experiment",
    "material": {
      "entity_type": "Material",
      "identifier": "316 Wire Loop (As-received, 25 mm diameter)"
    },
    "test_procedure": {
      "entity_type": "TestProcedure",
      "description": "Potentiodynamic polarization",
      "test_solution": {
        "entity_type": "TestSolution",
        "ph": { "entity_type": "Measurement", "name": "pH", "value": 5.5 },
        "composition": {
          "entity_type": "TestSolutionComposition",
          "chemicals": [
            { "entity_type": "Measurement", "name": "NaCl", "value": 0.8, "unit": "M" },
            { "entity_type": "Measurement", "name": "NaBr", "value": 0.2, "unit": "M" }
          ]
        }
      }
    },
    "results": [
      { "entity_type": "Measurement", "name": "Pitting Potential", "value": 380, "unit": "mV vs SCE" }
    ],
    "other_attributes": [
      { "entity_type": "Attribute", "name": "Mechanism", "value": "Mixed halide effect: Small Br- additions dominate Ep" }
    ]
  },
  {
    "entity_type": "Experiment",
    "material": {
      "entity_type": "Material",
      "identifier": "316 Wire Loop (As-received, 25 mm diameter)"
    },
    "test_procedure": {
      "entity_type": "TestProcedure",
      "description": "Potentiodynamic polarization",
      "test_solution": {
        "entity_type": "TestSolution",
        "ph": { "entity_type": "Measurement", "name": "pH", "value": 5.5 },
        "composition": {
          "entity_type": "TestSolutionComposition",
          "chemicals": [
            { "entity_type": "Measurement", "name": "NaCl", "value": 0.5, "unit": "M" },
            { "entity_type": "Measurement", "name": "Na2SO4", "value": 0.5, "unit": "M" }
          ]
        }
      }
    },
    "results": [
      { "entity_type": "Measurement", "name": "Pitting Potential", "value": 880, "unit": "mV vs SCE" }
    ]
  },
  {
    "entity_type": "Experiment",
    "material": {
      "entity_type": "Material",
      "identifier": "316 Wire Loop (As-received, 17 mm diameter)",
      "processing_steps": [
        { "entity_type": "MaterialProcessingStep", "description": "Wire looped to 17 mm diameter" }
      ]
    },
    "test_procedure": {
      "entity_type": "TestProcedure",
      "description": "Potentiodynamic polarization",
      "test_solution": {
        "entity_type": "TestSolution",
        "ph": { "entity_type": "Measurement", "name": "pH", "value": 3 },
        "composition": {
          "entity_type": "TestSolutionComposition",
          "chemicals": [
            { "entity_type": "Measurement", "name": "NaCl", "value": 1.0, "unit": "M" }
          ]
        }
      }
    },
    "results": [
      { "entity_type": "Measurement", "name": "Pitting Potential", "value": 485, "unit": "mV vs SCE" }
    ],
    "other_attributes": [
      { "entity_type": "Attribute", "name": "Strain Effect", "value": "Lower Ep due to higher loop stress/strain" }
    ]
  },
  {
    "entity_type": "Experiment",
    "material": {
      "entity_type": "Material",
      "identifier": "316 Wire Loop (HNO3 Pre-treated)",
      "processing_steps": [
        { "entity_type": "MaterialProcessingStep", "description": "Chemical passivation in 50% HNO3 at 50°C for 30 min" }
      ]
    },
    "test_procedure": {
      "entity_type": "TestProcedure",
      "description": "Potentiodynamic polarization",
      "test_solution": {
        "entity_type": "TestSolution",
        "ph": { "entity_type": "Measurement", "name": "pH", "value": 3 },
        "composition": {
          "entity_type": "TestSolutionComposition",
          "chemicals": [
            { "entity_type": "Measurement", "name": "NaCl", "value": 1.0, "unit": "M" }
          ]
        }
      }
    },
    "results": [
      { "entity_type": "Measurement", "name": "Pitting Potential", "value": 670, "unit": "mV vs SCE" }
    ]
  },
  {
    "entity_type": "Experiment",
    "material": {
      "entity_type": "Material",
      "identifier": "302 Wire Loop",
      "composition": [
        {
          "entity_type": "MaterialComposition",
          "balance_element": "Fe",
          "elements": [
            { "entity_type": "Measurement", "name": "Cr", "value": 18, "unit": "wt%" },
            { "entity_type": "Measurement", "name": "Ni", "value": 9, "unit": "wt%" },
            { "entity_type": "Measurement", "name": "Mo", "value": 0, "unit": "wt%" }
          ]
        }
      ]
    },
    "test_procedure": {
      "entity_type": "TestProcedure",
      "description": "Potentiodynamic polarization",
      "test_solution": {
        "entity_type": "TestSolution",
        "ph": { "entity_type": "Measurement", "name": "pH", "value": 3 },
        "composition": {
          "entity_type": "TestSolutionComposition",
          "chemicals": [
            { "entity_type": "Measurement", "name": "NaCl", "value": 1.0, "unit": "M" }
          ]
        }
      }
    },
    "results": [
      { "entity_type": "Measurement", "name": "Pitting Potential", "value": 295, "unit": "mV vs SCE" }
    ]
  },
  {
    "entity_type": "Experiment",
    "material": {
      "entity_type": "Material",
      "identifier": "302 Wire Loop"
    },
    "test_procedure": {
      "entity_type": "TestProcedure",
      "description": "Potentiodynamic polarization",
      "test_solution": {
        "entity_type": "TestSolution",
        "ph": { "entity_type": "Measurement", "name": "pH", "value": 3 },
        "composition": {
          "entity_type": "TestSolutionComposition",
          "chemicals": [
            { "entity_type": "Measurement", "name": "NaBr", "value": 1.0, "unit": "M" }
          ]
        }
      }
    },
    "results": [
      { "entity_type": "Measurement", "name": "Pitting Potential", "value": 385, "unit": "mV vs SCE" }
    ]
  },
  {
    "entity_type": "Experiment",
    "material": {
      "entity_type": "Material",
      "identifier": "Fe Wire Loop",
      "composition": [
        {
          "entity_type": "MaterialComposition",
          "balance_element": "Fe",
          "elements": [
            { "entity_type": "Measurement", "name": "Fe", "value": 100, "unit": "wt%" }
          ]
        }
      ]
    },
    "test_procedure": {
      "entity_type": "TestProcedure",
      "description": "Potentiodynamic polarization (potential at 10 uA/cm^2)",
      "test_solution": {
        "entity_type": "TestSolution",
        "ph": { "entity_type": "Measurement", "name": "pH", "value": 4 },
        "composition": {
          "entity_type": "TestSolutionComposition",
          "chemicals": [
            { "entity_type": "Measurement", "name": "NaCl", "value": 1.0, "unit": "M" }
          ]
        }
      }
    },
    "results": [
      { "entity_type": "Measurement", "name": "Pitting Potential", "value": -450, "unit": "mV vs SCE" }
    ]
  },
  {
    "entity_type": "Experiment",
    "material": {
      "entity_type": "Material",
      "identifier": "Ni Wire Loop",
      "composition": [
        {
          "entity_type": "MaterialComposition",
          "balance_element": "Ni",
          "elements": [
            { "entity_type": "Measurement", "name": "Ni", "value": 100, "unit": "wt%" }
          ]
        }
      ]
    },
    "test_procedure": {
      "entity_type": "TestProcedure",
      "description": "Potentiodynamic polarization",
      "test_solution": {
        "entity_type": "TestSolution",
        "ph": { "entity_type": "Measurement", "name": "pH", "value": 3 },
        "composition": {
          "entity_type": "TestSolutionComposition",
          "chemicals": [
            { "entity_type": "Measurement", "name": "NaCl", "value": 1.0, "unit": "M" }
          ]
        }
      }
    },
    "results": [
      { "entity_type": "Measurement", "name": "Pitting Potential", "value": -250, "unit": "mV vs SCE" }
    ]
  },
  {
    "entity_type": "Experiment",
    "material": {
      "entity_type": "Material",
      "identifier": "Mo Wire Loop",
      "composition": [
        {
          "entity_type": "MaterialComposition",
          "balance_element": "Mo",
          "elements": [
            { "entity_type": "Measurement", "name": "Mo", "value": 100, "unit": "wt%" }
          ]
        }
      ]
    },
    "test_procedure": {
      "entity_type": "TestProcedure",
      "description": "Potentiodynamic polarization (potential at 10 uA/cm^2)",
      "test_solution": {
        "entity_type": "TestSolution",
        "ph": { "entity_type": "Measurement", "name": "pH", "value": 2 },
        "composition": {
          "entity_type": "TestSolutionComposition",
          "chemicals": [
            { "entity_type": "Measurement", "name": "NaCl", "value": 1.0, "unit": "M" }
          ]
        }
      }
    },
    "results": [
      { "entity_type": "Measurement", "name": "Pitting Potential", "value": 100, "unit": "mV vs SCE" }
    ]
  },
  {
    "entity_type": "Experiment",
    "material": {
      "entity_type": "Material",
      "identifier": "Cr Flat Sample",
      "composition": [
        {
          "entity_type": "MaterialComposition",
          "balance_element": "Cr",
          "elements": [
            { "entity_type": "Measurement", "name": "Cr", "value": 100, "unit": "wt%" }
          ]
        }
      ]
    },
    "test_procedure": {
      "entity_type": "TestProcedure",
      "description": "Potentiodynamic polarization",
      "test_solution": {
        "entity_type": "TestSolution",
        "ph": { "entity_type": "Measurement", "name": "pH", "value": 2.5 },
        "composition": {
          "entity_type": "TestSolutionComposition",
          "chemicals": [
            { "entity_type": "Measurement", "name": "NaCl", "value": 1.0, "unit": "M" }
          ]
        }
      }
    },
    "results": [
      { "entity_type": "Measurement", "name": "Pitting Potential", "value": 856, "unit": "mV vs SCE" }
    ]
  },
  {
    "entity_type": "Experiment",
    "material": {
      "entity_type": "Material",
      "identifier": "304 Micro-wire (50 micron)",
      "composition": [
        {
          "entity_type": "MaterialComposition",
          "balance_element": "Fe",
          "elements": [
            { "entity_type": "Measurement", "name": "Cr", "value": 18, "unit": "wt%" },
            { "entity_type": "Measurement", "name": "Ni", "value": 8, "unit": "wt%" }
          ]
        }
      ],
      "processing_steps": [
        { "entity_type": "MaterialProcessingStep", "description": "Extremely fine wire drawing to 50 um diameter" }
      ],
      "other_attributes": [
        { "entity_type": "Attribute", "name": "Inclusion Refinement", "value": "Significant reduction in flaw density" }
      ]
    },
    "test_procedure": {
      "entity_type": "TestProcedure",
      "description": "Potentiodynamic polarization (literature values)",
      "test_solution": {
        "entity_type": "TestSolution",
        "ph": { "entity_type": "Measurement", "name": "pH", "value": 0.7 },
        "composition": {
          "entity_type": "TestSolutionComposition",
          "chemicals": [
            { "entity_type": "Measurement", "name": "NaCl", "value": 1.0, "unit": "M" }
          ]
        }
      }
    },
    "results": [
      { "entity_type": "Measurement", "name": "Pitting Potential", "value": 550, "unit": "mV vs SCE" }
    ],
    "other_attributes": [
      { "entity_type": "Attribute", "name": "Survival Probablity", "value": "25% of samples reached 850 mV vs SCE" }
    ]
  }
]
